Repository: ondrejch/msr_kb

# MSR KB Bundle

## Purpose

This repository preserves a deterministic, provenance-backed knowledge base for historical molten-salt reactor research.

It has two complementary uses:

- **historical knowledge base** under `kb/` for document-grounded entities, topics, timelines, reports, and normalized claims
- **distilled research layer** under `kb/distilled/` and `kb/wiki/research-guides/` for reusable salts, materials, compatibility, reactor-physics, and system-dynamics knowledge

The pipeline is intentionally deterministic: all generated outputs are derived from OCRed source documents and should remain traceable back to specific documents, sections, and line ranges.

File: pdf/ANP-65/ANP-65/hybrid_ocr/ANP-65.md (part 4 of 7)
# LEGAL NOTICE
In preliminary operations of the equipment a small but significant irreproducibility in the geometric arrangement at criticality was observed. That is, the positions of the control rods, for a given loading, were not constant from run to run. The variation is believed to be due to mechanical instability of the core elements in the supporting structure. Some larger sized beryllium pieces have been obtained to improve the mechanical stability, but no tests have yet been made. Improvement in the reproducibility of measurements is necessary before accurate measurements can be made of the effects of introducing other elements into the reactor.

Some preliminary traverses of the core have been made yielding information on the power distribution. The results show the distribution to follow the usual cosine form. The measurements consisted in determining the fission product gamma activity in pieces of uranium.

# CRITICAL ASSEMBLY OF AIR-WATER CYCLE REACTOR

At the request of the General Electric Company and with the cooperation of some of its personnel, a study is being made of a proposed reactor embodying water as a moderator and air as a coolant. In the current experiments methyl methacrylate (lucite) is used to simulate water, and graphite replaces the SiC of the proposed core. No air spaces are provided in the mock-up. The critical mass without reflector has been found to be more than $30~\mathrm{kg}$ , some three times that predicted by calculation. Measurements of the neutron spectrum are in progress.

# 4. CHEMISTRY OF LIQUID FUELS

Warren Grimes, Materials Chemistry Division

Studies of possible liquid fuels for the ARE have centered around the use of molten mixtures of uranium tetrafluoride with a number of other fluorides. Although several such ternary systems possess sufficiently low melting points (around $500^{\circ}\mathrm{C}$ and below) to be of interest as a fuel, none possesses this low melting point over a very wide range of uranium concentrations (from about 80 to 150 lb of uranium per cubic foot of fuel), as would be desirable. Phase diagrams of these and other ternary systems that have been studied are given in this section.

Studies to date have demonstrated that uranium is not soluble to any significant extent in sodium hydroxide. Lithium hydroxide and potassium hydroxide, however, will dissolve approximately 1 and $0.5\%$ uranium, respectively, while mixtures of these hydroxides will dissolve even larger quantities of uranium. Phase equilibria of the sodium hydroxide—potassium, hydroxide system and of other hydroxide systems are being determined.

Preliminary consideration has also been given to the reprocessing and recovery of uranium from a fluoride fuel in the reactor. The processing time can be reduced to approximately four days once the liquid fuel is available for solution.

# PHASE STUDIES OF FLUORIDE SYSTEMS

J.P.Blakely L.Bratcher

G.J.Nessle C.J.Barton

Materials Chemistry Division

Studies of possible liquid fuels consisting of molten mixtures of uranium tetrafluoride with a number of other fluorides have been continued during the past quarter, using the methods of thermal analysis as outlined in previous reports.(1-3) In the course of this investigation a large number of two- and three-component fluoride systems have been examined in some detail. At least five of the three-component systems have been shown to possess melting points

(1) C. J. Barton, R. E. Moore, J. P. Blakely, and G. J. Nessle, "Low Melting Fluoride Systems - Thermal Analysis," Aircraft Nuclear Propulsion Project Quarterly Progress Report for Period Ending August 31, 1950, ORNL-858, p. 110 (Dec. 4, 1950).   
(2) R. E. Moore, G. J. Nessle, J. P. Blakely, and C. J. Barton, "Low-Melting Fluoride Systems," Aircraft Nuclear Propulsion Project Quarterly Progress Report for Period Ending December 10, 1950, ORNL-919, p. 242 (Feb. 26, 1951).   
(3) J. P. Blakely, R. E. Moore, G. J. Nessle, and C. J. Barton, "Phase Studies of Fluoride Systems," Aircraft Nuclear Propulsion Project Quarterly Progress Report for Period Ending March 10, 1951, ANP-60, p. 127 (June 19, 1951).

sufficiently low to be of interest as reactor fuels; none of the systems examined to date, however, shows low melting points over a wide range of uranium concentrations. In view of the inevitable uncertainty in critical mass of the reactor and consequent uncertainty in the required uranium concentration of the fuel, a system in which the uranium concentration could be varied over wide limits with little change in melting point would be very desirable.

Equilibrium diagrams for the binary systems $\mathsf{RbF - UF_4}$ , $\mathsf{CsF - UF_4}$ , $\mathsf{PbF_2 - UF_4}$ , $\mathsf{BeF_2 - UF_4}$ , $\mathsf{KF - PbF_2}$ , $\mathsf{NaF - RbF}$ , and $\mathsf{KF - BeF_2}$ have been established. Of these systems the last four were studied in order to complete the corresponding ternary diagrams with $\mathsf{UF_4}$ . None of the uranium-bearing binary systems showed a eutectic temperature sufficiently low to offer promise as a fuel.

The ternary systems $\mathrm{RbF - NaF - UF_4}$ and $\mathrm{PbF_2 - NaF - UF_4}$ have been investigated in some detail. Other ternary systems for which the data are less complete include $\mathrm{RbF - KF - UF_4}$ , $\mathrm{PbF_2 - KF - UF_4}$ , $\mathrm{RbF - BeF_2 - UF_4}$ , and $\mathrm{KF - BeF_2 - UF_4}$ . Additional data have been obtained for the $\mathrm{NaF - BeF_2 - UF_4}$ system.

From data available at present it may be stated that the systems NaF-BeF $_2$ -UF $_4$ , RbF-BeF $_2$ -UF $_4$ , NaF-KF-UF $_4$ , and NaF-PbF $_2$ -UF $_4$ all show melting points sufficiently low to be valuable. In the NaF-BeF $_2$ -UF $_4$ system previously mentioned, (3) the useful range extends from 0 to about 16 mole % UF $_4$ , while the useful range in the NaF-KF-UF $_4$ system extends from about 22 to 35 mole % of this compound. Replacement of NaF by RbF in the former and of KF by RbF in the latter system leads to slightly lower minimum melting points but little change in the useful concentration range. The NaF-PbF $_2$ -UF $_4$ system offers low melting points in the range 0 to 20 mole % UF $_4$ . It is likely, however, that the container problem will prove especially serious for systems containing PbF $_2$ since this compound is easily reduced to metallic lead.

The various systems investigated are discussed briefly under individual headings below.

Rubidium Fluoride—Uranium Fluoride. The high cost and limited availability of rubidium fluoride required that the thermal analyses be done on a

smaller scale. No difficulty was experienced in thermal analysis using 50-g charges in l-in.-diameter crucibles. The melting point of the pure material was found to be $795 \pm 10^{\circ}\mathrm{C}$ as compared to the reported value of $760^{\circ}\mathrm{C}$ . The equilibrium diagram for the $\mathrm{RbF - UF_4}$ system shown in Fig. 4.1 is quite similar to that for the $\mathrm{KF - UF_4}$ system reported previously.(3) The minimum melting point in this system, approximately $700^{\circ}\mathrm{C}$ , is not low enough to make the system of interest as a fuel. Some difficulty was encountered in handling samples containing more than 90 mole % RbF owing to the fact that the molten charge diffuses through high-density graphite.

Cesium Fluoride—Uranium Fluoride. The experimentally determined melting point of pure CsF agreed within experimental error with the value given in the literature, $687^{\circ}\mathrm{C}$ . The equilibrium diagram for the CsF- $\mathbf{UF}_4$ system is shown in Fig. 4.2. The minimum melting point in this system at 7.5 mole $\%$ $\mathbf{UF}_4$ , $650^{\circ}\mathrm{C}$ , is too high to be of interest. The diagram is similar in some respects to the diagrams for the KF- $\mathbf{UF}_4$ and RbF- $\mathbf{UF}_4$ systems, but the poor reproducibility of the data in the high- $\mathbf{UF}_4$ part of the diagram makes the location of the liquidus line rather uncertain. There is some evidence for a compound at 75 or 80 mole $\%$ $\mathbf{UF}_4$ . Pure liquid CsF, like RbF, diffuses through high-density graphite.

Lead Fluoride—Uranium Fluoride. This system, which is shown in Fig. 4.3, is peculiar in several respects. The addition of $\mathrm{UF}_4$ to $\mathrm{PbF}_2$ appears to raise the melting point of the $\mathrm{PbF}_2$ , although a more detailed investigation might possibly show a slight drop in the melting point at a very low $\mathrm{UF}_4$ concentration. The maximum in the curve corresponds most closely to the compound $6\mathrm{PbF}_2 \cdot \mathrm{UF}_4$ . The absence of eutectic halts in this part of the diagram makes the interpretation of the cooling curve difficult. It seems likely that a compound is formed in the range 30 to 45 mole $\% \mathrm{UF}_4$ , but the composition of the compound is uncertain. Above 55 mole $\% \mathrm{UF}_4$ the diagram is more conventional, showing a definite eutectic at $762 \pm 10^{\circ}\mathrm{C}$ .

Beryllium Fluoride—Uranium Fluoride. A number of mixtures were run in this system with somewhat inconclusive results. Mixtures containing more than 85 mole $\%$ $\mathrm{BeF}_2$ showed no noticeable break in the cooling curve. Apparently mixtures in this region form quite stable glasses. The lowest melting point found in this system, at 15 mole $\%$ $\mathrm{UF}_4$ , was $760 \pm 10^{\circ}\mathrm{C}$ .

![](images/09ef010e9c5142edc403a63475979ab25a3e41f9a14a0477eadaa9340f6e338a.jpg)  
X-10DWGNO:1507   
FIGURE 4.1. THE SYSTEM RbF-UF

![](images/84e4e9fa483fed8b3b491ebc2de3a58ed0315e2321b38ba96d9a416e698089c4.jpg)  
FIGURE 4.2. THE SYSTEM CsF-UF4

![](images/50c64eb368f50f7742547e1ffff715466a99d6b9d213fcd3a6a8f62422c0f41e.jpg)  
FIGURE 4.3. THE SYSTEM $\mathsf{P}\mathsf{b}\mathsf{F}_2 - \mathsf{U}\mathsf{F}_4$

Sodium Fluoride—Beryllium Fluoride—Uranium Fluoride. Figure 4.4 shows the contour lines for the melting points in the NaF-BeF $_2$ -UF $_4$ system. This system has been less intensively studied than the NaF-KF-UF $_4$ system, and the location of the contour lines, particularly for those above the 25 mole % UF $_4$ level, is consequently not so well established. The BeF $_2$ corner of the diagram is labeled "Indeterminate," since melting points could not be detected for mixtures in this region by means of the technique currently being used in these studies. As shown in Fig. 4.4, the $550^{\circ}\mathrm{C}$ contour line extends up to about 20 mole % UF $_4$ in the NaF corner of the diagram and goes slightly lower as the BeF $_2$ concentration is increased.

Sodium Fluoride—Rubidium Fluoride—Uranium Fluoride. The melting point contours for this system, which are shown in Fig. 4.5, resemble those in the NaF-KF- $\mathrm{UF_4}$ system to some extent. The low-melting region, which occurs in the same part of the diagram in both systems, shows a minimum at about $45^{\circ}\mathrm{C}$ lower than in the NaF-KF- $\mathrm{UF_4}$ system. The $550^{\circ}\mathrm{C}$ contour line covers a slightly wider range of uranium concentrations in the NaF-RbF- $\mathrm{UF_4}$ system. However, the fact that no low-melting mixtures appear at low $\mathrm{UF_4}$ concentrations in either of these systems may restrict their usefulness as fuel materials.

Potassium Fluoride—Rubidium Fluoride—Uranium Fluoride. The melting points that have been observed for mixtures in this system are shown in Fig. 4.6. More data are needed in order to permit contours for this system to be drawn. This system does not appear to be very promising for use as a fuel material on the basis of the data that have been obtained to date.

Sodium Fluoride—Lead Fluoride—Uranium Fluoride. Contour lines for the melting points in this system are shown in Fig. 4.7. The $550^{\circ}\mathrm{C}$ contour line covers approximately the same range of uranium concentrations as in the $\mathrm{NaF - BeF_2 - UF_4}$ system (0 to 20 mole $\%$ UF $_4$ ). However, it should be noted that 20 mole $\%$ UF $_4$ in the $\mathrm{NaF - PbF_2 - UF_4}$ system represents a higher uranium density than in the $\mathrm{NaF - BeF_2 - UF_4}$ system, owing to the higher specific gravity of the former. Some slight reduction of lead fluoride to metallic lead was noted in these mixtures, but the amount of reduction was not enough to change the composition of the mixtures significantly.

Potassium Fluoride-Lead Fluoride-Uranium Fluoride. Contour lines for this system, based on limited data, are shown in Fig. 4.8. As usual, the substitution of KF for NaF resulted in higher melting points. This system is decidedly less promising as a fuel material than the corresponding sodium fluoride system.

FIGURE 4.4. THE SYSTEM $\mathsf{NaF - BeF_2 - UF_4}$   
![](images/60a9c3f98a603033b4ef384e949a1363fffaa259608ec1b6789ee4ab649e64cb.jpg)  
OISLLON OMOI-X

FIGURE 4.5 THE SYSTEM NaF-RbF-UF   
![](images/d91087ee367cc22f2124f02ba13c3757469c5e0b3148367f352e23a9c1e57699.jpg)  
11S11 ON 0MA 0I-X

![](images/bd60b36871bd23d1c650274cea0945f1bb8c1c2c0454ec50f3856c71ac75c61d.jpg)  
FIGURE 4.6 THE SYSTEM KF-RbF-UF4

FIGURE 4.7. THE SYSTEM $\mathsf{NaF - PbF_2 - UF_4}$   
![](images/4a797969032cb9b1c8293f939b3b504ade40813b3d94e484d08b11277b5cca80.jpg)  
EIGIL 'ON 'SMO OL-X

![](images/4d8157f9698457e1341708224f47b22d99b8e8d17103a63d25e39e0b6e7276a5.jpg)  
FIGURE 4.8 THE SYSTEM $\mathrm{KF - PdF_2 - UF_4}$

Rubidium Fluoride—Beryllium Fluoride—Uranium Fluoride. This system has been investigated only in the range 10 to 20 mole $\% \cdot \mathrm{UF}_4$ . The data obtained are shown in Fig. 4.9. The melting points observed over large areas in the diagram are quite close to those found for corresponding points in the NaF-BeF $_2$ -UF $_4$ system. The effect of the high-melting compound $\mathrm{Rb}_3\mathrm{UF}_7$ is evident in the RbF corner of the diagram.

Potassium Fluoride—Beryllium Fluoride—Uranium Fluoride. This system likewise has not been completely investigated. The melting points obtained to date are shown in Fig. 4.10. This system appears much less promising than the corresponding NaF system, and further investigation of it does not seem justified at this time.

Binary Systems Containing No Uranium. The equilibrium diagrams of the binary systems $\mathsf{KF - PbF}_2$ , NaF-RbF, RbF-BeF $_2$ , and $\mathsf{KF - BeF}_2$ have been determined. These uranium-free mixtures were studied in connection with the corresponding uranium ternary systems. The beryllium curves cannot at present be extended beyond about 60 or 70 mole $\%$ $\mathsf{BeF}_2$ owing to the afore-mentioned formation of beryllium glasses and the uncertain melting point of pure beryllium fluoride.

# SUSPENSIONS OR SOLUTIONS OF URANIUM IN MOLTEN HYDROXIDES

L. G. Overholser D. E. Nicholson  
J. D. Redman  
Materials Chemistry Division

The experimental work previously reported(4-6) has demonstrated that uranium is not soluble to any significant extent in molten sodium hydroxide under a normal atmosphere and that the sodium monouranate formed under these conditions gives quite unstable suspensions at $700^{\circ}\mathrm{C}$ . Data have also been presented which show that the suspensions become less stable during aging at $700^{\circ}\mathrm{C}$ . No additive has been found which will prevent this undesirable aging. Lithium hydroxide and potassium hydroxide, on the other hand, are shown to dissolve approximately 1 and 0.5 wt. $\%$ , respectively, uranium at $700^{\circ}\mathrm{C}$ while a

(4) J. D. Redman, L. G. Overholser, and D. E. Nicholson, "Systems Containing Sodium Hydroxide," ORNL-858, op. cit., p. 107.   
(5) J. D. Redman, L. G. Overholser, and D. E. Nicholson, "Suspensions of Uranium Compounds in Sodium Hydroxide," ORNL-919, op. cit., p. 235.   
(6) J. D. Redman, L. G. Overholser, and D. E. Nicholson, "Suspensions of Uranium Compounds in Sodium Hydroxide," ANP-60, op. cit., p. 135.

![](images/9f67011aac39e9ddcaf5cae7c22acfbd25f8b920cabe8661d456944386ec3ff4.jpg)  
FIGURE 4.9 THE SYSTEM $\mathsf{RbF - BeF_2 - UF_4}$

FIGURE 4.10. THE SYSTEM $\mathsf{KF - BeF_2 - UF_4}$   
![](images/7c4b8b8cebfc6c2d18dc07cde1ba4e377f95b537152dd48c45fd90b04f491429.jpg)  
91SLL 'ON 'OMO 01-X

mixture consisting of equal weights of lithium hydroxide and sodium hydroxide dissolves approximately 2 wt. % uranium at $650^{\circ}\mathrm{C}$ and 4 wt. % at $750^{\circ}\mathrm{C}$ . The phase equilibria of this lithium hydroxide—potassium hydroxide system and other hydroxide systems are being determined.

Additional work on sodium monouranate has shown that this compound may be prepared by heating a finely ground mixture consisting of 2 moles of sodium nitrate per mole of uranium trioxide at $1100^{\circ}\mathrm{C}$ . The monouranate so prepared has been found to be stable only in a dry atmosphere.

Behavior of Uranium Hydroxide Suspensions at 250 to $500^{\circ}\mathrm{C}$ . Experiments were run at temperatures considerably under $700^{\circ}\mathrm{C}$ to compare the stability of the uranium hydroxide suspensions with the earlier work, most of which had been done in the neighborhood of $700^{\circ}\mathrm{C}$ . In general, the hydroxide or a mixture of hydroxides was heated to about $400^{\circ}\mathrm{C}$ , the uranium trioxide was added, and, after the trioxide had reacted, the suspension was brought to the desired temperature and aged for various periods of time. The apparatus and techniques employed were essentially the same as previously described.(5) All experiments were run at a uranium trioxide content of approximately 5 wt.%. The results of several such runs are compared in Table 4.1 with similar data from previous studies at $700^{\circ}\mathrm{C}$ . The stability is expressed as percent of original uranium content remaining in the upper one-fourth of the melt (100 corresponds to no settling).

The data presented in Table 4.1 show the marked effect of temperature on the stability of the suspensions. The eutectic mixture of sodium hydroxide and potassium hydroxide, which has a melting point of $187^{\circ}\mathrm{C}$ , permits observations at lower temperatures than is possible with either of the pure components; the decrease in stability as the temperature increases from 250 to $700^{\circ}\mathrm{C}$ is quite evident. A similar, though less drastic change, occurs for the sodium hydroxide suspensions in the narrower temperature range reported.

The change in stability must be attributed primarily to the variation in viscosity with temperature. The suspensions are quite viscous at the lower temperatures so that improved stability of the suspensions would be accompanied by difficulty in pumping of these materials. It is of interest to note that the aging phenomena are different at the temperatures studied. The lack of significant change in stability for the eutectic system at $250^{\circ}\mathrm{C}$ on prolonged aging is in direct contrast to all results obtained at $700^{\circ}\mathrm{C}$ for the

sodium hydroxide systems. A comparison of the results given in Table 4.1 for the sodium hydroxide systems at 500 and $700^{\circ}\mathrm{C}$ also shows that the decrease in stability or growth of the particles is less pronounced at 500 than at $700^{\circ}\mathrm{C}$ but is readily detected at $500^{\circ}\mathrm{C}$ .

Two advantages are apparent if these systems are used at the lower temperatures: (1) increased stability and (2) less drastic changes on aging. These are offset by pumping difficulties due to the increased viscosity and loss in efficiency inherent in low-temperature operation.

TABLE 4.1   
Stability of Uranium Hydroxide Suspensions at Various Temperatures   

<table><tr><td rowspan="2">SUSPENSION</td><td colspan="2">AGING CONDITIONS</td><td rowspan="2">SETTLING TIME(min)</td><td rowspan="2">URANIUM REMAINING(%)</td></tr><tr><td>TEMPERATURE (°C)</td><td>TIME (days)</td></tr><tr><td rowspan="12">61% NaOH + 39% KOH</td><td>250</td><td>1</td><td>120</td><td>95</td></tr><tr><td>250</td><td>1</td><td>240</td><td>75</td></tr><tr><td>250</td><td>1</td><td>360</td><td>55</td></tr><tr><td>250</td><td>2</td><td>120</td><td>95</td></tr><tr><td>250</td><td>2</td><td>240</td><td>85</td></tr><tr><td>250</td><td>2</td><td>360</td><td>65</td></tr><tr><td>250</td><td>2</td><td>960</td><td>0.2</td></tr><tr><td>250</td><td>5</td><td>124</td><td>95</td></tr><tr><td>250</td><td>5</td><td>240</td><td>85</td></tr><tr><td>700</td><td>17</td><td>1</td><td>0.8</td></tr><tr><td>700</td><td>17</td><td>5</td><td>0.2</td></tr><tr><td>700</td><td>17</td><td>10</td><td>0.2</td></tr><tr><td rowspan="18">NaOH</td><td>500</td><td>1</td><td>15</td><td>70</td></tr><tr><td>500</td><td>1</td><td>30</td><td>65</td></tr><tr><td>500</td><td>1</td><td>60</td><td>25</td></tr><tr><td>500</td><td>1</td><td>150</td><td>1</td></tr><tr><td>500</td><td>2</td><td>15</td><td>65</td></tr><tr><td>500</td><td>2</td><td>30</td><td>35</td></tr><tr><td>500</td><td>2</td><td>60</td><td>1.5</td></tr><tr><td>500</td><td>2</td><td>150</td><td>0.1</td></tr><tr><td>700</td><td>1</td><td>1</td><td>65</td></tr><tr><td>700</td><td>1</td><td>2</td><td>35</td></tr><tr><td>700</td><td>1</td><td>3</td><td>20</td></tr><tr><td>700</td><td>1</td><td>4</td><td>10</td></tr><tr><td>700</td><td>1</td><td>5</td><td>1.5</td></tr><tr><td>700</td><td>5</td><td>1</td><td>0.2</td></tr><tr><td>700</td><td>5</td><td>2</td><td>0.1</td></tr><tr><td>700</td><td>5</td><td>3</td><td>0.1</td></tr><tr><td>700</td><td>5</td><td>4</td><td>0.1</td></tr><tr><td>700</td><td>5</td><td>5</td><td>0.1</td></tr></table>

Solubility of Uranium in Potassium Hydroxide. Attempts to suspend uranium trioxide in molten potassium hydroxide resulted in suspensions considerably less stable than those prepared with sodium hydroxide. The solubility of uranium in sodium hydroxide at $750^{\circ}\mathrm{C}$ is of the order of 0.01 wt. $\%$ or less; (4) potassium hydroxide at this temperature, however, dissolves about 0.3 wt. $\% \mathrm{UO}_3$ . At $650^{\circ}\mathrm{C}$ the solubility is about 0.1 wt. $\%$ .

The solubility of uranium in potassium hydroxide is decreased by the addition of sodium hydroxide. A mixture consisting of 75 wt. % potassium hydroxide and 25 wt. % sodium hydroxide dissolves about 0.1 wt. % uranium at $750^{\circ}\mathrm{C}$ . The presence of 25 wt. % lithium hydroxide has very little effect on the solubility.

These amounts of dissolved uranium are, of course, too small to be of any practical value, but it is of theoretical interest to note the difference in solubility of uranium in potassium hydroxide and sodium hydroxide. It should also be noted that suspensions of uranium in mixtures of potassium and sodium hydroxides or of potassium and lithium hydroxides are less stable than suspensions prepared with sodium hydroxide alone.

Solubility of Uranium in Lithium Hydroxide. Suspensions of uranium in lithium hydroxide, like similar preparations with potassium hydroxide, were found to be very unstable. Uranium trioxide is, however, much more soluble in lithium hydroxide. Experiments at $650^{\circ}\mathrm{C}$ indicate that 0.5 wt. $\%$ uranium may be dissolved in lithium hydroxide. The dissolution is slow, approximately 24 hr heating being required to convert the preliminary suspension to a clear blood-red solution. The solubility seems to increase slightly upon aging at $700^{\circ}\mathrm{C}$ , but this may be due to the decomposition of lithium hydroxide.

The solubility depends, to a marked degree, upon the temperature. Increasing the temperature to $750^{\circ}\mathrm{C}$ increases the solubility of $\mathrm{UO}_3$ to about $2\%$ . This change in solubility is reversible; on repeated thermal cycling between 650 and $750^{\circ}\mathrm{C}$ reproducible values for solubility of $\mathrm{UO}_3$ at $650^{\circ}\mathrm{C}$ were obtained, but the values obtained at $750^{\circ}\mathrm{C}$ increased slightly with time. This increase may perhaps be due to some decomposition of the lithium hydroxide.

Solubility of Uranium in Mixtures of Sodium and Lithium Hydroxides. The solubility of $\mathrm{UO}_3$ at $700^{\circ}\mathrm{C}$ in a mixture consisting of 25 wt. $\%$ lithium hydroxide and 75 wt. $\%$ sodium hydroxide is about 0.2 wt. $\%$ . This value is considerably less than that for lithium hydroxide but greater than that found for

sodium hydroxide. A mixture consisting of 75 wt. % lithium hydroxide dissolves about 1 wt. % uranium at $700^{\circ}\mathrm{C}$ . However, a mixture containing equal weights of lithium and sodium hydroxides dissolves substantially more uranium than does lithium hydroxide. The data collected to date indicate that approximately 2 wt. % uranium may be dissolved in this mixture at $650^{\circ}\mathrm{C}$ and about 4 wt. % at $750^{\circ}\mathrm{C}$ . The change in solubility with temperature is marked in this range but appears to be reversible, as shown by thermal cycling between 650 and $750^{\circ}\mathrm{C}$ . The system appears to be thermally stable; several samples have been heated for seven days without any marked changes being observed.

The solubility is affected by variables other than the temperature, such as purity of the hydroxides which seems to be important. It has been established that carbonate lowers the solubility; the presence of 5 wt. $\%$ sodium carbonate has been found to reduce the solubility from 2 to 0.6 wt. $\%$ at $650^{\circ}\mathrm{C}$ . Some of the variation in solubility found in the early experiments may, therefore, be ascribed to the variable carbonate content shown by subsequent analysis of the materials. The water content of the original hydroxide is probably of no great importance, since heating at $750^{\circ}\mathrm{C}$ should result in a fairly constant, low water content. The decomposition of the hydroxides at high temperatures may have an important influence on the solubility.

This system at $750^{\circ}\mathrm{C}$ contains considerable dissolved uranium and might be of interest as a reactor fuel if separated lithium isotopes were available. Two important factors which need to be established are the thermal stability of the mixture and its corrosion. Virtually no information is available concerning the behavior of the equal-weight mixture of lithium and sodium hydroxides in these respects.

Phase Equilibria in Hydroxide Systems (K. A. Allen and W. C. Davis, Stable Isotope Research and Production Division). Preliminary measurements have been made on the cooling rates of the strontium hydroxide—barium hydroxide and lithium hydroxide—sodium hydroxide systems: The apparatus and techniques employed are similar to those used in studying the fluoride systems (3) except for the exclusive use of nickel for all equipment in contact with the hydroxide.

The barium hydroxide, which contained several percent water when received, was heated at $200^{\circ}\mathrm{C}$ . Analysis of the material following this treatment showed it to be essentially anhydrous. The melting point for this lot of barium

hydroxide was found to be $395 \pm 5^{\circ} \mathrm{C}$ , which is lower than the value of $408 \pm 1^{\circ} \mathrm{C}$ reported in the literature. The difference may be attributed to impurities such as carbonate since no special effort was made to purify the commercial product.

Strontium hydroxide octahydrate was dried under argon at 200 to $300^{\circ}\mathrm{C}$ for several days to remove the water. Analysis following this treatment indicated that the hydroxide retained 1 to $2\%$ water, and, in view of the relatively large dissociation pressure of strontium hydroxide, preparation of the anhydrous material presented some difficulties. The hydroxide was found to melt at $510 \pm 5^{\circ}\mathrm{C}$ ; no value is given in the literature to compare this with. The instability of the hydroxide at this temperature leads to some uncertainty in this value.

The lithium hydroxide monohydrate used melted at $450^{\circ}\mathrm{C}$ , which is in agreement with the value given in the literature. The water of hydration appears to be easily removed by heating to the melting point.

The reagent-grade sodium hydroxide lost less than $1\%$ water when heated to the melting point. It melted at $318^{\circ}\mathrm{C}$ , which is in good agreement with the value given in the literature.

Thermal analysis of the strontium hydroxide—barium hydroxide system showed a eutectic which melts at $355 \pm 5^{\circ}\mathrm{C}$ . This eutectic mixture contains $62.5 \pm 0.5$ mole % barium hydroxide. No evidence of compound formation was observed, but additional data must be obtained before any conclusive statements may be made about this system.

An incomplete study of the lithium hydroxide—sodium hydroxide system revealed a eutectic melting at $220^{\circ}\mathrm{C}$ which contained $25 \pm 1$ mole% lithium hydroxide. There is some evidence of compound formation at 40 mole% lithium hydroxide, but further work is needed to confirm this.

# FUEL RECOVERY AND REPROCESSING

# Preston Hill, ANP Division*

The use of liquid fuels that can be drained without the necessity of disassembling the core inherently appears to permit a relatively quick and simple method for the partial decontamination of the reactor and the recovery of the uranium in the fuel. At the present time the use of established *Lieutenant Colonel, USAF, on loan to the Oak Ridge National Laboratory.

solvent-extraction methods, such as the Redox or Purex process, appears the most feasible for processing the used fluoride salts for recovery of uncontaminated uranium. The fluoride salts mixture can be dissolved in fused aluminum nitrate, and the resulting solution is in almost exactly the proper proportions for use as feed material for the solvent process. After the fuel has been dissolved in the aluminum nitrate it is fed to the solvent-extraction system in subcritical batches for separation of the fissionable material from the sodium, beryllium, and aluminum fluoride, and fission products. After solvent extraction, the uranium-rich liquid is processed to give uranium tetrafluoride for reuse.

If plants of sufficiently large size are available, it seems that the processing times may be reduced to approximately those given in Table 4.2.

TABLE 4.2   
Suggested Reactor Fuel Reprocessing Time.   

<table><tr><td>PROCESS</td><td>TIME (days)</td></tr><tr><td>Cooling</td><td>1</td></tr><tr><td>Dissolving</td><td>%</td></tr><tr><td>Extraction</td><td>1%</td></tr><tr><td>Evaporation</td><td>%</td></tr><tr><td>Hydrofluorination</td><td>%</td></tr><tr><td>Total</td><td>4</td></tr></table>

The total time from reactor shutdown until the fissionable material is available as purified uranium tetrafluoride depends upon having facilities capable of handling the total amount of fuel in batches containing not over $500\mathrm{g}$ of fissionable material in each. If a continuous process is available, the equipment must be such that all dimensions are within the safe design limits for criticality. This probably gives about the same minimum reprocessing time as for batch operation.

The overall reprocessing time may be reduced by a proposed technique of direct fluorination of the fluoride mixture and distilling off the resulting uranium hexafluoride. This process is to be investigated.

104-130

# Part III

# MATERIALS RESEARCH

131

# INTRODUCTION TO PART III

Investigation of materials problems introduced by the temperature, the necessary constituents, and the environment in the ARE reactor comprises, by far, the largest effort in the ANP program. In addition to empirical research on corrosion, radiation damage, welding, and development of components for liquid-metal systems, this program includes the determination of the basic thermal and physical constants associated with these materials at reactor temperatures.

The corrosion research (Sec. 10), both static and dynamic, is now predicated on the use of sodium as coolant for the ARE. While a considerable number of static-corrosion data with sodium have been accumulated, few dynamic corrosion data, particularly with forced circulation, are yet available. From the static tests, several stainless steels and inconel appear to be satisfactory for use with sodium. Static-corrosion data with possible fluoride fuels (static-corrosion data are acceptable because of the quiescent nature of the fuel) has established the desirability of pretreating the fuel, while indicating also that one of several stainless steels may prove to be a suitable container. Inconel, now designated for use in the ARE on the basis of earlier corrosion tests with the fluoride fuel, still appears satisfactory from a corrosion standpoint although somewhat inferior to some of the stainless steels.

The section on components of liquid-metal systems (Sec. 12) includes a discussion of the development of pumps, bearings, seals, flowmeters, valves preheaters, pressure indicators, etc. Techniques and procedures required in liquid-metal handling have been further refined. In addition, studies of the fluid mechanics of fuel and coolant systems are being made, and facilities for handling high-temperature fluid in full-scale (ARE) quantities are being designed and installed.

The fabrication of the ARE presents one of the most difficult tasks of this nature. In the section on metallurgical processes (Sec. 13), the successful use of a semiautomatic welding technique for the assembly of the fuel tubes to the fuel header is described. The high-temperature stress and creep-rupture laboratory for testing these and other specimens is essentially complete. In addition, solid type fuel elements, an alternative to the use

of liquid-fuel elements, may be fabricated by one of three techniques now being refined.

The question of the radiation stability of the fuel is singularly important (Sec. 14). The irradiation of a fuel capsule is being undertaken in the X-10 reactor and in the Y-12 and Berkeley cyclotrons. While no serious radiation damage effects are anticipated in either the moderator or the liquid-metal coolant, the structural and containing materials of the reactor are being examined under irradiation for significant changes in creep rate, thermal conductivity, and induced corrosion.

Many fundamental data on the thermal and physical properties of both liquids and metals are being determined (Sec. 11). Heat-transfer, heat-capacity, and thermal-capacity data are now being determined on materials of interest, and density and viscosity measurements will soon be available. In addition, the determination of the influence of natural convection on heat transfer of liquid fuel has served to enhance the desirability of such a fuel system. Some fundamental studies have been completed on heat transfer in noncircular ducts.

# 10. CORROSION EXPERIMENTATION

E. C. Miller and W. D. Manly, Metallurgy Division  
W. R. Grimes, Materials Chemistry Division  
H. W. Savage, ANP Division

Static-corrosion tests with sodium and some fluoride mixtures are being continued on the more promising alloys being considered for the proposed ARE in order to evaluate more thoroughly the effects of time and temperature on their stability and on surface reactions. Inconel and several of the stainless steels appear to be satisfactory in corrosion tests in static sodium; dynamic-corrosion tests and stress-corrosion tests of these materials are in progress. Static-corrosion tests with lithium, since suspended, showed more severe attack, particularly on nickel, than with sodium.

The recent tests with the fluoride fuel now indicate that several of the stainless steels may be as good as, or better than, inconel as container material from the standpoint of corrosion. The lessened corrosion with fluoride mixtures pretreated to remove impurities have shown the necessity for pretreating.

A number of miscellaneous corrosion tests are in progress, including tests with hydroxides on metals; with sodium on beryllium oxide, and on the sodium-inconel-fluoride system.

Approximately ten additional thermal-convection loops have been operated chiefly with sodium during the past quarter and are now being examined. These dynamic-corrosion tests will be supplemented by tests with forced-circulation loops, i.e., figure-eight loops. The first loop has now been in operation for 200 hr with sodium at $1500^{\circ}\mathrm{F}$ .

# STATIC CORROSION BY SODIUM ON METALS

Corrosion tests in molten sodium at $1000^{\circ}\mathrm{C}$ which have been run in the past year are reported in detail in the recent Metallurgy Division quarterly progress report (ORNL-1033). In general, the materials tested did not undergo much corrosive attack, as indicated by weight changes and examination for intergranular penetration. However, a number of alloys, such as 304 and 316

stainless steel, did contain precipitates in the surface zones, as shown in Figs. 10.1 and 10.2. The nature of these precipitates is not definitely known, although it appears that they may be carbide or sigma transformed material.

A molybdenum specimen was recently exposed to sodium at $1000^{\circ}\mathrm{C}$ for a 100- $\mathbf{hr}$ period in a molybdenum tube. Very little attack was apparent, as illustrated in Fig. 10.3. Similar tests made in the presence of a third component definitely indicated the formation of a hard, brittle, intermetallic phase on the molybdenum surface. Figure 10.4 shows this effect when silicon is present, and a photomicrograph shown in the previous report (ANP-60, p. 200) shows an analogous layer with nickel present.

The work to date on materials for use in contact with sodium in high-temperature, $1500^{\circ}\mathrm{F}$ , reactors indicates that a substantial number of potential materials resist corrosion in the absence of an applied stress. Work is now in progress to evaluate the possibilities of stress-corrosion attack of the more common alloys. Inconel and several of the stainless steels, both austenitic and ferritic, appear satisfactory from the standpoint of corrosion, and the limitations upon their use appear to depend upon the factors of high-temperature strength and possible phase changes, which are not necessarily related to the action of sodium. The following distinct possibilities of unfavorable effects of sodium do exist, however, and must be provided for in the design of a reactor system:

1. Mass transfer attack or film formation, which may result from the presence of two dissimilar metals in the same system. This can be corrected by constructing the system so that only one metallic component is in contact with the sodium. Fortunately, this does not appear to be serious in all cases, particularly when the stainless steels and inconel are involved.   
2. Increased solubility of oxygen in sodium at high temperatures. The thermal coefficient of solubility of oxygen in sodium is such that sodium saturated with oxygen in the temperature range of 1200 to $1500^{\circ}\mathrm{F}$ will contain substantially more oxygen than a system saturated at lower temperatures. This can be taken care of by control of the amount of sodium oxide in the system, in original preparation and filling of the system, by purification of the gas, and by continuous removal of sodium oxide by use of a cold trap.

![](images/03c87b901d7bbf19e83339500b6089dfcf614dda6aa00b41d827ea4ff1252c26.jpg)  
Y-3210   
MAG.250X   
FIGURE 10.1

PRECIPITATION OF UNKNOWN PHASE IN GRAIN BOUNDARY AND WITHIN GRAIN IN SURFACE ZONE OF 304 STAINLESS STEEL ALLOY AFTER 40 HOUR EXPOSURE TO SODIUM AT $1000^{\circ}\mathrm{C}$ .

![](images/1dfcd3c3eccdc27801922c5c236b1c22b4c6a3bedda6a5920002435a2c8928ca.jpg)  
Y-3517   
MAG.250X   
FIGURE 10.2

PRECIPITATION OF UNKNOWN PHASE IN GRAIN BOUNDARY AND WITHIN GRAIN IN SURFACE ZONE OF 316 STAINLESS STEEL ALLOY AFTER 40 HOUR EXPOSURE TO SODIUM AT $1000^{\circ}C$ .

![](images/368aa8729fe13f7fdc177ca519801c05a2492372abbd580809d50842b6844071.jpg)  
Y-3756

MAG.250X

# FIGURE 10.3
