Repository: ondrejch/msr_kb

# MSR KB Bundle

## Purpose

This repository preserves a deterministic, provenance-backed knowledge base for historical molten-salt reactor research.

It has two complementary uses:

- **historical knowledge base** under `kb/` for document-grounded entities, topics, timelines, reports, and normalized claims
- **distilled research layer** under `kb/distilled/` and `kb/wiki/research-guides/` for reusable salts, materials, compatibility, reactor-physics, and system-dynamics knowledge

The pipeline is intentionally deterministic: all generated outputs are derived from OCRed source documents and should remain traceable back to specific documents, sections, and line ranges.

File: pdf/ANP-60/ANP-60/hybrid_ocr/ANP-60.md (part 5 of 11)
ANP-60(Dol.)
Columbia University*

The measurement of the cross-section of molybdenum, introduced in the last quarterly report (ORNL-919, p. 92), has been continued. The slow-neutron transmission curves of $25.82\mathrm{g/cm}^2$ of molybdenum were taken with the Columbia University Neutron Velocity Selector by Prof. W. W. Havens. Figure 5.1 shows the transmission from 0 to $240\mu \mathrm{sec / meter}$ . The line which best fits the data in this energy region is given by the equation $\sigma_{i} = 5.7 + 0.30E^{-\frac{1}{2}}$ . The transmission of these data has been delayed because of the results which do not agree with those published by Egelstaff and Taylor of Harwell.(1) They give their results as $\sigma = 6.4 + 0.43E^{-\frac{1}{2}}$ . The discrepancy between these two results is considerably larger than can be explained by experimental uncertainties. The Columbia data have been rechecked from the point of view of both sample thickness and transmission, and it is believed that the Columbia results are correct. The Harwell people state that their sample was $99.7\%$ pure. Since likely impurities in molybdenum are manganese, tantalum, and tungsten, all of which have high neutron cross-sections, it is conceivable that the impurities might change the slope. However, it is extremely difficult to explain the difference between 6.4 and 5.7 for the extrapolated value of this cross-section. Since any of the probable impurities would tend to increase both the intercept and the slope of the line, it is thought that the Columbia results are probably the better ones.

![](images/884acb1c38a1d71ba181cce73cbcd564ab58b2645aa6a1ee8dd572f1d777daf7.jpg)

X-10 DWG.NO. 10606   
UNCLASSIFIED   
FIGURE 5.1 TOTAL CROSS-SECTION CURVE OF MOLYBDENUM (LOW ENERGY TAIL)   
![](images/e8b7f2186b36c453c52542ad8d68455616814444f96bd3d4332750746bdad51e.jpg)  
(MEASURED AT COLUMBIA UNIVERSITY BY PROFESSOR W.W. HAVENS)

Figure 5.2 shows the transmission from 0 to $20~\mu \mathrm{sec / meter}$ . As can be seen, there is a strong resonance at 46 ev with other dips in transmission at 145 and 580 ev. These higher energy dips may be due to multiple levels, as the resolution width of the velocity selector is not too good in this energy region. Note also that the highest transmission values obtained in this higher energy region correspond to a cross-section of about 5.5 barns, which is in agreement with the present data in the lower energy region. The results therefore are self-consistent.

# THE 5-MEV VAN DE GRAAFF ACCELERATOR

Conway Snyder, NEPA

The 5-Mev Van de Graaff accelerator which has been purchased by the United States Air Force for use in the joint NEPA-ORNL accelerator laboratory successfully passed its acceptance tests at the High Voltage Engineering Corporation, Cambridge, Mass., on December 28, 1950. During the course of the tests, the accelerator produced a magnetically analyzed proton beam of from 6 to $7\mu \mathrm{a}$ in its optimum operating range of from 2.5 to 4 Mev and operated successfully at somewhat lower beam currents at energy extremes of 0.5 and 5.4 Mev. The energy stability of the machine was excellent throughout the entire energy range explored, and the actual upper limit to the energy is not known, since it has not been considered desirable to "push" it at this early stage. The fact that no such accelerator has yet yielded nuclear data above 4.25 Mev lends substantiation to the claim that this is the finest electrostatic accelerator in the world.

During January and February the accelerator was disassembled, painted, crated, and shipped to Oak Ridge, where its reassembly is now in progress in Building 9201-2 in the Y-12 Area. By the end of the quarter all components had been received, the major items were in their places, about one-third of the piping was complete, and the electricians were beginning to install the conduits for the rather large number of wires required to control the machine. It is anticipated that the accelerator will begin delivering a proton beam sometime in April.

Research Program. The research program for the accelerator is now being formulated. The advantage of more than a million volts which this accelerator has over others will make accessible for the first time a wide field of great

UNCLASSIFIED

X-IO DWG. NO. 10605

![](images/639cec4ed67e147309aff5b9b96e9422d15c6a44244c370a3ef110d057943a66.jpg)  
FIGURE 5.2 TOTAL CROSS-SECTION CURVE OF MOLYBDENUM (MEASURED AT COLUMBIA UNIVERSITY BY PROFESSOR W.W. HAVENS)

![](images/6451bd1667a470c64fc624d13d5652ab6aea1f78a0ec3dae59bd76a59c08716c.jpg)

interest to nuclear physics. After the original calibration and breaking-in period, the primary emphasis will be on neutron work of interest for shielding and reactor calculations.

![](images/6b092ea881d807dc6ba8c740343ac283685785093602d5d32630b476aa1c35fe.jpg)

120

# MECHANICAL VELOCITY SELECTOR

G. S. Pawlicki, ORINS, and E. C. Smith, Physics Division

The chopper time-of-flight velocity selector for operation in the neutron energy range up to several thousand electron volts is in the process of construction and installation. The electrical equipment for this neutron spectrometer consists of the following parts:

1. Eighty-four counting channels and control circuits.   
2. Power supply for item 1.   
3. Ionization chamber and associated amplifiers.   
4.Shutter drive motor and speed control regulator.

The mechanical equipment consists of:

1. The rotating shutter.   
2. Neutron beam collimator and necessary support elements for the rotor.   
3. Installation facilities for the shutter assembly.

The counting channels are complete and are undergoing reliability checks in the instrument shop. The necessary regulators for filament voltage are on hand, but the $B$ supply generator delivery has been repeatedly delayed and is again currently due for shipment. The ionization chamber has been checked with commercial purity $\mathrm{BF}_3$ and the performance has been promising. Before final filling with enriched $\mathrm{BF}_3$ , a study of $\mathrm{BF}_3$ purification is being conducted in the Instrument Department. The 5-hp shutter drive motor and the speed control are on hand.

The rotating shutter is retarding the entire program. To date the rotor is less than $50\%$ complete. At the present time the supervision of the Research Shops is doing everything possible to expedite the rotor fabrication, and the current completion date of May 1 may be realized. The collimator and associated elements for the complete chopper are very near completion at present. The installation facilities in the pile building have been designed, and the work order has been submitted. The installation will be begun as soon as field workers are available and can do the work without interfering with other research activities in the vicinity.

# 6. CHEMISTRY OF LIQUID FUELS

W.: R. Grimes, Materials Chemistry Division

The last two ANP quarterly progress reports (ORNL-858 and 919) have discussed some of the characteristics of liquid-fuel systems, and have described the preliminary phases of the research designed to produce satisfactory liquids. Two types of fuels, suspensions of uranium compounds in sodium hydroxide and solutions of $\mathrm{UF_4}$ in alkaline earth fluorides, are under study. At this time it appears that the ternary system sodium fluoride—beryllium fluoride—uranium fluoride will find use in the ANP and ARE reactors, since this fuel combines suitable uranium density (about $80\mathrm{lb / cu ft}$ ) in a fuel solution with a satisfactory (below $500^{\circ}\mathrm{C}$ ) melting point. Other ternary fluoride systems which permit higher uranium concentration are being studied. A stable suspension of a uranium compound in sodium hydroxide has not been realized, although a suspension of adequate uranium concentration may be maintained with but slight stirring.

# PHASE STUDIES OF FLUORIDE SYSTEMS

J.:P.:Blakely G.J:Nessle

R.E.Moore C.J.Barton

Materials Chemistry Division

Studies of molten mixtures of uranium tetrafluoride with alkali fluorides and beryllium fluoride have continued during the past quarter using the methods of thermal analysis and of phase separation. The equilibrium diagrams for the binary systems $\mathrm{KF - UF_4}$ and $\mathrm{NaF - UF_4}$ have been established. A large number of data on the ternary system $\mathrm{NaF - KF - UF_4}$ have been obtained, and the equilibrium diagram for this very complicated system is reasonably well established. Additional data on the system $\mathrm{NaF - BeF_2 - UF_4}$ have been obtained, but considerably more will be required to complete the equilibrium diagram for this system. No work on the NaF-LiF-UF $_4$ system was carried out during the past quarter, since it is not likely that the separated lithium isotopes will soon be available in quantity. The general characteristics of these systems,

![](images/00d9c5728ba4ab7dd50e153903a530934bc87a08aa845bcd711ab54c3909a450.jpg)

as indicated by thermal analysis, are discussed briefly under individual headings below. The filtration technique and results are discussed under a separate heading:

Sodium Fluoride-Uranium Fluoride. This system was previously studied by Kraus.(1) Cooling curves on the lower-eutectic-point mixture, 26 mole % $\mathrm{UF_4}$ and 74 mole % NaF, and on a mixture of one other composition, $18\%$ $\mathrm{UF_4}$ and $82\%$ NaF, were determined at the beginning of this work, and the results obtained seemed to confirm the published data. However, in the course of the investigation of the ternary system NaF-KF- $\mathrm{UF_4}$ , it began to appear that Kraus' equilibrium diagram might be in error, particularly in the regions above 50 mole % $\mathrm{UF_4}$ . In addition, Zachariasen's study of this system by the X-ray diffraction method(2) showed the existence of several compounds in addition to the $\mathrm{NaUF_5}$ compound that Kraus' data indicated. Therefore additional study of this system was deemed worth while:

The results obtained are shown graphically in Fig. 6.1. In the range 0 to 50 mole $\%$ $\mathrm{UF_4}$ the equilibrium curve is in essential agreement with Kraus' data. The melting point of the eutectic at 26 mole $\%$ $\mathrm{UF_4}$ is $615 \pm 10^{\circ}\mathrm{C}$ . There appears to be good evidence for the existence of the $\mathrm{Na_2UF_6}$ compound although the thermal data in the 30 to 50 mole $\%$ $\mathrm{UF_4}$ range hardly permit unequivocal interpretation. The low breaks in this region, which Kraus attributed to supercooling, may be due to a solid transition. Zachariasen showed that $\mathrm{Na_2UF_6}$ exists in two modifications, and it appears likely that the low breaks in the 0 to 25 mole $\%$ $\mathrm{UF_4}$ range are also due to solid transition. The higher eutectic point is at about 56 mole $\%$ $\mathrm{UF_4}$ instead of the previously accepted 67 mole%. The melting point of this eutectic is $680 \pm 10^{\circ}\mathrm{C}$ . The thermal data do not show the existence of the $\mathrm{Na_3UF_7}$ compound identified by Zachariasen in the 25 mole $\%$ $\mathrm{UF_4}$ region.

Potassium Fluoride—Uranium Fluoride. Study of this system was begun early in the present research program but was discontinued after the existence of the high-melting compound $\mathrm{K}_3\mathrm{UF}_7$ was found and the absence of any low-melting eutectic in the 0 to 50 mole $\%$ $\mathrm{UF}_4$ range was established. Since more complete data on this system were needed to complete the NaF-KF- $\mathrm{UF}_4$ ternary diagram, the earlier work was repeated using the improved technique now in use. The data obtained essentially confirmed the earlier results.

![](images/6bcf44b01d52a90ebce82a80e11d98b8c8a21d14885f6a6f5216d793ac005116.jpg)

The complete diagram is shown in Fig. 6.2. The thermal data appear to confirm the existence of about all the compounds that Zachariasen found in this system, (3) but it must be admitted that the evidence for some of the compounds is not very strong. The eutectics in this system are all in the 730 to $760^{\circ}\mathrm{C}$ range; this variation is only slightly greater than the experimental error. The two compounds having congruent melting points, $\mathrm{K}_3\mathrm{UF}_7$ and $\mathrm{KUF}_5$ , melt at $970 \pm 10^{\circ}\mathrm{C}$ and $780 \pm 10^{\circ}\mathrm{C}$ , respectively.

Sodium Fluoride-Potassium Fluoride-Uranium Fluoride. Owing to the complexity of this system, it has been necessary to run cooling curves on a large number of compositions in order to locate the isotherms and eutectic compositions. Figure 6.3 shows the isotherms and the known eutectics in this system. Eutectic compositions corresponding to some of the higher halts have not been determined with any degree of certainty, and some doubt also exists as to the exact location of the isotherms in certain regions of the diagram.

The lowest eutectic believed to exist is that at 27 mole $\%$ UF $_4$ , 43.5 mole $\%$ NaF, and 29.5 mole $\%$ KF, having a melting point of $530 \pm 10^{\circ}\mathrm{C}$ . However, a well-defined break in the cooling curves for several points near the above-mentioned composition appeared at about $430^{\circ}\mathrm{C}$ . None of these mixtures appeared to be liquid below the $530^{\circ}\mathrm{C}$ eutectic. The break is probably due to a solid transition, but the length of the halts in a very restricted area of the diagram indicates a rather large energy change for a change in crystalline modification. Two compounds, $\mathrm{Na}_2\mathrm{KUF}_7$ and $\mathrm{Na}_3\mathrm{KUF}_8$ , are possible in the area where the $430^{\circ}\mathrm{C}$ break appears, and it is possible that a solid reaction occurs with the formation of a stable compound. There is a fairly large area in the diagram, in the range 24 to 33 mole $\%$ UF $_4$ , with a maximum melting point of $570 \pm 10^{\circ}\mathrm{C}$ .

There appears to be a eutectic at approximately 55 mole $\%$ UF $_4$ , 30 mole $\%$ NaF, and 15 mole $\%$ KF with a melting point of $670 \pm 10^{\circ}\mathrm{C}$ . Another eutectic at $620 \pm 10^{\circ}\mathrm{C}$ apparently exists in the lower right-hand corner of the diagram, the exact location of which was not determined (see Filtration Experiments, below). Other eutectics at higher temperatures may exist in this system, but the effort necessary to locate the exact compositions corresponding to these higher eutectic temperatures hardly appears worth while at the present time.

Sodium Fluoride--Beryllium Fluoride--Uranium Fluoride. Progress on this system was rather limited during the last quarter. In the previous progress

![](images/33a1c0073a4ce7a73cc62078ff359f647df1c34a787ad2ce34cd1448fb602387.jpg)

report (ORNL-919) it was indicated that little was known concerning the purity of the beryllium fluoride available in this laboratory. Spectrographic and chemical analyses were performed on the two batches of Brush Beryllium Co.'s product that have been used in the present investigation. The spectrographic analyses showed no impurities except a trace of magnesium. The first chemical analysis, however, indicated that the beryllium fluoride might be contaminated with beryllium oxyfluoride, which has been reported to have the composition $2\mathrm{BeO}\cdot 5\mathrm{BeF}_2$ . Later analyses by an improved method (see Analysis of Beryllium Fluoride in Sec. 21) indicated that the beryllium fluoride received from Brush Beryllium Co. has the theoretical composition, within the limits of experimental error. Hydrofluorination of the $\mathrm{BeF}_2$ under various conditions produced no significant change in analytical results.

Ternary mixtures have a eutectic at $480 \pm 10^{\circ}\mathrm{C}$ with an approximate composition of 12 mole $\%$ $\mathrm{UF_4}$ , 17 mole $\%$ $\mathrm{BeF_2}$ , and 71 mole $\%$ NaF: The uranium content of this eutectic is probably high enough to make it of interest as a fuel material. As mentioned in the previous progress report (ORNL-919), the uranium content of the other known eutectic in this system is apparently too low to be of interest.

Cooling curves have been run on a few binary mixtures of $\mathsf{BeF}_2$ and $\mathsf{UF}_4$ . These showed no indication of a low-melting eutectic.:

On the basis of the data so far obtained, the possibility of finding in this system mixtures melting below $500^{\circ}\mathrm{C}$ and containing more than 20 mole $\%$ $\mathrm{UF_4}$ appears rather remote. The study is being continued at present to allow construction of the equilibrium diagram.

# Filtration Experiments

A considerably simplified technique has been shown to be useful for filtering low-melting fused salt mixtures. A "filtration stick" consisting of a sintered glass filter disk on the end of a pyrex glass tube may be inserted directly into a fused salt mixture on which a cooling curve is being determined. At the desired temperature a vacuum is applied to the filtration stick, and a sample of liquid is thereby drawn up the tube through the sintered glass medium. The filtration stick is then removed from the melt and broken to obtain the filtrate for analysis. Such glass filters may be used with caution up to about $650^{\circ}\mathrm{C}$ .

The procedure employed to locate ternary eutectics is as follows: A ternary mixture with a cooling curve showing a definite eutectic halt is chosen as a starting point. This mixture is melted and brought to equilibrium at a temperature well above the melting point. The mixture is then cooled slowly to as low a temperature as is practicable and filtered. Another mixture is prepared on the basis of the analysis of the filtrate and this sample is melted and filtered at a still lower temperature. By repetition of this procedure the ternary eutectic can be approached closely in a few steps.

The region in the NaF-KF-UF $_4$ phase diagram of possible interest as a fuel lies between 20 and 35 mole % UF $_4$ and between 5 and 35 mole % KF as shown in Fig. 6.3. Cooling curves in this region indicate a ternary eutectic melting at approximately $520^{\circ}\mathrm{C}$ . Filtration experiments conducted by the technique described above which started with two different compositions of melting point $635^{\circ}\mathrm{C}$ gave, on successive filtrations, the compositions in Table 6.1.

TABLE 6.1   
Determination of Ternary Eutectic in NaF-KF-UF $_4$ from Filtration Experiments   

<table><tr><td rowspan="2">TEMPERATURE (°C)</td><td colspan="3">COMPOSITION (mole %)</td></tr><tr><td>U</td><td>Na</td><td>K</td></tr><tr><td>635</td><td>22.5</td><td>45</td><td>32.5</td></tr><tr><td>635</td><td>35</td><td>45</td><td>20</td></tr><tr><td>615</td><td>31.5</td><td>51</td><td>17.5</td></tr><tr><td>560</td><td>28.5</td><td>53</td><td>18.5</td></tr><tr><td>540</td><td>27</td><td>55</td><td>18</td></tr><tr><td>586</td><td>22.5</td><td>55</td><td>22.5</td></tr></table>

These results would seem to indicate that a ternary eutectic melting at $530 \pm 10^{\circ}\mathrm{C}$ lies in the region near 27 mole $\%$ $\mathrm{UF_4}$ and 18 mole $\%$ $\mathrm{KF}$ . The cooling curves seem to indicate, however, another eutectic of similar melting point

![](images/ae203a8bcc352133f3156c746623b7b29149f52340831af5933a8ce1a948a8e8.jpg)

![](images/c24ba8b7c3ef32b1715e93f590f731a7680e5f94ad5e8c9e877fb6375a1ea15c.jpg)  
FIGURE 6.3 THE TERNARY SYSTEM NoF-KF-UF4

![](images/57f9373e919fb9d972c240a890d508a4f22cb32be9bf38382e27079d6bbb2416.jpg)

near 27 mole % UF $_4$ and 26 mole % KF. Filtration of this mixture at the eutectic temperature resulted in a filtrate containing 26 mole % UF $_4$ and 26 mole % KF. It is possible that two ternary eutectics exist in this region of the diagram; additional experiments will, however, be necessary before a definite conclusion can be drawn.

By use of this technique the eutectic indicated in the lower right-hand corner of Fig. 6.3 has been shown to melt at $620^{\circ}\mathrm{C}$ and to be very close to the composition 12 mole $\%$ $\mathrm{UF_4}$ , 67 mole $\%$ $\mathrm{KF}$ , and 21 mole $\%$ NaF.

# SUSPENSIONS OF URANIUM COMPOUNDS IN SODIUM HYDROXIDE

J.D.Redman D.E.Nicholson

L. G. Overholser

Materials Chemistry Division

Previous reports (ORNL-858 and 919) have described attempts to prepare stable suspensions of uranium compounds in molten sodium hydroxide and have discussed some of the properties of the materials so prepared. Additional efforts have been made to ascertain the effects of a number of variables on the stability of the suspensions and to identify the uranium compound present in the sodium hydroxide at elevated temperatures. Only a limited number of data are presented since in most instances a qualitative statement suffices to show the effect of different variables on the system.

Stability of Uranium Suspensions. Virtually all the experiments have been performed in a silver reactor in the prevailing atmosphere. A few experiments which were run in a nickel reactor at $700^{\circ}\mathrm{C}$ in the prevailing atmosphere showed that nickel is corroded rapidly under these conditions. The presence of nickel oxide appears to cause a decrease in the stability of suspensions of the monouranate, and, since this behavior of the oxide may mask the effect of the variables under consideration, the use of nickel vessels in an oxidizing atmosphere was abandoned.

Effect of Pretreatment of $UO_{3}$ . Uranium trioxide was used in the majority of the experiments since this source of uranium appeared to give the most stable suspensions. Samples of trioxide were specially prepared from the

peroxide and from ammonium diuranate, but, because these products yielded no better suspension than did the commercial uranium trioxide, the latter was used most extensively. The commercial product has a water content approximating the monohydrate; drying at $300^{\circ}\mathrm{C}$ gives the anhydrous trioxide. Experiments in which the hydrated trioxide was used gave results comparable to those obtained using as charge material the commercial trioxide dehydrated by heating at either 300 or $450^{\circ}\mathrm{C}$ . Ignition of the trioxide to $\mathrm{U}_{3}\mathrm{O}_{8}$ at $800^{\circ}\mathrm{C}$ yielded a material which produced less stable suspensions.

Effect of Temperature of Formation. Most of the early experiments were performed by heating the sodium hydroxide to $700^{\circ}\mathrm{C}$ and adding sufficient uranium trioxide to give a suspension containing about $5\%$ by weight. Subsequent studies showed that somewhat more stable suspensions resulted when the trioxide was added to the sodium hydroxide at 450 to $500^{\circ}\mathrm{C}$ instead of $700^{\circ}\mathrm{C}$ , and most of the ensuing work utilized this lower temperature. The temperature was raised to $700^{\circ}\mathrm{C}$ following the addition of the trioxide and held there, in most instances, during the aging period.

Effect of Aging of Suspension. Reference was made in ORNL-919 to the fact that the suspensions became less stable after aging at $700^{\circ}\mathrm{C}$ . Additional studies have shown that this behavior, presumably due to a growth of the particles, may be a very serious problem. The data given in Table 6.2 show the effect of aging at various temperatures on the stability. The values reported show the percentage of the original uranium remaining in the upper one-fourth of the suspension after the designated settling time (100 corresponds to no settling). In all cases the uranium trioxide (heated at $300^{\circ}\mathrm{C}$ , passed 150-mesh sieve) was added to the sodium hydroxide at 450 to $500^{\circ}\mathrm{C}$ and the suspension was heated at the indicated temperature for the period given. The uranium trioxide content was approximately $4.5\%$ by weight in all cases.

The results in this table also show that drastic aging of the suspensions occurs at high temperatures. The rate of growth during aging increases with increasing temperature and apparently becomes very pronounced at $800^{\circ}\mathrm{C}$ . The suspensions appear to be more stable at $600^{\circ}\mathrm{C}$ than at the higher temperatures, but it is difficult to say what fraction of the increased stability is due to particle size and what portion arises from the increased density and viscosity of the sodium hydroxide at the lower temperature. At the higher temperature the decrease in density and viscosity must be responsible for a large portion

TABLE 6.2   
Effect of Temperature and Length of Aging on the Stability of Sodium Monouranate Suspensions in Sodium Hydroxide   

<table><tr><td colspan="2">AGING CONDITIONS</td><td rowspan="2">SETTLING TIME(min)</td><td rowspan="2">PERCENT OF URANIUMREMAINING SUSPENDED</td></tr><tr><td>TEMPERATURE (°C)</td><td>TIME (hr)</td></tr><tr><td rowspan="10">600</td><td rowspan="5">18</td><td>1</td><td>98</td></tr><tr><td>2</td><td>86</td></tr><tr><td>3</td><td>83</td></tr><tr><td>4</td><td>61</td></tr><tr><td>5</td><td>58</td></tr><tr><td rowspan="5">42</td><td>1</td><td>61</td></tr><tr><td>2</td><td>44</td></tr><tr><td>3</td><td>34</td></tr><tr><td>4</td><td>21</td></tr><tr><td>5</td><td>21</td></tr><tr><td rowspan="10">700</td><td rowspan="5">20</td><td>1</td><td>85</td></tr><tr><td>2</td><td>66</td></tr><tr><td>3</td><td>61</td></tr><tr><td>4</td><td>51</td></tr><tr><td>5</td><td>39</td></tr><tr><td rowspan="5">95</td><td>1</td><td>37</td></tr><tr><td>2</td><td>17</td></tr><tr><td>3</td><td>2</td></tr><tr><td>4</td><td>2</td></tr><tr><td>5</td><td>2</td></tr><tr><td rowspan="10">800</td><td rowspan="5">2</td><td>1</td><td>83</td></tr><tr><td>2</td><td>71</td></tr><tr><td>3</td><td>47</td></tr><tr><td>4</td><td>51</td></tr><tr><td>5</td><td>27</td></tr><tr><td rowspan="5">20</td><td>1</td><td>2</td></tr><tr><td>2</td><td>2</td></tr><tr><td>3</td><td>1</td></tr><tr><td>4</td><td>1</td></tr><tr><td>5</td><td>2</td></tr></table>

of the instability observed. However, the results obtained at $800^{\circ}\mathrm{C}$ show quite markedly the decrease in stability that results from the aging at this high temperature and suggest that the rate of particle growth is accelerated by a rise in temperature. This behavior may prove to be a real impediment since not only must it be possible to prepare a reasonably stable suspension but the system also must remain stable for relatively long periods of time at high temperatures if such a fuel system is to have any practical value.

Effect of Additive. In view of the drastic changes noted above which occur on aging, studies were made in an attempt to find some additive that would inhibit or prevent this growth of particles. It appeared doubtful that any beneficial effect would result from the introduction of another solid phase because of the deleterious effect of nickel oxide on the system. This limited the study to those materials which are soluble in sodium hydroxide at $700^{\circ}\mathrm{C}$ . The effects of the addition of some materials meeting this requirement are described briefly below.

The additive was placed in the silver reactor, sodium hydroxide was added, the temperature was raised to 450 to $500^{\circ}\mathrm{C}$ , sufficient uranium trioxide was added to make the suspension approximately $5\%$ by weight, and the temperature was then raised to $700^{\circ}\mathrm{C}$ . Sampling for the settling rate determination was usually done after the suspension had aged for about 24 hr. The addition of 1 to $5\%$ sodium silicate had very little effect; amounts of the order of 5 to $20\%$ resulted in decreased stability. Addition of 1 to $20\%$ of either tungstic acid or sodium chromate produced very unstable suspensions. The presence of molybdate appeared to be without any marked effect. Sodium vanadate, when present in amounts approximating 20 to $30\%$ by weight, resulted in suspensions which were more stable after aging for 24 hr than were those to which no material was added. Smaller amounts of vanadate showed no beneficial effect. It is impossible to state whether the increased stability is due to changes in density and viscosity or is to be attributed to an effect on the particle size. The results obtained using these additives are not encouraging and one cannot be optimistic about the possibilities of finding a stabilizer for such a system.

Suspensions of $UO_{2}$ . Experiments in which uranium dioxide, $UO_{2}$ , was used as the charge material under a normal atmosphere showed that the uranium compound was oxidized and that a slow transition to sodium monouranate occurred.

![](images/5200bbe0170ebf565c410d1c0ea286ff8b0c4942ccdba7f9a061d7e9e3ede00d.jpg)

It should be noted that the suspension formed from the dioxide was very unstable and that the stability increased as sodium monouranate was formed. It appears that if $\mathrm{UO}_2$ were used in a reducing atmosphere it might be possible to avoid reaction; it is not certain, however, that improved suspensions will be possible by this means.

Identification of the Uranium Compound. It has been indicated in a previous report (ORNL-919) that the addition of uranium compounds to sodium hydroxide in oxidizing atmospheres yielded a material whose characteristic X-ray diffraction spectrum was not identical with that of any of the starting materials. Positive identification of this material as sodium monouranate, $\mathrm{Na}_2\mathrm{UO}_4$ , has not been possible from X-ray diffraction alone; chemical studies have recently suggested very strongly, however, that $\mathrm{Na}_2\mathrm{UO}_4$ is actually obtained.

Attempted Separation of the Compound from NaOH. Several attempts have been made to recover the uranium compound by vacuum distillation of the caustic at 800 to $850^{\circ}\mathrm{C}$ from silver crucibles contained in stainless steel retorts. Contamination of the residue, which was noted in the first distillation, was prevented in the subsequent distillations by covering the silver crucible with a loose-fitting silver plate. With this modification, relatively pure orange-colored residues were obtained after distillation of the sodium hydroxide was complete. Chemical and X-ray diffraction analyses showed that the residues consisted principally of sodium diuranate. This was not anticipated but may be explained by assuming that the reaction

$$
2 \mathrm {N a} _ {2} \mathrm {U O} _ {4} \longrightarrow \mathrm {N a} _ {2} \mathrm {U} _ {2} \mathrm {O} _ {7} + \mathrm {N a} _ {2} \mathrm {O}
$$

occurs during the later stages of the distillation.

Synthesis of Sodium Monouranate. Mixtures of sodium carbonate and $\mathrm{U}_3\mathrm{O}_8$ showed little evidence of reaction when heated at temperatures as high as $1250^{\circ}\mathrm{C}$ . Reaction was obtained by heating mixtures containing $\mathrm{U}_3\mathrm{O}_8$ , $\mathrm{Na}_2\mathrm{CO}_3$ , and $\mathrm{NaCl}$ to $950^{\circ}\mathrm{C}$ . Attempts to leach the unreacted $\mathrm{Na}_2\mathrm{CO}_3$ and $\mathrm{NaCl}$ from the product, however, left an orange residue which was shown by X-ray diffraction to be sodium diuranate, $\mathrm{Na}_2\mathrm{U}_2\mathrm{O}_7$ .

When stoichiometric mixtures of sodium carbonate and uranium trioxide were finely ground, intimately mixed, and heated at approximately $1600^{\circ}\mathrm{C}$ for

1 hr a pale orange solid which showed evidence of sintering was obtained. Chemical analysis gave a sodium/uranium ratio of 1.97/1.00 and a carbonate content of approximately $1\%$ . The X-ray diffraction pattern for this material is identical with that obtained when uranium trioxide is heated with a large excess of sodium hydroxide at $700^{\circ}\mathrm{C}$ and is assumed to be characteristic of sodium monouranate. Less than $10\%$ of sodium diuranate was found by the X-ray diffraction analysis. When the experiment was repeated at $1250^{\circ}\mathrm{C}$ a mixture of sodium monouranate and sodium diuranate was obtained in which the diuranate content was of the order of 40 to $50\%$ .

Since the preceding results indicated that sodium monouranate may be prepared from sodium carbonate and uranium trioxide if a temperature of $1600^{\circ}\mathrm{C}$ or higher is used, experiments were run using an induction furnace to attain the desired temperatures. A run at $1750^{\circ}\mathrm{C}$ , in which a platinum dish was partly melted, gave a layer of relatively pure sodium monouranate. There was evidence that the portion of the material in contact with the melted platinum had been fused, suggesting that the sodium monouranate may melt in the vicinity of $1750^{\circ}\mathrm{C}$ . The bulk of the material had remained at a temperature considerably below $1750^{\circ}\mathrm{C}$ ; the failure of the platinum was due to local overheating. To avoid this difficulty when using platinum, magnesia cups preheated at $1800^{\circ}\mathrm{C}$ were tried. These cups proved to be too porous; the material diffused through the magnesia cup and in contact with the graphite holder burst into flame at a temperature of approximately $1400^{\circ}\mathrm{C}$ in an argon atmosphere.

The failure to find a suitable container for the high-temperature sodium carbonate--uranium trioxide reaction resulted in further attempts to prepare sodium monouranate by other methods.

A mixture containing 2 moles of sodium nitrate per mole of uranium trioxide was heated for 1 hr at $1050^{\circ}\mathrm{C}$ . A similar run was made at $1350^{\circ}\mathrm{C}$ . Both runs yielded a pale orange residue which appeared to be sodium monouranate, but the X-ray diffraction analyses of these materials have not been completed.

Stability of Sodium Monouranate. A mixture of uranium trioxide (5% by weight) and sodium hydroxide was heated in a silver crucible for 2 hr at $600^{\circ}\mathrm{C}$ under an atmosphere of hydrogen. X-ray diffraction analysis showed that only sodium monouranate was present. This compound apparently is not reduced by

hydrogen under these conditions. A sample was taken from the upper portion for analysis after the solids had settled and was found to contain $0.008\%$ uranium. Apparently uranium is not soluble to any significant extent under the conditions used.

141-176

# Part III

# MATERIALS RESEARCH

# INTRODUCTION TO PART III

In the final analysis the ultimate success of any reactor program depends upon the satisfactory solution of many serious material problems. The many specific requirements of materials for the aircraft reactor comprise a design problem unique in engineering experience. The most pertinent of these requirements are that the material do the following:

1. Resist liquid-metal corrosion.   
2. Possess high mechanical strength.   
3. Withstand attack by fuel and moderator.   
4. Be formable into thin-walled structures.   
5. Be amenable to production of sound welds.   
6. Be dimensionally stable at operating temperatures.   
7.: Not be subject to thermal gradient transfer.   
8. Have favorable nuclear characteristics.   
9. Have reasonable stability under radiation bombardment.   
10. Be available in uniform quality.

In addition to the above requirements, most of which pertain specifically to the structural and containing material in the reactor, the liquid fuel and the liquid-metal coolant must possess certain thermal and physical properties, notably good thermal conductivity, high heat-transfer characteristics, and low viscosity. Furthermore, these liquid-metal systems will require the development of handling equipment (plumbing) such as pumps, valves, flowmeters, bearings, insulation, and similar facilities.

The bulk of the research on these problems is now being done in various laboratories of the Oak Ridge National Laboratory which are associated with the ANP Division, and is discussed under one or more of the following subject headings: Corrosion Experimentation, Liquid-Metal and Heat-Transfer Research, Components of Liquid-Metal Systems, Metallurgical Processes, and Radiation Damage -- Secs. 11 through 15, respectively.

At this time the corrosiveness of sodium, is being investigated with the family of metals whose known

characteristics fulfill the requirements listed above. These container materials include a variety of stainless steels, nickel alloys, and refractory metals. The corrosiveness of the fluoride fuel must be examined with these same metals since the metallic container for the fluoride melt will, in the reactor, be immersed in the coolant (liquid-metal) stream. These corrosion problems (Sec. 11) are now being thoroughly examined under static conditions although the subsequent tests in circulating loops are in progress for some systems.

Many fundamental data are required on the thermal and physical properties of both liquids (coolants and fuels) and metals. The heat-transfer coefficients of NaOH (which is still of interest as a reactor fuel - Sec. 16) are being determined. These values and other information concerning principally the thermal convection in the fuel pins, flow characteristics of the coolant in various passages, and the electrical conductivity of the fluoride melt are discussed in Sec. 12. In addition, the Heat Transfer Research Group has initiated the editing of a revised Liquid Metal Handbook.

The development of liquid-metal systems and associated handling techniques belong to the new technology which is rapidly becoming well-known as "reactor plumbing." A number of pumps, including axial flow, centrifugal, electromagnetic, and "canned rotor," are being tested on these systems. Tests were initiated this quarter on mock-up of heat exchangers. As a consequence of this research with liquid metals, adequate safety measures, disposal procedures, product control tests, insulation, and other techniques and procedures have had to be established. Outstanding in this field is the work of the Liquid Metal Safety Committee which will soon issue a safety manual for the handling of liquid metals. These developments are discussed in Sec. 13.

Laboratories for stress-rupture testing, powder metallurgy, and welding have been established for the development of fabricating techniques for the reactor itself. Of particular interest are the welding of molybdenum

and the stress-rupture testing of metals in a liquid-metal environment although both these programs were delayed by the installation of laboratory equipment. The fabrication of solid-fuel elements, however, has been extensively pursued, and three techniques have been developed. In addition, the examination of electrolytically etched single-crystal copper spheres may lead to a better understanding of the fundamental physical chemistry of liquid-metal corrosion. These activities are discussed in Sec. 14.

The radiation stability of core materials is under investigation. Effects of radiation damage on the creep and thermal conductivity of 316 stainless steel are currently under investigation. A program has been established at Purdue University for similar work on molybdenum, and preparations to date include the establishment of the physical properties of molybdenum without irradiation. The radiation stability of the fluoride eutectic NaF-UF4 has been tentatively established. These radiation damage measurements are discussed in Sec. 15.

# 11. CORROSION EXPERIMENTATION

E. C. Miller and W. D. Manly, Metallurgy Division

H. W. Savage, ANP Division

P. J. Hagelston, Isotope Research and Production
