Repository: ondrejch/msr_kb

# MSR KB Bundle

## Purpose

This repository preserves a deterministic, provenance-backed knowledge base for historical molten-salt reactor research.

It has two complementary uses:

- **historical knowledge base** under `kb/` for document-grounded entities, topics, timelines, reports, and normalized claims
- **distilled research layer** under `kb/distilled/` and `kb/wiki/research-guides/` for reusable salts, materials, compatibility, reactor-physics, and system-dynamics knowledge

The pipeline is intentionally deterministic: all generated outputs are derived from OCRed source documents and should remain traceable back to specific documents, sections, and line ranges.

File: pdf/ANP-60/ANP-60/hybrid_ocr/ANP-60.md (part 6 of 11)
ANP-60(Dol.)
The past quarter has seen the substantial completion of the initial phase of the static corrosion testing. The first portion of the program was to determine in a rough, qualitative way whether or not a metal or alloy had any chance of withstanding attack by liquid metals at elevated temperatures. By this selective weeding, many metals and alloys have been eliminated from further consideration. The second portion of the program has now been started. The metals and alloys which showed some resistance to attack are now being subjected to rigorous, more quantitative corrosion study. While certain refinements in both apparatus and technique are yet to be made and evaluated, it is felt that the recently adopted methods for the study of attack resistance will produce worthwhile information.

The evaluation of reactor metals for use with a certain coolant under given conditions of cycling or varying temperature and of a limited degree of purity involves more than the close study of a corrosion rate determined under test conditions where very pure materials and ideally prepared surfaces are involved, no thermal or composition gradient is present, and temperature is maintained at a constant level. Dynamic corrosion tests in both convection and forced-circulation loops have been initiated and significant information on the low-velocity circulation of sodium has already been obtained.

The fundamental metallurgical considerations involved in corrosion indicate that a barrier film might be formed on the surface of the metal which would inhibit the corrosive properties of the coolant. A search is in progress to find such a diffusion barrier for systems of interest to otherwise feasible liquid-metal systems.

The static corrosion by fluoride melts will determine the possible container for the liquid (fluoride salt mixture) fuel. It is notable in this program that the quiescent nature of the liquid fuel in the ANP reactor mitigates against the necessity of dynamic corrosion testing of the fuel, although this would eventually be desirable. Some materials, e.g., monel and

nickel A, have been found to have satisfactory corrosion rates (less than 0.03 mil/hr), but the compatibility of these metals with other requirements (namely, high-temperature strength) is not favorable. The tests are by no means complete.

# STATIC CORROSION BY LIQUID METALS

A. D. Brasunas, Metallurgy Division

Additional data are being gathered concerning the resistance of various metals and alloys to liquid-metal corrosion under static and dynamic conditions. The coolant sodium, has been investigated with regard to its interactions with certain solid metals under static test conditions at $1000^{\circ}\mathrm{C}$ .

A critical study of the capsulating testing technique has led to the development of a more satisfactory manner of testing. The undesirable third component may be eliminated by the tubulating technique now being developed. Both these techniques are described below.

Testing Technique. The manner of enclosing specimens in capsules for static corrosion testing in molten-metal media is illustrated in Fig. 11.1. The metal specimens are machined and polished to size (1 by $\frac{3}{4}$ by $\frac{1}{4}$ in.) and carefully weighed after vapor degreasing. Relatively inert metal test capsules (nickel in the case of sodium may be prepared by machining from bar stock: The specimen is first inserted in the capsule and liquid metal is poured into it, in a dry box chamber containing argon.: A cap, inserted in the capsule, is then heliarc welded into place. While under vacuum, the extended tube is crimped, spot welded, and bead welded, thereby enabling the corrosion test to be conducted at temperature in vacuum.

The major undesirable feature here is concerned with the relatively inert metal capsule. Although the solubility of nickel in sodium is very low,

![](images/d208a84cc2674f70ca5fee6a61aff8290cede5c2e6ca8a7f9d68607b2921240e.jpg)  
FIGURE II.1

![](images/9b472fb2255152fefa394a4e18fbd632496d9c7d861d5f59d18607e310f105f8.jpg)

a substantial layer of nickel may be deposited on metal specimens. The presence of such films seriously challenges the validity of the test data. The same phenomenon has been observed in lead tests conducted in iron capsules.

Considerable effort is currently being placed on the development of the tubulating technique illustrated in Fig. 11.2, in which the tube and specimen are of identical composition. Mass transfer caused by composition variations should be nonexistent under these conditions. This technique is essentially similar to the above capsulating technique in other respects. The major developmental problem is concerned with the maintenance of a high degree of molten metal purity during the filling and sealing operations. Aging and filtering the molten metal slightly above its melting point, together with the necessaryGETTING, constitute the present plans for purification.

Static Corrosion. Lead. Many corrosion tests in molten lead at $1000^{\circ}\mathrm{C}$ have been conducted for 40 and 400 hr. These have been made in evacuated iron capsules as shown in Fig. 11.1. The extent and nature of corrosive attack have now been determined for most of the materials tested. Forty-hour test data are reported in Table 11.1 and the 400-hr data are given in Table 11.2. Photomicrographs illustrating the nature of and depth of attack on numerous metals are given in Figs. 11.3 through 11.9. The tests in which mass transfer of capsule material to specimen was evident, as in Fig. 11.5, are indicated in Table 11.1 by the symbol "Mt." These tests will be repeated under conditions where this phenomenon cannot occur.

Iron showed no metallographic evidence of any attack (Fig. 11.3a) in 40 hr at $1000^{\circ}\mathrm{C}$ . A weight loss of approximately 0.1 g was detected which corresponded to the change in specimen thickness of 0.001 in. (0.0005 in. removed from all exposed surfaces). Low-alloy steels containing 12 and $16\%$ Cr likewise showed very little evidence of corrosion. However, tiny gray spheroids, shown in Figs. 11.3a and 4a, were noted along the surface to a depth of approximately 0.001 in. in 40 hr and about 0.005 in. in 400 hr. Type 446 stainless steel $(26\% \mathrm{Cr})_{\kappa}$ shown in Fig. 11.4b, shows appreciably more susceptibility to such attack.

The presence of iron layers on the surfaces of molybdenum and tantalum is shown in Figs.11.5a and b, respectively; similar films were detected on columbium and zirconium. These tests will be repeated.

![](images/7b37260ae211341a0d90be886b05f5f62cb727fbe7469dfdf656db8d11e40275.jpg)

TABLE 11.1   
Static Corrosion Data Obtained in 40 - hr Tests Made in Iron Capsules at 1000°C in Lead   

<table><tr><td>METAL</td><td>ARBITRARY COMPARATIVE RATING(a)</td><td>THICKNESS CHANGE(b)(in.)</td><td>INTERGRANULAR PENETRATION (in.)</td><td>SUBSURFACE PRECIPITATION WITHIN GRAIN (in.)</td><td>SURFACE TRANSFORMATION (in.)</td><td>DECARBURIZATION (in.)</td><td>FILM FORMATION (in.)</td><td>REMARKS</td><td>BATH ANALYSIS (ppm)(c)</td><td>WEIGHT CHANGE (mg)</td></tr><tr><td>Elements:</td><td></td><td></td><td></td><td></td><td></td><td></td><td></td><td></td><td></td><td></td></tr><tr><td>Fe</td><td>10</td><td>-0.0005</td><td>None</td><td>None</td><td>None</td><td></td><td>None</td><td>No evidence of attack; X-ray diffraction detected no change</td><td>Fe, 37</td><td>-120</td></tr><tr><td>W</td><td>10</td><td>None</td><td>None</td><td>None</td><td>None</td><td></td><td>None</td><td>No evidence of attack; X-ray diffraction indicated the presence of WC</td><td>Fe, 155 W, N.D.</td><td>+35</td></tr><tr><td>Mo</td><td>9, Mt(d)</td><td>None</td><td>None</td><td>None</td><td>None</td><td></td><td>Outer 0.0010 Inner 0.0001</td><td>Fe deposit detected on Mo surface</td><td>Fe, N.D. Mo, N.D.</td><td>+250</td></tr><tr><td>Ta</td><td>9, Mt</td><td>None</td><td>None</td><td>None</td><td>None</td><td></td><td>Outer 0.0002 Inner 0.0001</td><td>No evidence of attack; X-ray diffraction indicated TaC</td><td>Fe, 153 Ta, N.D.</td><td>+150</td></tr><tr><td>Cb</td><td>9, Mt</td><td>+0.003</td><td>None</td><td>None</td><td>None</td><td>0.013</td><td>0.004</td><td>No evidence of attack; X-ray diffraction indicated Pb; specimen increased in thickness</td><td>Fe, 933 Cb, N.D.</td><td>+140</td></tr><tr><td>Zr</td><td>9, Mt</td><td>None</td><td>None</td><td>None</td><td>None</td><td>0.025</td><td>0.0001</td><td>No evidence of attack; X-ray diffraction indicated ZrO2</td><td>Fe, 327 Zr, N.D.</td><td>+70</td></tr><tr><td>Be</td><td>6</td><td>-0.004</td><td>0.001</td><td>None</td><td>None</td><td></td><td>None</td><td>Surface appears severely macroetched; preferential attack along certain crystal-logographic planes</td><td>Fe, 8 Be, N.D.</td><td>-300</td></tr><tr><td>Ni</td><td>3</td><td>-0.029</td><td>0.021</td><td>None</td><td>None</td><td></td><td>None</td><td>Severe general and intergranular attack</td><td>Fe, 48 Ni, 2400</td><td>-10,000</td></tr><tr><td>Ti</td><td>4</td><td>-0.015</td><td>None</td><td>None</td><td>None</td><td></td><td>None</td><td>Severe general attack, not intergranular</td><td>Fe, 210 Ti, 53</td><td>-1,200</td></tr><tr><td>Th</td><td>2</td><td colspan="9">Specimen severely attacked; lead completely consumed</td></tr><tr><td>U</td><td>1</td><td colspan="9">Specimen completely disappeared.</td></tr><tr><td>Stainless steel:(f)</td><td></td><td></td><td></td><td></td><td></td><td></td><td></td><td></td><td></td><td></td></tr><tr><td>405</td><td>9</td><td>None</td><td>0.001</td><td>0.0005</td><td>None</td><td>None</td><td>None</td><td>Very little evidence of attack</td><td>(e)</td><td>-165</td></tr><tr><td>410 LC</td><td>9</td><td>None</td><td>0.001</td><td>0.0005</td><td>None</td><td>None</td><td>None</td><td>Very slight indications of corrosion; X-ray diffraction indicates presence of Cr2O3</td><td>(e)</td><td>+30</td></tr><tr><td>430</td><td>9</td><td>None</td><td>0.001</td><td>0.001</td><td>None</td><td>None</td><td>None</td><td>Very slight attack; tiny gray globules precipitated along surface</td><td>(e)</td><td>-40</td></tr><tr><td>430 ELC</td><td>9</td><td>None</td><td>0.002</td><td>0.001</td><td>None</td><td>0.008</td><td>None</td><td>Same</td><td>(e)</td><td>-75</td></tr><tr><td>446</td><td>7</td><td>None</td><td>0.004</td><td>0.002</td><td>None</td><td>0.006</td><td>None</td><td>Occasional indication of pearlite-like formation near surface</td><td>(e)</td><td>-60</td></tr><tr><td>446 ELC</td><td>6</td><td>None</td><td>0.003 (avg.)</td><td>0.003</td><td>None</td><td>0.004(g)</td><td>None</td><td>Carbide-like particles (pos-sibly sigma) throughout sec-tion, but none noted within 0.004 in. of surface; gray particles precipitated near surface</td><td>(e)</td><td>-75</td></tr><tr><td>446 ELC</td><td>7</td><td>-0.0015</td><td>0.001</td><td>0.003</td><td>None</td><td>0.008(g)</td><td>None</td><td>Gray globular particles pre-cipitated near surface; no metallic particles (carbide-like) noted within 0.008 in. of surface</td><td>(e)</td><td>-60</td></tr><tr><td>304</td><td>6</td><td>None</td><td>0.003 (avg.)</td><td>0.001</td><td>0.001</td><td>None</td><td>None</td><td>Austenite → ferrite transformation at surface and along grain boundaries to depth of penetration noted; X-ray evidence also showed presence of Cr2O3</td><td>(e)</td><td>-65</td></tr><tr><td>304 LC</td><td>6</td><td>None</td><td>0.003 (avg.)</td><td>0.001</td><td>0.001</td><td>None</td><td>None</td><td>Same</td><td>(e)</td><td>-175</td></tr><tr><td>304 ELC</td><td>5</td><td>-0.001</td><td>0.005 (avg.)</td><td>0.001</td><td>0.001</td><td>None</td><td>None</td><td>Same</td><td>(e)</td><td>-90</td></tr><tr><td>316</td><td>5</td><td>None</td><td>0.008 (avg.)</td><td>0.001</td><td>0.001</td><td></td><td>None</td><td>Austenite → ferrite transformation at surface and adjacent grain boundaries; formation of large white metallic phase in grain boundaries near surface; cavi-ties within</td><td>(e)</td><td>+5</td></tr><tr><td>347</td><td>5</td><td>None</td><td>0.006 (avg.)</td><td>0.002</td><td>0.003</td><td></td><td>None</td><td>Austenite → ferrite transformation at surface and adjacent grain boundaries; at-tack more shallow on fine-grain steel</td><td>(e)</td><td>-20</td></tr><tr><td>310</td><td>4</td><td>None</td><td>0.013 (avg.)</td><td>0.015 (max.)</td><td>None</td><td>0.013</td><td>None</td><td>Numerous grain boundary voids in decarburized zones; X-ray diffraction indicates face-centered cubic phase</td><td>(e)</td><td>+75</td></tr></table>

(a) $10 =$ excellent, 5 = poor, 1 = dissolved.   
(b) Values reported are for dimensional changes from one surface only.   
(c) $N \cdot D_{1} = \text{not detected.}$   
(d) Mt = mass transfer p   
(e) Not yet available.   
(f) LC, <0.04% C; ELC, <0.006% C.   
(g) See remarks.

![](images/00e7a610d59d41b506c64fd43d8c7c22087d507217d3ac8ace5dd367a5b90d1e.jpg)  
FIGURE 11.2

![](images/6225a618fd790ed4595939335df7d24f519c0b5ed5f55ce5f1179483310050bb.jpg)  
ARMCO IRON EXPOSED TO LEAD FOR 40 HOURS AT $1000^{\circ}C$ NOTE EXTREMELY SLIGHT SURFACE ATTACK.

![](images/c2bb2e04cde822f2140c659daaf6f8930e2d87718b06007a124c3ae3f71ca46d.jpg)  
TYPE 405 STAINLESS STEEL EXPOSED TO LEAD FOR 400 HOURS AT 1000°C. NOTE THE SLIGHTLY ROUGHENED SURFACE, SMALL CORROSION Void, AND LIGHT GRAY PRECIPITATE IN THE DECARBURIZED LAYER.   
FIGURE 11.3

![](images/f70a09db2bd6f13321d4a18a94b632e8b400e39ab51a0310c7f5e86b5e95dd2b.jpg)  
TYPE 430 STAINLESS STEEL EXPOSED TO LEAD FOR 40 HOURS AT $1000^{\circ}C$ NOTE SLIGHT INTERGRANULAR ATTACK.

![](images/80ef5b373bd16531ce8d352791b7fb63ec637197bea7119afa235aba9f3b93d9.jpg)  
TYPE 446 STAINLESS STEEL EXPOSED TO LEAD FOR 400 HOURS AT $1000^{\circ}C$ NOTE GLOBULAR VOIDS, SOME PARTIALLY FILLED WITH A BLUE-GRAY PHASE. ALSO PHASE TRANSFORMATION.   
FIGURE 11.4

![](images/70df4b4c2fc456321f32ebb89674921eaec85c0e750d67043038069c1aeda7ca.jpg)

MOLYBDENUM EXPOSED TO LEAD FOR 40 HOURS AT $1000^{\circ}C$

NOTE MASS TRANSFER LAYER AND DIFFUSION ZONE.

![](images/3442d2c7148a013f985c422a3526ad4ffc9eb68825f5729ed83a4beb524e6c3f.jpg)  
FIGURE 11.5

Y-3174 B 1000X TANTALUM EXPOSED TO LEAD FOR 40 HOURS AT $1000^{\circ}C$

NOTE MASS TRANSFER LAYER AND DIFFUSION ZONE.

![](images/feabdd7a9005fc83f4387316d5e3ec3c99cc7aa9ba3a1060ff71b1233de6baf6.jpg)  
NICKEL EXPOSED TO LEAD FOR 40 HOURS AT $1000^{\circ}$ C.   
NOTE HEAVY INTERGRANULAR ATTACK AND COMPLETELY ISOLATED GRAINS NEAR THE SURFACE.

![](images/a20bae2dfe4a11757ab35edcbac7925cc820de2d128331b1729b323735b98411.jpg)  
FIGURE II.6

Y-3213 B (POLARIZED LIGHT) 250X

BERYLLIUM EXPOSED TO LEAD FOR 40 HOURS AT $1000^{\circ}C$

NOTE EVIDENCE OF HEAVY PREFERENTIAL

ATTACK AT THE SURFACE ALONG

CRYSTALLOGRAPHIC PLANES; SHALLOW

INTERGRANULAR ATTACK.

![](images/1701ece7761ddf9eb50118888594b1b358c01eebca58edc9fb8853fa8d1f364a.jpg)  
Y-3166 A 100X TITANIUM EXPOSED TO LEAD FOR 4 HOURS AT $1000^{\circ}C$

NO EVIDENCE OF INTERGRANULAR OR PREFERENTIAL ATTACK; HOWEVER CONSIDerable SOLUTION HAS OCCURRED.

![](images/653c6ced665046185fb672c616e49d78308397b0c95d4294b1da50aca604c683.jpg)  
Y-2906 B 100X   
TYPE 304 STAINLESS STEEL EXPOSED   
TO LEAD FOR 400 HOURS AT $1000^{\circ}C$ NOTE THE HEAVY INTERGRANULAR ATTACK   
AND ADJACENT AREAS OF PHASE   
TRANSFORMATION TO FERRITE.   
FIGURE 11.7

![](images/18caf6c02f96d6be564c31f7ec299b8fd03fd39be4b34ee4aa8f7515c525533a.jpg)  
TYPE 316 STAINLESS STEEL EXPOSED TO LEAD FOR 400 HOURS AT $1000^{\circ}\mathrm{C}$ NOTE HEAVY INTERGRANULAR ATTACK AND PHASE TRANSFORMATION ALONG THE ATTACKED GRAIN BOUNDARIES.

![](images/4c45620189c8c5b6c7a2c991277bd394be6a4df794f029f9e8784894f8eee74e.jpg)  
FIGURE 11.8

TYPE 347 STAINLESS STEEL EXPOSED TO LEAD FOR 400 HOURS AT $1000^{\circ}C$ NOTE HEAVY INTERGRANULAR ATTACK AND PHASE TRANSFORMATION ALONG THE ATTACKED GRAIN BOUNDARIES.

![](images/e46ce7f3afe0c0176c052e528cfb7bb450ab8caf74963b442077330191ab9e00.jpg)  
FIGURE 11.9

Y-3257-58

250X

TYPE 310 STAINLESS STEEL EXPOSED TO LEAD FOR 400 HOURS AT $1000^{\circ}C$

NOTE GAMMA TO ALPHA PHASE TRANSFORMATION AT SURFACE AND GRAINBOUNDARY VOIDS IN DECARBURIZED LAYER.

Static Corrosion Data Obtained in 400-hr Tests Made in Iron Capsules at $1000^{\circ}\mathrm{C}$ in Lead (a)   

<table><tr><td>STAINLESS STEEL(b)</td><td>ARBITRARY COMPARATIVE RATING(c)</td><td>THICKNESS CHANGE(d)(in.)</td><td>INTERGRANULAR PENETRATION (in.)</td><td>SUBSURFACE PRECIPITATION WITHIN GRAIN (in.)</td><td>SURFACE TRANSFORMATION (in.)</td><td>DECARBURIZATION (in.)</td><td>FILM FORMATION</td><td>REMARKS</td><td>WEIGHT CHANGE (mg)</td></tr><tr><td>405</td><td>9</td><td>-0.001</td><td>0.001</td><td>0.005(e)</td><td>None</td><td></td><td>None</td><td>Tiny gray globules precipitated within grains below surface to depth of 0.005 in.</td><td>+135</td></tr><tr><td>410 LC</td><td>8</td><td>-0.001</td><td>0.004</td><td>0.006</td><td>None</td><td>0.006</td><td>None</td><td>Gray globules precipitated below surface to depth of 0.006 in.</td><td>+300</td></tr><tr><td>430</td><td>8</td><td>-0.001</td><td>0.004</td><td>0.006</td><td>None</td><td>0.005</td><td>None</td><td>Same</td><td>+100</td></tr><tr><td>430 ELC</td><td>7</td><td>None</td><td>0.006</td><td>0.007</td><td>None</td><td>0.028</td><td>None</td><td>Similar to above, except that the decarburized zone reported for this low-carbon alloy may actually be sigma-free zone</td><td>+90</td></tr><tr><td>446</td><td>6</td><td>-0.002</td><td>0.007 (avg.)</td><td>0.005(e)</td><td>None</td><td>0.028</td><td>None</td><td>Pearlite-like precipitation along surface to depth of 0.005 in.</td><td>+250</td></tr><tr><td>446 ELC</td><td>5</td><td>None</td><td>0.010 (avg.)</td><td>None</td><td>None</td><td></td><td>None</td><td>Gray phase observed in grain boundaries and within grains at surface</td><td>+300</td></tr><tr><td>446 ELC</td><td>6</td><td>None</td><td>0.026 (max.)</td><td>None</td><td>None</td><td></td><td>None</td><td>Same</td><td>+75</td></tr><tr><td>304</td><td>6</td><td>-0.001</td><td>0.007 (avg.)</td><td>None</td><td>0.008</td><td>&gt;0.125</td><td>None</td><td>Gamma → alpha transformation along surface and adjacent grain boundaries</td><td>+185</td></tr><tr><td>304 LC</td><td>6</td><td>None</td><td>0.020 (avg.)</td><td>None</td><td>0.003</td><td></td><td>None</td><td>Same</td><td>+190</td></tr><tr><td>304 ELC</td><td>4</td><td>-0.002</td><td>&gt;0.020</td><td>None</td><td>0.003</td><td></td><td>None</td><td>Same</td><td>(+55 -260f)</td></tr><tr><td>316</td><td>4</td><td>+0.001</td><td>0.035 (avg.)</td><td>None</td><td>0.008</td><td>&gt;0.125</td><td>None</td><td>Specimen completely decarburized; gamma → alpha transformation along surface and adjacent grain boundaries</td><td>+130</td></tr><tr><td>347</td><td>6</td><td>-0.004</td><td>0.018 (avg.)</td><td>None</td><td>0.005</td><td></td><td>None</td><td>Gamma → alpha transformation along surface and adjacent grain boundaries</td><td>+35</td></tr><tr><td>310</td><td>5</td><td>+0.003</td><td>0.030 (avg.)</td><td>None</td><td>0.003</td><td>0.025</td><td>None</td><td>Gamma → alpha transformation at surface; grain boundary void: observed to depth of 0.030 in.</td><td>+450</td></tr></table>

$\{a\}$ Bath analysis not yet available.   
(b) LC, <0.04% C; ELC, <0.006% C.   
(d) Values reported are for dimensional char   
(e) See remarks   
(f) Weight change of two samples.

The titanium, beryllium, and nickel specimens showed appreciable weight loss and reduction in size. A close study of their surfaces revealed basic differences in the nature of attack. Nickel was severely attacked intergranularly, as shown in Fig. 11.6a. Leaving grains completely isolated from their neighbors. Beryllium, Fig. 11.6b, indicated preferential attack for different crystallographic directions; the grain boundaries were not subject to greater attack than the grain proper. Titanium showed neither grain boundary nor preferred directional attack by lead, as illustrated in Fig. 11.7a. Thorium and uranium specimens were very severely attacked under similar test conditions.

Austenitic stainless steels, shown in Figs. 11.7b through 11.9, have been found to be susceptible to the following types of surface instability at $1000^{\circ}\mathrm{C}$ when in contact with lead solution, intergranular penetration, sub-surface precipitation of unknown phases within grains and in grain boundaries, apparent decarburization, and transformation to a body-centered cubic phase in the lead-affected regions. Furthermore, intermetallic layers may also be present on the surfaces of steels or other metals. Their melting points, however, may be close to the melting point of lead and they may escape detection owing to the present method of separating the specimen from the bath.

The corrosion data for stainless steels in lead at $1000^{\circ}\mathrm{C}$ reported in Tables 11.1 and 11.2 indicate that alloys containing smaller amounts of chromium and nickel, especially the latter, appear to withstand molten lead attack better than the higher alloyed metals. The weight change data reported in these tables are not particularly significant since they do not consider occasional mass transfer effects, possible lead retention, or the mode of weight loss distribution (i.e., intergranular or general attack). A certain amount of general attack can be tolerated, whereas intergranular attack must be kept to a minimum. Likewise, thickness changes of the specimen are not entirely free of extraneous influence. Mass transfer and unsatisfactory cleaning may be corrected, but dimensional instability due to gamma-to-alpha transformation or solid solution can cause, and has caused, an actual increase in specimen thickness in spite of possible solution (alloy 310 stainless steel in Table 11.2).

Lithium. Additional tests are being made in lithium, but the test data are not yet available. The tests are of 40 hr duration and include binary

alloys of Fe-Ni, Fe-Cr, Ni-Cr, and Fe-C which were prepared at the Massachusetts Institute of Technology Metallurgy Laboratory. Several additional tests are being made to determine the relative corrosion resistance of columbium, molybdenum, and tantalum in molten lithium.

Sodium. The corrosion data of pure metals and alloys in sodium have not been so fully evaluated as those of pure metals and alloys in lead. Nevertheless, a small number of data are available and are presented in Table 11.3. Sodium attack differs from that of lead and lithium in that attack is relatively shallow and gamma-to-alpha transformations at the surfaces of stainless steels are not observed.

Some of the corrosion phenomena observed in sodium are caused by impurities in the sodium rather than the sodium itself. Carbides have been detected on the surfaces of the strong carbide-forming metals molybdenum, tantalum, titanium, and tungsten. A nickel-rich layer on molybdenum (Fig. 11.10a) has been retested in sodium at $1000^{\circ}\mathrm{C}$ using the special testing technique in which such mass transfer is not possible. The data, however, are not yet available, but it is quite obvious that molybdenum has excellent corrosion resistance to sodium.

Other metals listed in Table 11.3 also show good corrosion resistance to sodium at $1000^{\circ}\mathrm{C}$ . However, there is evidence of slight susceptibility to intergranular attack in the case of low-carbon 304 stainless steel (18 Cr, 8 Ni) and of a slight solubility of tungsten in sodium. Inconel X is inferior to inconel in corrosion, as is evident in Fig. 11.10b.

Bismuth-Uranium. Several metals have been exposed to bismuth containing 2 atom % uranium at $1000^{\circ}\mathrm{C}$ . These are listed in Table 11.4 together with testing time and other pertinent information. Figures 11.11a and b illustrate the nature of corrosive attack on type 316 stainless steel and inconel. The severity of intergranular attack is quite pronounced for these alloys.: Zirconium and titanium were very severely attacked, whereas tungsten, tantalum, molybdenum, and columbium were relatively unattacked. Additional materials are being tested, and will be reported in the future.

# DIFFUSION BARRIER AS A CORROSION INHIBITOR

Corrosion protection may be accomplished by either of two methods: (l) an environment could be selected such that the free energy change for the

TABLE 11.3   
Static Corrosion Data for Tests Made in Nickel Capsules in Sodium at $1000^{\circ}\mathbf{C}$   

<table><tr><td>METAL</td><td>ARBITRARY COMPARATIVE RATING*</td><td>THICKNESS CHANGE (in.)</td><td>REMARKS</td><td>WEIGHT CHANGE (mg)</td></tr><tr><td colspan="5">400-hr TESTS</td></tr><tr><td>Ni</td><td>10</td><td>None</td><td>No evidence of attack</td><td>+10</td></tr><tr><td>Co</td><td>9</td><td>-0.008</td><td>Slight attack; particles or voids at depth of 0.0008 in.</td><td>+175</td></tr><tr><td>Mo</td><td>? Mt**</td><td></td><td>Spectrographic evidence of Ni and C on metal surface (see Fig. 11.10a)</td><td>+75</td></tr><tr><td>Ta</td><td>9</td><td>None</td><td>X-ray diffraction study indicates TaC; unknown film 0.002 in. thick; irregular surface</td><td></td></tr><tr><td>Ti</td><td>9</td><td>None</td><td>X-ray and spectrographic evidence of TiC on surface to depth of 0.004 in.</td><td>+240</td></tr><tr><td>W</td><td>8</td><td>-0.001</td><td>X-ray evidence of WC on surface</td><td>-1050</td></tr><tr><td>Inconel</td><td>9</td><td>None</td><td>Decarburization to depth of 0.001 in.; no intergranular attack (Fig. 11.10b)</td><td>+160</td></tr><tr><td>Inconel X</td><td>8</td><td>None</td><td>0.0006 in. decarburization; 0.002 in. intergranular attack</td><td>+100</td></tr><tr><td>N·155</td><td>8</td><td>+0.010</td><td>Decarburization and unidentified phase beneath surface; no intergranular attack</td><td>+300</td></tr><tr><td colspan="5">40-hr TESTS</td></tr><tr><td>304 SS (0.006% C)</td><td>7</td><td>None</td><td>Precipitate in grain boundary and along crystallographic planes; corrosion noted to a depth of 0.003 in.</td><td>-200</td></tr><tr><td>347 SS</td><td>9</td><td>-0.003</td><td>0.0008 in. decarburization; 0.0005 in. intergranular attack</td><td>-60</td></tr><tr><td>310 SS</td><td>8</td><td>None</td><td>Voids and decarburization to depth of 0.002 in.</td><td>-60</td></tr><tr><td>430 SS</td><td>8</td><td></td><td>0.002 in. intergranular attack; 0.001 in. decarburization; nonuniform sigma-like precipitate to a depth of 0.025 in.</td><td>-165</td></tr><tr><td>446 SS</td><td>9</td><td>-0.001</td><td>No evidence of attack; sigma-like particles noted in grains and in grain boundaries</td><td>-50</td></tr></table>

* 10 = excellent, 5 = poor, 1 = dissolved.   
\*Mt = mass transfer probable.

![](images/05f9ce7fa6f2000c5eb763d36653ce788c172179351f180cdb0d7722472db922.jpg)  
Y-2772

![](images/d43549c5090a0b63cee1ff7ec861d02beac8b7ef30fbc4841abc63640419b991.jpg)  
1000X

MOLYBDENUM EXPOSED TO SODIUM FOR 40 HOURS AT $1000^{\circ}C$ IN A NICKEL CAPSULE.

NOTE DIFFERENCE IN HARDNESS BETWEEN MATRIX (DPH206) AND MASS TRANSFER LAYER (DPH 2990).

![](images/4b080ed6a095f1345b3e247fc525bf45f070372054470b199a5da18682d7c2db.jpg)  
Y-2749   
INCONEL

![](images/d54fa3b44fbc7f463061249de5db66ac6a7d1b933351c8ef28b5721f7bb07be6.jpg)  
250x

![](images/f4d8cfd242e47b9d81cb2ccd24abae617d2ad27e01ae54a7b6129026733af699.jpg)  
FIGURE II.10   
200

Y-2760

INCONEL X

250x

COMPARISON OF INCONEL AND INCONELX AFTER 40

HOUR EXPOSURE TO SODIUM AT 1000°C.

NOTE DECARBURIZATION OF INCONEL AND THE

INTERGRANULAR ATTACK OF INCONELX.

![](images/3acbcf74ce6e9a6cc99de12fe78ec7e71879cceabec8248722b71546fecb6151.jpg)

Y-3081

A

175X

TYPE 316 STAINLESS STEEL TUBING

EXPOSED 40 HOURS AT $1000^{\circ}C$ TO

BI-ULLOY.

NOTE THE INNER WALL OF THE TUBE

ON THE RIGHT SHOWING INTERGRANULAR

ATTACK. PICTURE WIDTH IS COMPLETE

TUBE WALL OF 0.035" THICKNESS.

![](images/acb5afb89f817bdfcc30640edaf1c77c7bb432c946d24ec43b389235e8e5f2bb.jpg)

Y-3124

B

175X

INCONEL TUBING EXPOSED 40 HOURS

AT 1000°C TO Bi-U ALLOY.

NOTE COMPLETE INTERGRANULAR ATTACK

OF TUBE WALL BY Bi-U ALLOY. INNER WALL

OF TUBE ON RIGHT.

FIGURE II.11

201

corroding reaction is positive, or (2) a barrier film between the reactants could be developed which would reduce diffusion to the extent that the reaction rate is satisfactorily minimized. The latter technique is the one most widely practiced since the former usually demands conditions and materials that are generally difficult and impractical to obtain.

The possible reactions* between a pure solid metal and a pure liquid metal are uniquely described in an equilibrium diagram of the binary system. However, such information is either nonexistent for many systems of interest or is inaccurate to the point of being misleading. Much work remains to be done in this field. The ideal situation would be a system in which an intermetallic phase coexists with relatively pure components at the desired temperature and through which diffusion rates are negligibly small. The formation of such an intermetallic film on the specimen surface would constitute an excellent protective layer. The solid and liquid metals would then be accompanied by very little corrosion (if the definition of this term could be broadened to include 'such a reaction').

Since it appears unlikely that such a fortuitous relationship exists in the liquid-solid (coolant-container) metal combination being considered, the addition of a suitable third (or more) component could conceivably have a similar inhibiting effect. The barrier film might be an oxide, nitride, carbide, or possibly some other nonmetallic, metallic, or intermetallic layer. However, the adverse effects on thermal conductivity must not be overlooked.

Thermodynamic data pertaining to metal oxides suggest that $\mathrm{Cr_2O_3}$ should be stable in the presence of lead at all temperatures and in the presence of sodium above approximately $600^{\circ}\mathrm{C}$ , assuming that no complicating mixed oxides form, e.g., chromates. Since many alloys contain chromium as an alloying element, the selective oxidation of this constituent may contribute to corrosion resistance and thus form a diffusion barrier. Fortunately, this can be accomplished by exposing the metal to an atmosphere of controlled oxidizing potential for a suitable time at a selected temperature. The adherence of the oxide to the parent metal through the temperature cycles involved is obviously vital for protection.

A 25 Cr-20 Ni alloy (type 310 stainless steel) was pretreated in this manner to develop a $\mathrm{Cr}_2\mathrm{O}_3$ layer and subsequently was subjected to a static

corrosion test in lead at $1000^{\circ}\mathrm{C}$ for 100 hr. A photomicrograph of the exposed surface is shown in Fig. 11.12 together with a similar photomicrograph of an unpretreated specimen. Although the depth of corrosive attack was not appreciably reduced in this preliminary test, it was nevertheless less severe.

Additional exploratory tests are planned using other alloys and coolants.

# DYNAMIC CORROSION BY LIQUID METALS

H.:W.: Savage, ANP Division W.D.:Manly, Metallurgy Division

Whereas the static corrosion testing of various materials by liquid metals may serve to screen out those which are obviously unsatisfactory, the final acceptance of any system is dependent upon dynamic corrosion tests. These tests are more difficult to perform, however, primarily because they also involve the development of a complete liquid-metal system. The dynamic tests are currently being performed both in convection loops (which require a minimum of development but have low flow rates) and forced circulation loops (which require a liquid-metal pump and have substantial flow rates). Obviously this latter technique will ultimately yield the desired results; the convection loops have been used on an interim basis pending the development of forced circulating systems.

Many data have been obtained, principally with sodium, from the convection loops. The forced circulating loops (figure-eight loops) are still being developed.

Thermal Convection Loops - Harps (E. M. Lees, ANP Division). Thirty-nine thermal convection loops containing sodium and a few lead-containing loops have been operated by the ANP Experimental Engineering Group. Data on these are given in Table 11.5. The decrease in operational troubles may be attributed to improved operational technique and to the installation of adequate control equipment.

Operational Difficulties. Several premature loop failures were attributed to unsatisfactory welds and should not be interpreted as being indicative of poor corrosion resistance of the alloy material. Figure 11.13 illustrates

![](images/fc2ce2b52d7715e434371ed2f6a80eec5c22267e5ccf9f2e038d79d374f6676e.jpg)  
Y-3178-A

250x

![](images/a0dc939ce049c77d3bc0162df89a8b33648ef07ea00bcebbf6d49eca19270fe3.jpg)  
Y-3178-B

250X

TYPE 310 STAINLESS STEEL (25 Cr.-20 Ni)

AFTER 40-HOUR EXPOSURE TO LEAD AT $1000^{\circ}C$

ABOVE: UNTREATED SAMPLE.

BELOW: PRETREATED TO DEVELOP $\mathrm{Cr_2O_3}$

LAYER PRIOR TO TESTING.

FIGURE II.12

![](images/aefa72b16e8af63091a672215101c5d82268266cd2cadf70979b324adc65c9d4.jpg)  
Y-3263   
200x

![](images/e169c067ba8deadbe041344cfed95983a24fd7ba99cab89d90fe7611b742b23e.jpg)  
Y-3262   
FIGURE 11.13   
100X

FLAWS IN WELDED JOINTS WHICH TEND TO PROMOTE PREMATURE CONVECTION LOOP FAILURE.

ABOVE-GRAIN BOUNDARY SLAG REDUCES THE EFFECTIVE THICKNESS OF WELD METAL AND RESULTS IN HIGHLY LOCALIZED STRESS REGIONS.

BELOW-LACK OF FUSION BETWEEN WELDMETAL AND BOTTOM PLATE; FUSION SATISFACTORY BETWEEN WELDMETAL AND PIPE SHOWN AT EXTREME LEFT.

TABLE 11.5   
Corrosion and Operation Notes of Thermal Convection Loops
