Repository: ondrejch/msr_kb

# MSR KB Bundle

## Purpose

This repository preserves a deterministic, provenance-backed knowledge base for historical molten-salt reactor research.

It has two complementary uses:

- **historical knowledge base** under `kb/` for document-grounded entities, topics, timelines, reports, and normalized claims
- **distilled research layer** under `kb/distilled/` and `kb/wiki/research-guides/` for reusable salts, materials, compatibility, reactor-physics, and system-dynamics knowledge

The pipeline is intentionally deterministic: all generated outputs are derived from OCRed source documents and should remain traceable back to specific documents, sections, and line ranges.

File: pdf/ANP-65/ANP-65/hybrid_ocr/ANP-65.md (part 6 of 7)
# LEGAL NOTICE
Another type of seal (Fig. 12.2) is being fabricated which employs a cooled liquid-metal seal between the gas space above the liquid in the pump chamber and the gas in contact with the shaft seal. The pressures in these two spaces are equalized through a leveling tank. A cooled baffle is provided below the shaft seal proper, which is a commercial leather liquid seal lubricated by the flowing coolant for the shaft. The ethylene glycol coolant is prevented from leaking to air by a neoprene seal. Gas pressure inside the pump will be maintained at a higher level than that of the coolant above the seal to prevent coolant entering the sodium system.

Electromagnetic Pumps for the ARE (J. H. Wyld and A. L. Southern, ANP Division). Lack of a-c electromagnetic pumps in the intermediate range of capacities led to theoretical design work to investigate the feasibility of such a pump for the ARE. In addition to the capacity considerations, efforts were made, of course, to improve pump efficiency over currently available models and ultimately to investigate efficiency, pressure, and pumping speed. Another engineering consideration is reduction of size of the overall pump assembly.

Theoretical design has been completed for a two-stage a-c electromagnetic pump with a capacity of 120 gpm at 15 psi. This pump, patterned after Mine Safety Appliance pumps, is illustrated schematically in Fig. 12.3. Detailing of the magnet section is underway, and engineering design of the current loop is in progress. Current transformer design is incomplete. Design calculations show that currents of the order of 7000 amp at approximately 0.5 volt are required along with a magnetic field strength of about 4 kilogauss. The approximate size of the pump without supporting structure is 30 by 27 in.

Since this pump is required to pump sodium at $1500^{\circ}\mathrm{F}$ , the material specified for pump cell fabrication is 316 stainless steel. The current loop will contain copper buses with nickel spacers between the copper and the stainless steel cell wall.

Turbine Pump (W. G. Cobb, ANP Division, and A. G. Grindell, Engineering and Maintenance Division). Shop fabrication for water tests of the turbine pump has been completed. Parts have been delivered but await assembly and testing.

Canned Botor Pump (A. R. Frithsen and M. Richardson, Reactor Technology Division). During the past quarter experimental pump efforts have been

![](images/fec87628d68766dff95d335d451a8565e468b1fa58cc137a294ecf1442c30b04.jpg)  
FIGURE 12.2. LIQUID METAL SEAL FOR CENTRIFUGAL PUMP

![](images/b4fcdc2ad9fe7e5409f79343b7356392f88fc37cef4be060c842278defc9c3a0.jpg)  
FIGURE 12.3. TWO-STAGE ELECTROMAGNETIC PUMP

directed toward the development of a seamless pumping system, utilizing combination hydrodynamic-magnetic bearings. In the previous quarterly report(1) the design, fabrication, and operation of such a system with a turbine pump was discussed; however, still greater success has been attained by operating a centrifugal pump in such a system (Fig. 12.4).

This pumping system consists of two canned rotors with a centrifugal pump sandwiched in between. Each rotor is part of a 3/4-hp motor modified so that machined cans having a wall thickness of about 10 mils fit snugly inside the motor stators. The motor armatures are machined to fit inside the cans with 25 mils clearance. When the system is in operation the armatures function as journal bearings and the cans act as bearing sleeves.

A part of the pumped fluid is recirculated to help support the rotating system axially and, by acting as a hydrodynamic lubricant, to counteract any small radial loads. The thrust loads are balanced by a combination of the forces produced by (1) the recirculated fluid, (2) the magnetic fields of the motors, and (3) the pump impeller. The recirculated fluid contributes to the overall force that balances the thrust load through the use of a valve at each recirculatory inlet, which may be manipulated so as to produce an upward pressure differential. The magnetic fields of the motors produce forces which tend to center the rotors in their respective magnetic fields. The single-entry pump impeller is mounted facing upward. This produces an additional lift on the rotating system.

Total test time to date is 1050 hr with water as the pumped fluid. Post-run examination has failed to yield any evidence of wear. In the near future, this pumping system will be tested with NaK, which will be gradually heated to $500^{\circ}\mathrm{F}$ to test the effects of temperature on the operation of the pump.

A comparison of the operating characteristics of the pump (i.e., head vs. flow curve) with the characteristics obtained from the manufacturer of the pump impeller and housing shows that no changes are introduced in this system. The highest overall efficiency thus far obtained is $27.3\%$ whereas the highest attainable if the pump were operated in the normal manner is $35.7\%$ . Thus it can be stated that the losses due to the cans and added windings are less than

![](images/a70d525ecff2a98dbc3becc09492a5a9e8211fc5f44c50cd24e2d7536d60035a.jpg)  
FIGURE 12.4. IMPROVED SEAL-LESS PUMPING SYSTEM

1. UPPER STATOR   
2. LOWER STATOR   
3. UPPER 'CANNED' ROTOR   
4. LOWER 'CANNED' ROTOR   
5. SHAFT   
6. IMPELLER   
7. FUMP HOUSING   
8. PUMP SUCTION INLET   
9. PUMP DISCHARGE OUTLET

10. UPPER RECIIRCULATION INLET   
11. LOWER RECIRCULATION INLET   
12. JUNCTION   
13. UPPER STATOR 'CAN'   
14. LOWER STATOR 'CAN'   
15. UPPER STATOR COOLANT INLET   
16. LOWER STATOR COOLANT INLET   
17. UPPER STATOR COOLANT OUTLET   
18. LOWER STATOR COOLANT OUTLET

25%. For larger systems the percentage loss would be less inasmuch as the air gap change would be nil and winding losses would be about the same. It should be noted that the armature diameters of nine powerful electric motors do not increase in proportion to the power.

# SODIUM MANOMETER

W. G. Cobb, ANP Division  
A. G. Grindell, Engineering and Maintenance Division

A sodium manometer assembly attached to a bell-mouth orifice plate, and a pressure tap plate with bulb attached have been prepared for testing pumps. These elements have been installed in a small low-friction-loss loop with a modified General Electric electromagnetic pump to test the operability of the instrumentation devices such as electromagnetic flowmeters. This experimental set-up will permit experience to be gained in handling flow-nozzle manometer type flowmeters and to match their performances against electromagnetic flow-meters. Fabrication and instrumentation have been completed and preliminary trial start-ups have been attempted. A program for electromagnetic-flowmeter testing has been formulated and includes varying the temperature of the working fluid and magnetic flux, compressing the liquid metal, etc., to note the effects on electromagnetic flowmeter operability.

# INVESTIGATION OF SODIUM CONDENSATION

W. C. Tunnell and H. R. Bronstein, ANP Division

A major source of trouble in the operation of thermal- and forced-convection loops has been the unpredictable. plugging of inert-gas supply and bleed lines by sodium. In preliminary experiments to prevent or minimize this plugging, which has occurred up to 6 ft from the sodium bath, an electrostatic precipitator was used: Operation of the precipitator was quite successful since (1) so much sodium was trapped that it may become necessary to periodically melt the sodium out of the trap and (2) it was determined that the sodium build-up is a solid aerosol phenomenon and not a vapor phenomenon as originally suspected.

In another experiment designed to minimize sodium condensation in the gas lines, condensation tanks filled with steel wool were located at the connection between the gas lines and the sodium system. With this trap no gasoline plugging was experienced during approximately 200 hr of operation.

# SEAL TESTS

W. B. McDonald, ANP Division

Development of adequate seals for pumps handling liquid metals at $1500^{\circ}\mathrm{F}$ is a major problem of the Experimental Engineering Group. Both metal-to-metal seals and graphite-gas-seals are being developed. Neither seal has yet been successfully operated over an extended period.

Metal-to-Metal Seal. The first seal test in liquid metal was assembled with a 316 stainless steel fixed plate and a 316 stainless steel rotating bell-shaped chamber. The seal contact surfaces were surface-hardened by a special "Scottsonizing" process, and the seal was operated in NaK at room temperature with argon pressure of 3 to 5 psi applied to the chamber containing the liquid metal. The seal operated satisfactorily for 2 hr at 1900 rpm, at the end of which time a leak developed.

A second test was conducted with a 316 stainless steel base plate and a stellite rotating bell with contact surfaces hardened and lapped. This seal operated for approximately 5 min in NaK at room temperature. The seal failed when the surfaces began to chatter, and subsequent inspection showed that the stellite member retained its smooth surface while the stainless steel member was scored.

Graphite-Gas Seal. This seal, similar to the metal-to-metal seal previously discussed, consisted of a 347 stainless steel base plate and a rotating tool-steel bell and graphite ring, the graphite ring being between the two metal parts of the seal. All mating faces were lapped to less than three interference bands, and an argon pressure was applied in addition to a 1-2/3 psi spring pressure which held the seal in place. When the seal was rotated at approximately 1900 rpm it was found that a high pressure on the rotating bell caused "chattering" of the seal. However, when the pressure was adjusted to 5 psi of argon pressure and 2-1/3 psi of spring load, the seal operated

satisfactorily for $17\%$ hr. The seal operating temperature was $200^{\circ}\mathrm{F}$ until chipping of the graphite ring at the outer edges began, which eventually caused failure; just prior to failure the temperature rose to $320^{\circ}\mathrm{F}$ . Post-run inspection revealed that a narrow ring of contact surface on the base plate in addition to a slight eccentricity of the rotating parts apparently caused seal failure. New parts have been made to correct these faults, and another test is underway.

THERMAL CONDUCTIVITY OF STEEL WOOL AND SOME GRANULAR SOLIDS

D. F. Salmon, ANP Division

A proposed sodium-to-water heat exchanger for the ARE would have required an inert granular solid with a thermal conductivity of approximately 2 Btu/hr·ft².°F to fill an annulus between the two fluids. A test apparatus

was designed to determine the approximate thermal conductivity of likely materials. The apparatus consisted of a 3-kw electric-tube-furnace element machined to 2 in. diameter concentric with a 6-in.-diameter tube. Around this was placed a 1-in. annulus through which cooling air could be passed to reduce the shell temperature of the 6-in. tube if necessary. The mid-plane of the test space was instrumented with nine chromel-alumel thermocouples located on three equally spaced radial lines, each radial line having one thermocouple on the heater surface one midway of the test annulus, and one on the inside surface of the 6-in.-diameter tube. Results are shown in Table 12.l.

TABLE 12.1   
Summary of Thermal-Conductivity Studies of Granular Solids   

<table><tr><td>MATERIAL</td><td>MEAN TEMPERATURE (°F)</td><td>THERMAL CONDUCTIVITY (Btu/hr. ft2, °F)</td></tr><tr><td>Steel wool (fire grade, density 15 lb/ft3)</td><td>1250</td><td>0.3</td></tr><tr><td>Aluminum oxide (No. 8 mesh)</td><td>1170</td><td>0.58</td></tr><tr><td>Silicon carbide (No. 8 mesh)</td><td>1050</td><td>0.67</td></tr><tr><td>Silicon carbide and graphite</td><td>1300</td><td>0.91</td></tr></table>

# ARE FUEL-SYSTEM Mock-UPS

E. Wischhusen and D. R. Ward, ANP Division

The ARE reactor-fuel-system design calls for 90 fuel clusters, each cluster composed of six tubes 0.135 in. in inside diameter and 38 in. long. Up to 24 clusters will be connected in series and filled from a single fuel reservoir. A dome at the top of each cluster will be used for collecting fission gas.

Preliminary studies have indicated that there may be several phenomena regarding bubble formation, siphoning action, rates of filling, etc. which are unpredictable on the basis of theory alone. To investigate these and other problems connected with fuel systems, three mock-ups have been proposed.

Mock-up No. 1 has been constructed and is a "crude-but-quick" system fabricated from glass tubing, rubber stoppers, and tygon tubing using colored water as a fluid. Mock-up No. 2 will be an all-glass system capable of operating at pressures up to 75 psig and using an organic fluid with a higher specific gravity than water. Mock-up No. 3 will be a welded inconel or stainless steel system using nonenriched fuel mixture as a fluid and capable of operating at pressures up to 75 psig with temperatures up to $1400^{\circ}\mathrm{F}$ . Tests conducted on Mock-up No. 1, though radically simplified as compared to the actual ARE fuel system, have already yielded useful qualitative information.

# FLOW TESTING

A. P. Fraas and G. H. Cohen, ANP Division

Experiments have been performed to investigate the pressure losses involved when fluids flow past fuel-tube bundles of various sizes as will be encountered in the coolant streams inside the ARE. Full-size models were tested with water flow in the turbulent range. The models were 4 ft long and contained six brass tubes in a hexagonal arrangement. The tubes were 1/3, 3/16, and 1/4 in. in diameter. A small spacer was brazed at the mid-point of the bundle, while the end spacers were removable. The bundles were inserted in a glass tube, and the pressure drop across the models was measured at various flow rates by means of pressure taps at each end of the test section. Tests were made also with the bare glass tube and with the end spacers only. The data have not yet been analyzed, but casual observation of the results of the first phase reveals that the friction factor, based on the hydraulic radius concept, appears to be a function of the Reynolds number alone. The values obtained for the friction factor seem to be very close to the standard empirical value for smooth pipe, i.e., $f = 0.316 / N_R$ where $N_R$ is the Reynolds numbers.

The second phase of this work was aimed toward determining the pressure losses introduced by various spacer arrangements. Three types of spacers were tested with the 3/16-in. tube bundle. These spacers were placed midway between the ends of the bundle and the brazed spacer at the mid-point, and pressure drops were measured as before. The results, not yet fully analyzed, indicate that any of the spacers increases the pressure drop of the tube bundle by approximately $5\%$ per spacer. (The ARE core design currently employs four spacers for each tube bundle.)

# FIRE-EXTINGUISHER AND EXTINGUISHER-MATERIAL TESTS

# R. Devenish, ANP Division

Sodium-fire tests have been conducted to determine the operation and expelling patterns of Ansul 150-lb, Ansul 30-lb, and Pyrene $\mathrm{CO}_{2}$ -dry powder extinguishers. Each type of extinguisher was tested on a fire prepared with about 6 lb of sodium; therefore all were of approximately the same magnitude. The Ansul 30-lb extinguisher filled with graphite failed to extinguish the sodium fire; the Ansul 150-lb extinguisher filled with graphite readily extinguished the fire, but difficulty was encountered with excessive discharge pressures scattering the sodium fire. The Pyrene $\mathrm{CO}_{2}$ extinguisher filled with carbon powder (instead of $\mathrm{CO}_{2}$ ) extinguished its sodium fire completely and exhibited the best discharge pattern.

Another series of tests was conducted to determine possible coolants for Megatherm induction heaters which are under consideration for figure-eight-loop heating. Ethylene glycol, butyl alcohol, Dow Corning Silicone Oil (D-C 550), Pydraul (Monsanto Chemical Co., Hydraulic Oil), and kerosene, all burned when coming in contact with a sodium fire, whereas carbon tetrachloride and water both exploded. The tests indicated that ethylene glycol, butyl alcohol, D-C 550, kerosene, or Pydraul could be used as Megatherm coolant, ethylene glycol probably being the most desirable.

Other tests were conducted to determine the effectiveness of soda ash, Pyrene G-1, precipitated chalk, carbon powder, and Met-L-X on sodium fires of similar intensity. Met-L-X appeared to be superior to other extinguishing agents tested, but it has the distinct disadvantage of corroding equipment with which it comes in contact.

# 13. METALLURGICAL PROCESSES

E. C. Miller and W. D. Manly, Metallurgy Division

Fabrication of solid type fuel elements for high-temperature reactor application has proceeded actively with three powder metallurgical techniques receiving most attention. Improvements in punching and embossing grids for supporting powders, which are then clad, have aided the investigation of this technique. The loose-powder-sintering technique studies have shown that base-sheet surface preparation is not so critical as originally expected. The stringer effect in the powder compacting-cladding techniques has proved to be a particle-size phenomenon.

Welding of small-diameter inconel tubing to inconel header sheet has been under investigation using manual inert-arc welding, but equipment is being assembled for semiautomatic cone-arc welding. A tensile test has been developed for partial evaluation of welded sections.

The high-temperature creep and stress-rupture laboratory is essentially complete. The machines are being tested and personnel are being trained. The liquid-metal-environment creep—stress-rupture laboratory construction has started, with a tentative completion date of late summer.

# FUEL-ELEMENT FABRICATION

George Adamsqn, Metallurgy Division

The three methods of fabrication of a fuel plate which have been actively pursued during this quarter are:

1. Filling the holes in a perforated or mechanically deformed metal plate with $\mathrm{UO}_2$ and cladding by solid-phase bonding.   
2. Sintering and bonding a loose powder to a back-up plate.   
3. Pressing a powder compact and cladding it with a hot-rolling technique similar to that used in producing MTR fuel plates.

In the investigation of the loose-powder-sintering technique the effect of surface preparation of the base sheet has been shown to be not so critical as expected; also, the substitution of iron or nickel powder for the stainless

steel looks doubtful. With the cladding by hot-rolling techniques the problem of separation of the protective can from the compact has been solved by applying a slurry of $\mathrm{Al}_{2}\mathrm{O}_{3}$ powder in a clear lacquer carrier. The stringer effect in the metallic matrices as reported in the last quarterly report<sup>(1)</sup> has proved to be a particle-size phenomenon.

Mechanically Formed Matrix. Development continued during this quarter on mechanical punching and embossing methods for fabrication of fuel-supporting matrices. The perforations or deformations in the punched and embossed plates are then filled with $\mathrm{UO}_2$ powder and clad by solid-phase bonding. A 0.020-in.-diameter punched-hole design of the Hendrick Manufacturing Company was first considered for this purpose. An improvement in this design with respect to both precision and open area uses a 0.007-in.-diameter hole punched in hard brass sheet supplied by the Norton Company; the holes comprise $33\%$ of the area,

The X-10 Research Shop expressed confidence in being able to produce similar-size openings with an overall open area of about $65\%$ . Accordingly, a simple die and semiautomatic punch-press equipment are being assembled to produce 1-in.-wide molybdenum strip, 0.005 in. thick, having a close-packed 0.020-in.-diameter hole arrangement on 0.025-in. centers. Preliminary hand-punch experiments have demonstrated the feasibility of using supporting web sections as small as 0.002 to 0.004 in.

Another approach to the continuous-sheet matrix problem concerns the use of embossed metal foil. A preliminary test strip of 0.002-in. steel foil was prepared by the Royal Lace Paper Works, Inc. They successfully employed a "till" design roller die which imparted a 0.010-in. raised pattern of circular dimples, running about 700 per square inch. A rolled diamond pattern of sharp ridges is also being considered since this design can readily be produced on the lace paper machines.

Solid-phase welding tests were conducted at the Micro Metallic Corporation. Twelve $1 \frac{1}{2}$ - by 2-in. packets comprising sandwiched sheet specimens of various stainless steels, molybdenum, electroformed nickel screening, stainless steel wire screening, and sheets flash-electroplated with coats of nickel, iron, and chromium were tried. A dead-weight pressure of approximately $1 \frac{1}{2}$ psi

was used, the reported temperature being about $1325^{\circ}\mathrm{C}$ for about 2 hr. However, from an examination of the run it is apparent that certain specimens were highly overheated; in several locations melting had occurred. Analyses of all specimens indicated extensive diffusion and bonding of some, while other interfacial areas were shown to be unbonded or fractured, owing, perhaps, to brittle phases being formed. There are indications that chromium-plated molybdenum may self-bond efficiently under the conditions used.

Sintering and Bonding a Loose Powder. The second technique of fuel-element fabrication consists in bonding loose-powders containing $\mathrm{UO}_2$ to a back-up plate. The facilities of the Micro Metallic Corporation in New York are being used in this work. A summary of the results is presented in Table 13.1. These results are based only upon a visual examination of a bond in the plate so must be regarded as tentative. The metallographic examinations are being made, but have not yet been completed. As indicated in Table 13.1, in the no-load group the plates were sintered as assembled, while with the remainder a dead load of 0.5 psi was applied to increase the contact area. Little improvement was observed.

The effect of surface preparation of the 316 stainless steel base plate on the resulting bond is shown in Fig. 13.1. These results are from a single test only and will be checked. While all these plates appeared well bonded on observation under the microscope, differences are apparent. The smoothest or electropolished surface is not bonded so well as the degreased or lightly roughened samples. The heavily roughened plate is the poorest bonded of all. Figure 13.2 shows a series sintered for the same time in a single stack. The top, which was slightly cooler (estimated $25^{\circ}\mathrm{F}$ ) than the bottom, is not sintered at all, while the plates nearest the bottom (of a 1-in.-high stack) are well sintered.

While the microscopic examination of this test is not completed, the possibility of substituting iron or nickel powder for the 316 stainless steel powder does not look promising, even with possible diffusion layers. Furthermore, since the furnace at the Micro Metallic Corporation is primarily a production furnace, it is not possible to control the time, temperature, and atmosphere variables within the limits necessary for our work. Further development of sintering and bonding techniques will be held in abeyance until facilities are available at Oak Ridge National Laboratory.

# TABLE 13.1

# Loose-Powder Sintering and Bonding

<table><tr><td>POWDER LAYER</td><td>PLATE</td><td>COMMENTS</td></tr><tr><td colspan="3">With No Load</td></tr><tr><td>20 vol. % UO2+ size G°316 stainless steel</td><td>Degreased 316 stainless steel</td><td>Good bonding</td></tr><tr><td>+ size G 316 stainless steel</td><td>Electropolished 316 stainless steel</td><td>Good bonding</td></tr><tr><td>+ size G 316 stainless steel</td><td>Slightly roughened 316 stainless steel</td><td>Good bonding</td></tr><tr><td>+ size G 316 stainless steel</td><td>Heavily roughened 316 stainless steel</td><td>Good bonding</td></tr><tr><td>+ 10-μ carbonyl iron</td><td>Degreased 316 stainless steel</td><td>Poor bonding</td></tr><tr><td>+ 325 H2reduced iron</td><td>Degreased 316 stainless steel</td><td>No bonding</td></tr><tr><td>+ 10-μ carbonyl nickel</td><td>Degreased 316 stainless steel</td><td>No bonding</td></tr><tr><td>+ 10-μ carbonyl iron</td><td>Iron-plated 316 stainless steel</td><td>Poor bonding</td></tr><tr><td>+ 10-μ carbonyl iron</td><td>Nickel-plated 316 stainless steel</td><td>Fair bonding</td></tr><tr><td>+ 10-μ carbonyl nickel</td><td>Nickel-plated 316 stainless steel</td><td>No bonding</td></tr><tr><td>+ size G 316 stainless steel</td><td>Nickel-plated 316 stainless steel</td><td>Poor bonding</td></tr><tr><td colspan="3">With 0.5 psi Dead Load</td></tr><tr><td>20 vol. % UO2+ size G 316 stainless steel</td><td>Degreased 316 stainless steel</td><td>Good bonding</td></tr><tr><td>+ carbonyl iron</td><td>Degreased 316 stainless steel</td><td>Poor bonding</td></tr><tr><td>+ size G 316 stainless steel</td><td>Nickel-plated molybdenum</td><td>Fair bonding</td></tr><tr><td>+ molybdenum</td><td>Nickel-plated molybdenum</td><td>Fair bonding</td></tr><tr><td>+ chromium</td><td>Nickel-plated molybdenum</td><td>Poor bonding</td></tr><tr><td>40 vol. % UO2+ size G 316 stainless steel</td><td>Degreased 316 stainless steel</td><td>Slight bonding</td></tr><tr><td>+ carbonyl iron</td><td>Degreased 316 stainless steel</td><td>Poor bonding</td></tr></table>

![](images/8f79efe6fca9a1fe254a2628fd17cc280abe3113b311f4517d9400e9c3770369.jpg)

![](images/8dd98aa7761691ab5beeeb37263bb8b68c20e33e4bd81cfb1896e1a887c18b8d.jpg)  
FIGURE 13.1. EFFECT OF SURFACE PREPARATION ON THE BONDING OF LOOSE POWERS CONTAINING $\mathrm{UO}_2$ TO A 316 STAINLESS STEEL PLATE.

![](images/5ddf32358c970045db49aac1c69381e868476cb164015106a57ab6559fd2705f.jpg)

![](images/13c6a187ce0d6dbeec5b8131f31c0e92db03c660ae9162d6937b5ec307b34962.jpg)  
FIGURE 13.2. DIFFERENCE IN SINTERING IN STACK OF ELEVEN 316 STAINLESS STEEL PLATES WITH BONDED POWDER.

Hot-Rolled Clad Fuel Plate. In this procedure for producing a fuel plate a core of $\mathrm{UO}_2$ and a matrix of some metallic powder is first pressed and then clad by hot-rolling, using a technique similar to that used for producing MTR fuel plates. In previous work(1) it was observed that when stainless steel powders were used as the matrix material there was a tendency for the $\mathrm{UO}_2$ particles to agglomerate and to form stringers. That this is a particle-size phenomenon and may be eliminated by using very fine particles is shown in Fig. 13.3. The same effect is also present with iron powders (Fig. 13.4) but not to such a degree. The sections with the fine powders show that with $50\%$ $\mathrm{UO}_2$ a continuous metallic network and good bonding may be obtained.

With the hot-rolling technique a protective capsule or can is used to prevent oxidation of the clad compact during fabrication. Unless preventive steps are taken, the capsule bonds to the cladding plate, making separation impossible. Efforts are being made to prevent this bonding by applying a coating of $\mathrm{Al}_{2}\mathrm{O}_{3}$ to one of the surfaces. The most satisfactory separation was obtained when the $\mathrm{Al}_{2}\mathrm{O}_{3}$ was applied to the inner surface of the caa by dipping it into a slurry of $\mathrm{Al}_{2}\mathrm{O}_{3}$ in clear lacquer. After air-drying, the capsules were heated to $600^{\circ}\mathrm{C}$ in an oxidizing atmosphere to burn off volatiles and residual carbon from the lacquer. With this technique separation of the can and compact was obtained after as much as $75\%$ reduction. A few samples were not given the high-temperature treatment, with the result that, on heating for rolling, gas evolution caused a blistering of the capsule and contamination of all internal stainless steel surfaces.

Compatibility Tests of Potential Fuel-Element Materials. Additional results of tests to obtain information on compatibility of various solid materials for use in possible high-temperature reactor systems are reported in Table 13.2. The test procedure and objectives are the same as those outlined in the last ANP quarterly report.(2) Appropriate combinations of materials and physical shapes were selected to give the contact surfaces. One material, in either powder or cylindrical form, was placed in a capsule of the second material, the capsule was evacuated, and the cuts were sealed by welding. The capsules were then hot-swaged at from 800 to $1100^{\circ}\mathrm{C}$ to obtain a reduction in cross-section of not more than $20\%$ . It was hoped that this step would create

TABLE 13.2   
100-hr Compatibility Tests of Potential Fuel-Element Materials   

<table><tr><td>MATERIALS</td><td>TEMPERATURE (°C)</td><td>THICKNESS OF REACTION LAYER (in.)</td><td>GAP (in.)</td><td>GAP + REACTION LAYER (in.)</td></tr><tr><td>Be-Mo</td><td>1000</td><td>0.011</td><td>0.003</td><td>0.014</td></tr><tr><td>Be-430 stainless steel</td><td>1000</td><td>0.022</td><td>0.015</td><td>0.037</td></tr><tr><td>Be-BeO</td><td>800(a)</td><td>No reaction</td><td></td><td></td></tr><tr><td>Be-BeO</td><td>1100</td><td>Negligible, if at all</td><td></td><td></td></tr><tr><td>Cr-Mo</td><td>1000</td><td>0.001</td><td>0.005</td><td>0.006</td></tr><tr><td>Cr-Ni</td><td>1000</td><td>0.003</td><td>0.001</td><td>0.004</td></tr><tr><td>Cr-inconel</td><td>1000</td><td>0.006</td><td>0.002</td><td>0.008</td></tr><tr><td>Cr-316 stainless steel</td><td>1000</td><td>0.003</td><td></td><td>0.003</td></tr><tr><td>Cr- \( \mathrm {U O}_{2} \)</td><td>1000</td><td>No reaction</td><td></td><td></td></tr><tr><td>Cr-BeO</td><td>1000</td><td>No reaction</td><td></td><td></td></tr><tr><td>Fe-316 stainless steel</td><td>1000(b)</td><td>Slight diffusion zone</td><td></td><td></td></tr><tr><td>Fe-316 stainless steel</td><td>800</td><td>0.001</td><td></td><td>0.001</td></tr><tr><td>Fe-316 stainless steel</td><td>900</td><td>0.011</td><td></td><td>0.011</td></tr><tr><td>Fe-316 stainless steel</td><td>1000</td><td>0.009</td><td>0.001</td><td>0.010</td></tr><tr><td>Fe-430 stainless steel</td><td>1000</td><td>0.002</td><td>0.011</td><td>0.013</td></tr><tr><td>Fe- \( \mathrm {U O}_{2} \)</td><td>1200(c)</td><td>No reaction</td><td></td><td></td></tr><tr><td>Fe- \( \mathrm {U O}_{2} \)</td><td>1000</td><td>No reaction</td><td></td><td></td></tr><tr><td>Mo-inconel</td><td>1000(b)</td><td>No reaction</td><td></td><td></td></tr><tr><td>Mo-inconel</td><td>800</td><td>0.003</td><td></td><td>0.003</td></tr><tr><td>Mo-316 stainless steel</td><td>1000(b)</td><td>No reaction</td><td></td><td></td></tr><tr><td>Mo-316 stainless steel</td><td>1000</td><td>Trace</td><td>0.002</td><td>0.002</td></tr><tr><td>Ni-BeO</td><td>1000</td><td>No reaction</td><td></td><td></td></tr><tr><td>Inconel-304 stainless steel</td><td>1000</td><td>0.004</td><td></td><td>0.004</td></tr><tr><td>Inconel-316 stainless steel</td><td>900</td><td>0.004</td><td></td><td>0.004</td></tr><tr><td>Inconel-Be \( {}_{2}\mathrm {C} \)</td><td>1000</td><td>0.003</td><td></td><td>0.003</td></tr><tr><td>Inconel-BeO</td><td>800</td><td>0.006</td><td></td><td>(d)</td></tr><tr><td>Ta-316 stainless steel</td><td>1000</td><td>0.014</td><td>0.001</td><td>0.015</td></tr><tr><td>302 stainless steel-316 stainless steel</td><td>900</td><td>Very alight reaction</td><td></td><td></td></tr><tr><td>302 stainless steel- \( \mathrm {U O}_{2} \)</td><td>1200(c)</td><td>No reaction</td><td></td><td></td></tr><tr><td>302 stainless steel- \( \mathrm {U O}_{2} \)</td><td>1000</td><td>No reaction</td><td></td><td></td></tr><tr><td>304 stainless steel-316 stainless steel</td><td>1000</td><td>No reaction</td><td></td><td></td></tr></table>

(a) 195 hr at temperature.   
(b) Examined after swaging; 0 hr at temperature.

(c) Examined after sintering; 0 hr at temperature.

(d) Presence of gap not determined. BeO powder fell out of capsule during cutting of sample.

![](images/a779fbd69d9c01fa39892d04f5f20d276cc8c0015c8721089ecf39ec5cb7b947.jpg)

![](images/c5d17d34d4d0852f41293ee643f28efa7d6ef4db53a548fa3606dee23e16c37d.jpg)  
FIGURE 13.3. EFFECT OF STAINLESS STEEL PARTICLE SIZE ON $\mathsf{UO}_2$ DISTRIBUTION AFTER CLADDING BY HOT ROLLING.

![](images/4340c631d5ff3c4469399afc8390a20f405ddecb67697c508012cab447c97226.jpg)

![](images/2eb1d787e1f190c9750872ec66875f69b303212ddb7c8551bd0e4901e32a4080.jpg)  
FIGURE 13.4. EFFECT OF IRON PARTICLE SIZE ON $\mathrm{UO_2}$ DISTRIBUTION AFTER CLADDING BY HOT ROLLING.

intimate contact at newly created surfaces, thus offering the maximum opportunity for interaction. The results are given in Table 13.2. The samples were held for 100 hr at the temperature indicated. It is believed that, in addition to the thickness of the reaction layer, the presence of a-gap is significant and would be undesirable in a fuel element.

# WELDING OF INCONEL

P. Patriarca, Metallurgy Division

Of the basic rules applicable to all high-temperature fabrication, one of the most important is that complete penetration be attained wherever possible. (3) This is particularly true in the ARE reactor in which good corrosion resistance at high temperatures is essential, and the design of the liquid-fuel reactor proposes a large number of small welds in which complete penetration is required.

Experiments to date have been confined to manual inert-arc welds. In view of the number of tube-to-header welds required for the ARE, the majority of future work will involve use of the semiautomatic cone-arc apparatus, $^{(4)}$ installation of which is underway. A modified room-temperature tensile test has been used in partial evaluation of weld quality of inconel tube-to-header welded joints. Test specimens were welded in pairs and pulled to destruction in a tensile jig.

Manual Inert-Arc Welding. The effect of joint design on the room-temperature strength of manual inert-arc-welded joints has received some attention. Results of tests on inconel pairs in which complete penetration was realized have shown that excellent joint efficiencies can be obtained by manual inert-arc welding. The welded specimens showed some ductility, of the order of 15 to $17\%$ in 3 in., when annealed after welding or when previously annealed material was welded. It may be noted that tensile strengths based on tube dimensions of 0.188 in. O.D. and 0.030 in. wall were of the order of 90,000 psi or greater, which compare favorably with the strength of the annealed parent tubing, 94,000 psi. The inconel tubing was annealed when received.

Typical manually welded inconel test pairs in the welded condition, and as pulled to destruction in the tensile jig (mentioned previously), are illustrated in Fig. 13.5. The filleting in the welded joint and the relative elongation of the specimens are evident. A typical inconel joint made by manual inert-arc welding, in which complete penetration has been accomplished, is shown in Fig. 13.6. In view of the geometry of this type of joint, however, a failure in the heat-affected zone of the tubing would be expected. This large-grained material, which occurs in an area of minimum cross-section, was softer than either the cast weld metal or the parent tubing and had a hardness of about 130 Vickers Hardness Numbers as indicated by a hardness traverse across the welded joint.

Penetration in Cone-Arc Welds. Although welds with complete penetration may be obtained by the manual inert-arc-welding technique, the number of such welds that will be required by the ARE indicates the need for application of some automatic technique in which welds with complete penetration may be reliably reproduced in large quantity. Earlier joints made using the semi-automatic cone-arc(4) technique were of the type illustrated in Fig. 13.7.

Recent experiments using a temporary cone-arc set-up indicate that the degree of penetration can be predetermined by proper control of geometry, heat input, and time. Future work will include evaluation of welds incorporating complete and incomplete penetration using this process, corrosion tests, modified fatigue tests, and pressure tests.

Welding of the ARE Pressure Shell. Consideration is being given to the problem of welding the ARE reactor shell. This shell will be fabricated commercially, but there exists the problem of final closure at Oak Ridge. There are several possible alternatives for accomplishing this closure, including:

1. Manual or semiautomatic heliarc welding with unmodified inconel filled filler rod.   
2. Manual or semiautomatic heliarc welding with modified inconel filler rod (International Nickel Co. electrode No. 62 especially designed for inert-arc welding).   
3. Manual metal-arc welding with International Nickel Co. coated electrode No. 132.   
4. Manual or semiautomatic Aircomatic welding with No. 62 filler wire.   
5. Combinations of the above.

![](images/3d57823fb26294fda00f588bb7cdd1fbf5abfc5a2396cc2b4ba4bb0260240795.jpg)  
FIGURE 13.5   
MANUALLY WELDED INCONEL TUBE-TO-HEADER TENSILE

AS-WELDED CONDITION

TESTED IN THE AS-

WELDED CONDITION

ANNEALED AT 1000°C

FOR 20 MINUTES IN DRY

HYDROGEN, IN THE AS-

WELDED CONDITION—

THEN TESTED

TEST "PAIRS"

NOT CLASSIFIED Y-3961

![](images/b41ab6c27a1a7d9a7a2da698fe2fe616dfc01f54cb862f3d1a22b98af98eb0af.jpg)  
FIGURE 13.6. CROSS SECTION OF INCONEL   
TUBE-TO-HEATER MANUAL INERT   
ARC WELD. ETCHED WITH AQUA REGIA.   
(GOOD PENETRATION)

FIGURE 13.7. CROSS SECTION OF INCONEL TUBE-TO-HEATER INERT "CONE-ARC" WELD (POOR PENETRATION)   
![](images/291a7ad3b96bd48e1a524fff0b0c0fa15eccac9f8781f216d5f38508a4b38bcf.jpg)  
MAG.50X   
ETCH: AQUA REGIA   
Y-3700

![](images/ea54620467a1464c65156d2e306cd528031257f5e8475b5857c33ca37d35e05a.jpg)

An Aircomatic welder is on order, along with quantities of the various filler materials in rod and wire form. Strength and corrosion properties of welds deposited by the various welding techniques will be determined from all-welded metal specimens.

# CREEP AND STRESS- RUCTURE LABORATORY

There are insufficient high-temperature long-time strength data for the materials, and in the environments, considered for the aircraft reactor. A stress-rupture testing installation is therefore being placed in service to test both the common high-temperature alloys and the refractory metals in inert atmospheres and in liquid-metal environments. These data will be compared with the existing data obtained in air, and will furnish design data for the aircraft reactors.

All the testing chambers (Figs. 13.8 and 13.9) for the creep and stress-rupture laboratory have been received and assembled. Each chamber has been given a helium leak check at $0.005\mu \mathrm{Hg}$ and $1000^{\circ}\mathrm{C}$ , and all detectable leaks have been sealed. The specimen temperature is controlled from the specimen surface to less than a $\pm 1^{\circ}\mathrm{C}$ cycle by a Leeds and Northrup Speedomax-D.A.T. control system. Five months of furnace operation indicate that the entire control system is stable over at least that time period.

The first specimens of 316 stainless steel have been machined and will be loaded by June 1. Preliminary operational tests indicate that the test temperature can be maintained within $1^{\circ}\mathrm{C}$ and that the gradient along the test bar can be maintained within $2^{\circ}\mathrm{C}$ for long times. The round-bar stainless steel specimens (0.505 in. diameter) are now being turned on a milling machine, using a 5-in. sharp-tooth shell mill cutter. This machining method produces specimens with very light surface disturbances and reproducible fillets with a saving of at least $25\%$ on machining time.
