Repository: ondrejch/msr_kb

# MSR KB Bundle

## Purpose

This repository preserves a deterministic, provenance-backed knowledge base for historical molten-salt reactor research.

It has two complementary uses:

- **historical knowledge base** under `kb/` for document-grounded entities, topics, timelines, reports, and normalized claims
- **distilled research layer** under `kb/distilled/` and `kb/wiki/research-guides/` for reusable salts, materials, compatibility, reactor-physics, and system-dynamics knowledge

The pipeline is intentionally deterministic: all generated outputs are derived from OCRed source documents and should remain traceable back to specific documents, sections, and line ranges.

File: pdf/ANP-60/ANP-60/hybrid_ocr/ANP-60.md (part 7 of 11)
ANP-60(Dol.)
<table><tr><td rowspan="2">LOOP</td><td rowspan="2">LOOP MATERIAL</td><td rowspan="2">BATH METAL</td><td rowspan="2">LENGTH OF TEST (hr)</td><td rowspan="2">HOT ZONE TEMP. (°F)</td><td rowspan="2">COLD ZONE TEMP. (°F)</td><td rowspan="2">TERMINATION</td><td rowspan="2">TIME OF SAMPLING</td><td rowspan="2">LOCATION OF TEST SAMPLE</td><td colspan="2">OXYGEN (%)</td><td colspan="7">ANALYSIS OF LIQUID BATH METAL FOR CORROSION PRODUCTS (ppm) Spectrographic Analysis</td><td rowspan="2">METALLOGRAPHIC EXAMINATION</td></tr><tr><td>UPPER BULB</td><td>LOWER BULB</td><td>Fe</td><td>Cr</td><td>Ni</td><td>Mo</td><td>Mn</td><td>Co</td><td>W</td></tr><tr><td rowspan="2">1</td><td rowspan="2">316 SS</td><td rowspan="2">Na</td><td rowspan="2">1100</td><td rowspan="2">1350</td><td rowspan="2">1130</td><td rowspan="2">12-10-50 as scheduled</td><td>Initial</td><td>Top cup</td><td>0.092</td><td>0.082</td><td></td><td></td><td></td><td></td><td></td><td></td><td></td><td rowspan="9">Appreciable amounts of sigma phase formed in two loops operated at 1500°F, more in hot zones than in cold; all 4 loops showed heavy intergranular attack in bottom cups near welds; most specimens had a slight irregular edge, indicating some attack</td></tr><tr><td>Final</td><td>Top cup</td><td>0.028</td><td>0.014</td><td>30</td><td>&lt;30</td><td>&lt;130</td><td>&lt;75</td><td>&lt;30</td><td></td><td></td></tr><tr><td rowspan="2">2</td><td rowspan="2">316 SS</td><td rowspan="2">Na</td><td rowspan="2">978</td><td rowspan="2">1350</td><td rowspan="2">1110</td><td rowspan="2">12-6-50; early termination scheduled because of gas line leak above sodium level</td><td>Final</td><td>Bottom cup</td><td></td><td></td><td>90</td><td>&lt;15</td><td>&lt;70</td><td>&lt;15</td><td>&lt;15</td><td></td><td></td></tr><tr><td>Initial</td><td>Top cup</td><td>0.056</td><td>0.013</td><td></td><td></td><td></td><td></td><td></td><td></td><td></td></tr><tr><td rowspan="2">3</td><td rowspan="2">316 SS</td><td rowspan="2">Na</td><td rowspan="2">1000</td><td rowspan="2">1500</td><td rowspan="2">1345</td><td rowspan="2">12-10-50 as scheduled</td><td>Initial</td><td>Top cup</td><td></td><td></td><td>1130</td><td>50</td><td>&lt;250</td><td>&lt;50</td><td>&lt;50</td><td></td><td></td></tr><tr><td>Final</td><td>Bottom cup</td><td></td><td></td><td>15</td><td>&lt;5</td><td>&lt;20</td><td>&lt;5</td><td>&lt;5</td><td></td><td></td></tr><tr><td rowspan="3">4</td><td rowspan="3">316 SS</td><td rowspan="3">Na</td><td rowspan="3">625</td><td rowspan="3">1500</td><td rowspan="3">1165</td><td rowspan="3">11-24-50; failure middle of hot leg</td><td>Initial</td><td>Top cup</td><td>0.067</td><td>0.087</td><td></td><td></td><td></td><td></td><td></td><td></td><td></td></tr><tr><td>Final</td><td>Top cup</td><td>0.021</td><td>0.012</td><td>210</td><td>&lt;105</td><td>&lt;470</td><td>&lt;260</td><td>&lt;105</td><td></td><td></td></tr><tr><td>Final</td><td>Bottom cup</td><td></td><td></td><td>1200</td><td>&lt;40</td><td>&lt;200</td><td>&lt;40</td><td>&lt;40</td><td></td><td></td></tr><tr><td rowspan="2">5</td><td rowspan="2">304 SS</td><td rowspan="2">Na</td><td rowspan="2">349</td><td rowspan="2">1500</td><td rowspan="2">1270</td><td rowspan="2">11-12-50; weld failure top of hot leg below cup</td><td>Initial</td><td>Top cup</td><td></td><td></td><td></td><td></td><td></td><td></td><td></td><td></td><td></td><td rowspan="6">Considerable intergranular attack of weld metal, heaviest in the cold zone welds; most specimens had a slight irregular edge, indicating some attack</td></tr><tr><td>Final</td><td>Bottom cup</td><td></td><td></td><td>1680</td><td>580</td><td>270</td><td>&lt;10</td><td></td><td></td><td></td></tr><tr><td rowspan="2">16</td><td rowspan="2">304 SS</td><td rowspan="2">Na</td><td rowspan="2">988</td><td rowspan="2">1350</td><td rowspan="2">1185</td><td rowspan="2">12-7-50 as scheduled</td><td>Initial</td><td>Top cup</td><td>0.037</td><td>0.051</td><td></td><td></td><td></td><td></td><td></td><td></td><td></td></tr><tr><td>Final</td><td>Top cup</td><td>0.011</td><td>0.016</td><td>&lt;75</td><td>&lt;35</td><td>&lt;180</td><td>&lt;95</td><td>&lt;35</td><td></td><td></td></tr><tr><td rowspan="2">17</td><td rowspan="2">304 SS</td><td rowspan="2">Na</td><td rowspan="2">1000</td><td rowspan="2">1350</td><td rowspan="2">1220</td><td rowspan="2">12-6-50 as scheduled</td><td>Initial</td><td>Top cup</td><td>0.052</td><td>0.016</td><td></td><td></td><td></td><td></td><td></td><td></td><td></td></tr><tr><td>Final</td><td>Bottom cup</td><td></td><td></td><td>30</td><td>&lt;30</td><td>&lt;140</td><td>&lt;30</td><td>&lt;30</td><td></td><td></td></tr><tr><td rowspan="2">7</td><td rowspan="2">347 SS</td><td rowspan="2">Na</td><td rowspan="2">1000</td><td rowspan="2">1500</td><td rowspan="2">1290</td><td rowspan="2">12-12-50 as scheduled</td><td>Initial</td><td>Top cup</td><td>0.020</td><td>0.013</td><td></td><td></td><td></td><td></td><td></td><td></td><td></td><td rowspan="7">No intergranular attack on samples and very little evidence of any type of corrosion</td></tr><tr><td>Final</td><td>Top cup</td><td>0.008</td><td>0.018</td><td>&lt;150</td><td>&lt;70</td><td>&lt;370</td><td>&lt;180</td><td>&lt;70</td><td></td><td></td></tr><tr><td rowspan="2">14</td><td rowspan="2">347 SS</td><td rowspan="2">Na</td><td rowspan="2">1000</td><td rowspan="2">1350</td><td rowspan="2">1110</td><td rowspan="2">12-13-50 as scheduled</td><td>Initial</td><td>Top cup</td><td>0.037</td><td>0.090</td><td></td><td></td><td></td><td></td><td></td><td></td><td></td></tr><tr><td>Final</td><td>Top cup</td><td>0.009</td><td>0.027</td><td>&lt;70</td><td>&lt;35</td><td>&lt;170</td><td>&lt;85</td><td>&lt;35</td><td></td><td></td></tr><tr><td rowspan="3">15</td><td rowspan="3">347 SS</td><td rowspan="3">Na</td><td rowspan="3">1000</td><td rowspan="3">1350</td><td rowspan="3">1175</td><td rowspan="3">12-5-50 as scheduled</td><td>Initial</td><td>Top cup</td><td>0.025</td><td>0.019</td><td></td><td></td><td></td><td></td><td></td><td></td><td></td></tr><tr><td>Final</td><td>Top cup</td><td>0.045</td><td>0.023</td><td>&lt;45</td><td>&lt;25</td><td>&lt;110</td><td>&lt;55</td><td>&lt;25</td><td></td><td></td></tr><tr><td>Final</td><td>Bottom cup</td><td></td><td></td><td>30</td><td>&lt;5</td><td>&lt;30</td><td>&lt;5</td><td>&lt;5</td><td></td><td></td></tr></table>

TABLE 11.5 (Cont'd)   

<table><tr><td rowspan="2">LOOP</td><td rowspan="2">LOOP MATERIAL</td><td rowspan="2">BATH METAL</td><td rowspan="2">LENGTH OF TEST (hr)</td><td rowspan="2">HOT ZONE TEMP. (°F)</td><td rowspan="2">COLD ZONE TEMP. (°F)</td><td rowspan="2">TERMINATION</td><td rowspan="2">TIME OF SAMPLING</td><td rowspan="2">LOCATION OF TEST SAMPLE</td><td colspan="2">OXYGEN (%)</td><td colspan="7">ANALYSIS OF LIQUID BATH METAL FOR CORROSION PRODUCTS (ppm) Spectrographic Analysis</td><td rowspan="2">METALLOGRAPHIC EXAMINATION</td></tr><tr><td>UPPER BULB</td><td>LOWER BULB</td><td>Fe</td><td>Cr</td><td>Ni</td><td>Mo</td><td>Mn</td><td>Co</td><td>W</td></tr><tr><td>6</td><td>L-605 (Co base)</td><td>Na</td><td>1000</td><td>1500</td><td>1185</td><td>12-14-50 as scheduled</td><td>Final Final</td><td>Top cup Bottom cup</td><td></td><td></td><td>70 20</td><td>95 10</td><td>500 &lt;40</td><td>&lt;25 &lt;10</td><td></td><td>270 &lt;40</td><td>&lt;230 &lt;80</td><td>No evidence of corrosion in any sample</td></tr><tr><td>8</td><td>1010 steel</td><td>Na</td><td>593</td><td>1200</td><td>840</td><td>11-25-50; failed middle of hot leg because of external oxidation</td><td>Initial Final Final</td><td>Top cup Top cup Bottom cup</td><td>0.021</td><td>0.017 0.043</td><td>&lt;110 11200</td><td>&lt;60 610</td><td>&lt;280 &lt;55</td><td>&lt;60 &lt;30</td><td>&lt;60 &lt;160</td><td></td><td></td><td>Considerable attack in top cup and bottom cup contained a considerable amount of a dark metallic residue that analyzed over 95% iron; very little evidence of attack in metallographic samples, indicating that attack was fairly uniform</td></tr><tr><td>13</td><td>Nickel</td><td>Na</td><td>223</td><td>1500</td><td>1020</td><td>11-6-50: weld failure bottom plate of bottom cup</td><td>Initial Final Final</td><td>Top cup Top cup Bottom cup</td><td>0.027</td><td>0.026</td><td></td><td></td><td>8500 3300</td><td></td><td></td><td></td><td></td><td>All samples showed light attack, not intergranular, heavy near weld failure</td></tr><tr><td rowspan="2">:: : : : : : : : : : : : : : : : : : : : : : : : : : : : : : : : : : : : : : : : : : : : : : : : : : : : : : : : : : : : : : : : : : : : : : : : : : : : : : : : : : : : : : : : : : : : : : : : : : : : :</td><td rowspan="2">316 SS</td><td rowspan="2">Pb</td><td rowspan="2">138</td><td rowspan="2">1500</td><td rowspan="2">1300</td><td rowspan="2">12-19-50; loop plugged internally</td><td rowspan="2">Final Final Final</td><td rowspan="2">Cold leg Cold leg plug Hot leg</td><td colspan="2" rowspan="2">0.0046 0.048</td><td colspan="6">Chemical Analysis</td><td>The hot zone samples showed considerably more attack than cold; surfaces of samples showed pronounced irregularities; cold zone sections of loop were blocked with a lead plug in which was a network of dendritic crystals of loop material</td><td rowspan="2"></td></tr><tr><td>300 46,000 400</td><td>&lt;10 13,900 &lt;10</td><td>300 6000 300</td><td>40 50 40</td><td></td><td></td><td></td></tr><tr><td>28</td><td>446 SS</td><td>Pb</td><td>62</td><td>1500</td><td>1300</td><td>12-21-50: loop plugged internally</td><td>Final Final Final</td><td>Cold leg Cold leg plug Hot leg . plug</td><td colspan="2">0.002 0.047 0.0046 0.048</td><td>6700 78,000 800 51,000</td><td>&lt;10 29,200 &lt;10 46,400</td><td></td><td></td><td></td><td></td><td></td><td>Hot zone samples showed very heavy attack; wall thickness of the hot zone was 12 mils less than that of cold; hot zone showed a spongy type of attack, spongy layer being about 3 mils thick as in loop 26, cold zone was blocked with a lead plug containing dendritic crystals of loop material</td></tr><tr><td rowspan="2">OP</td><td rowspan="2">LOOP
MATERIAL</td><td rowspan="2">BATH
METAL</td><td rowspan="2">LENGTH
OF
TEST
(hr)</td><td rowspan="2">HOT
ZONE
TEMP.
(°F)</td><td rowspan="2">COLD
ZONE
TEMP.
(°F)</td><td rowspan="2">TERMINATION</td><td rowspan="2">TIME OF
SAMPLING</td><td rowspan="2">LOCATION
OF TEST
SAMPLE</td><td colspan="2">OXYGEN
(%)</td><td colspan="7">ANALYSIS OF LIQUID BATH METAL
FOR CORROSION PRODUCTS (ppm)
Chemical Analysis</td><td rowspan="2">METALLOGRAPHIC
EXAMINATION</td></tr><tr><td>UPPER
BULB</td><td>LOWER
BULB</td><td>Fe</td><td>Cr</td><td>Ni</td><td>Mo</td><td>Mn</td><td>Co</td><td>W</td></tr><tr><td>9</td><td>Nickel</td><td>Na</td><td>0</td><td>1500</td><td></td><td>10-23-50; failure
middle of cold leg</td><td></td><td></td><td></td><td></td><td></td><td></td><td></td><td></td><td></td><td></td><td></td><td></td></tr><tr><td>10</td><td>1010 steel</td><td>Na</td><td>25.4</td><td>1200</td><td></td><td>11-26-50; failure
side of bottom cup</td><td></td><td></td><td></td><td></td><td></td><td></td><td></td><td></td><td></td><td></td><td></td><td></td></tr><tr><td>11</td><td>Nickel</td><td>Na</td><td>13.0</td><td>1500</td><td></td><td>11-2-50; failure top
plate of bottom cup</td><td></td><td></td><td></td><td></td><td></td><td></td><td></td><td></td><td></td><td></td><td></td><td></td></tr><tr><td>12</td><td>Nickel</td><td>Na</td><td>1000</td><td>1500</td><td></td><td>1-1-51 as scheduled</td><td></td><td></td><td></td><td></td><td></td><td></td><td></td><td></td><td></td><td></td><td></td><td></td></tr><tr><td>18</td><td>Fe
(enameled)</td><td>Pb</td><td>62.0</td><td>1400</td><td></td><td>1-29-51; loop plugged
internally</td><td></td><td></td><td></td><td></td><td></td><td></td><td></td><td></td><td></td><td></td><td></td><td></td></tr><tr><td>19</td><td>Fe</td><td>Pb</td><td>832</td><td>1100</td><td></td><td>Operating 3-1-51</td><td></td><td></td><td></td><td></td><td></td><td></td><td></td><td></td><td></td><td></td><td></td><td></td></tr><tr><td>20</td><td>Fe</td><td>Li</td><td>34.5</td><td>1100</td><td></td><td>2-24-51; failure
lower section of top
pot; loop internally
plugged</td><td></td><td></td><td></td><td></td><td></td><td></td><td></td><td></td><td></td><td></td><td></td><td></td></tr><tr><td>21</td><td>Fe</td><td>Pb</td><td>824</td><td>1100</td><td></td><td>Operating 3-1-51</td><td></td><td></td><td></td><td></td><td></td><td></td><td></td><td></td><td></td><td></td><td></td><td></td></tr><tr><td>27</td><td>316 SS</td><td>Pb</td><td>0</td><td>1500</td><td></td><td>12-16-50; loop plugged
internally at start-
up</td><td></td><td></td><td></td><td></td><td></td><td></td><td></td><td></td><td></td><td></td><td></td><td></td></tr><tr><td>29</td><td>Inconel</td><td>Na</td><td>1000</td><td>1350</td><td></td><td>2-6-51 as scheduled</td><td></td><td></td><td></td><td></td><td></td><td></td><td></td><td></td><td></td><td></td><td></td><td></td></tr><tr><td>30</td><td>310 SS</td><td>Na</td><td>1000</td><td>1350</td><td></td><td>1-26-51 as scheduled</td><td></td><td></td><td></td><td></td><td></td><td></td><td></td><td></td><td></td><td></td><td></td><td></td></tr><tr><td>33</td><td>321 SS</td><td>Na</td><td>754</td><td>1500</td><td></td><td>1-17-51; failure
middle of top diag-
onal section</td><td></td><td></td><td></td><td></td><td></td><td></td><td></td><td></td><td></td><td></td><td></td><td></td></tr><tr><td>34</td><td>321 SS</td><td>Na</td><td>457</td><td>1500</td><td></td><td>1-16-51; loop plugged</td><td></td><td></td><td></td><td></td><td></td><td></td><td></td><td></td><td></td><td></td><td></td><td></td></tr><tr><td>35</td><td>L-605
(Co base)</td><td>Li</td><td>115.5</td><td>1500</td><td></td><td>Operating 3-1-51</td><td></td><td></td><td></td><td></td><td></td><td></td><td></td><td></td><td></td><td></td><td></td><td></td></tr><tr><td>36</td><td>L-605
(Co base)</td><td>Pb</td><td>699</td><td>1500</td><td></td><td>2-28-51; loop plugged
internally during
operation; failure
middle of hot leg</td><td></td><td></td><td></td><td></td><td></td><td></td><td></td><td></td><td></td><td></td><td></td><td></td></tr><tr><td rowspan="2">LOOP</td><td rowspan="2">LOOP MATERIAL</td><td rowspan="2">BATH METAL</td><td rowspan="2">LENGTH OF TEST (hr)</td><td rowspan="2">HOT ZONE TEMP. (°F)</td><td rowspan="2">COLD ZONE TEMP. (°F)</td><td rowspan="2">TERMINATION</td><td rowspan="2">TIME OF SAMPLING</td><td rowspan="2">LOCATION OF TEST SAMPLE</td><td colspan="2">OXYGEN (%)</td><td colspan="7" rowspan="2">ANALYSIS OF LIQUID BATH METAL FOR CORROSION PRODUCTS (ppm) Chemical Analysis</td><td>METALLOGRAPHIC EXAMINATION</td></tr><tr><td>UPPER BULB</td><td>LOWER BULB</td><td></td></tr><tr><td>37</td><td>V-36 (Co base)</td><td>Na</td><td>1000</td><td>1500</td><td></td><td>2-26-51 as scheduled</td><td></td><td></td><td></td><td></td><td></td><td></td><td></td><td></td><td></td><td></td><td></td><td></td></tr><tr><td>38</td><td>V-36 (Co base)</td><td>Li</td><td>0</td><td>1500</td><td></td><td>2-19-51; failure middle of hot leg</td><td></td><td></td><td></td><td></td><td></td><td></td><td></td><td></td><td></td><td></td><td></td><td></td></tr><tr><td>39</td><td>V-36 (Co base)</td><td>Pb</td><td>84.5</td><td>1500</td><td></td><td>2-2-51; failure middle of hot leg</td><td></td><td></td><td></td><td></td><td></td><td></td><td></td><td></td><td></td><td></td><td></td><td></td></tr></table>

two of the more common examples of poor welding. Either type of flaw may cause an unexpected leak in the coolant system. Prior to being filled with sodium, the loops were pickled with uninhibited acid in an attempt to remove the oxide scale formed during welding. This pickling undoubtedly introduced some attack of the metal, especially in the weld zone of nonstable alloys, making metallographic examination of these loops difficult to interpret. The attack which occurred during pickling cannot be differentiated from the attack which occurred due to sodium. The data presented in Table 11.5 should therefore be interpreted with caution.

The most frequent difficulty encountered with all this type of equipment is plugging of the gas lines from which the system is pressurized. The gas lines on the sodium systems continue to give plugging trouble.

Heater failures now occur infrequently, and it has been found advisable to control these with variacs instead of placing them at line voltage. Control panels are now being installed which will automatically operate all heaters at reduced voltage and this, in combination with additional heater capacity, should further increase the life of the heaters.

During this quarter there has been no damage caused by liquid-metal leaks resulting from failures of harp material.

There has been one failure of a sodium-filled convection loop; however, this resulted in no fires of any consequence.

Results. Of the harps operated to date, 11 different materials at five different temperatures have been checked with sodium, Of these harps, 13 operated for 1000 hr to scheduled termination. Of 10 harps using sodium at $1500^{\circ}\mathrm{F}$ , using five different harp materials, only three ran

for 1000 hr.: Four failed because of faulty welds, one plugged, and in two harps the materials actually failed.

The low-carbon steel loop was the only one appreciably attacked by sodium, and the attack in the hot zone was more severe than that in the cold zone. With the exception of some intergranular attack near the welds in the unstabilized stainless steels, none of the stainless steel loops showed evidence of corrosion attack. Type 347 stainless steel showed the least attack of the types tested. It is interesting to note that the oxygen content of the stainless steel loops decreased during operation, indicating possible reaction with the alloy. Metallographic examinations of alloy L-605 and nickel loops showed little evidence of attack.

Forced Circulation Loops -- Figure-Eight Loops (W. C.: Tunnell and W. B.: McDonald, ANP Division). The ANP Experimental Engineering Group is currently operating forced circulation loops constructed of type 316 stainless steel. Two type 347 stainless steel loops are being fabricated, and several more are in the design stage. To date no dynamic corrosion data have been taken with the loop now operating. Operating time has been employed in training personnel in correct operating procedure of such a loop and in searching for the weak points of the system, so that these may be improved in future units.

The figure-eight loop type A, mentioned in the last report (ORNL-919, p. 161) has been operated with sodium at elevated temperatures (up to $1500^{\circ}\mathrm{F}$ ) for over 100 hr. Particular difficulty was encountered with faulty welds in this loop, and the design has been simplified for future (type B) loops to facilitate the welding operations.

The program which has been outlined for these loops will have the Metallurgy Division supply erosion and stress corrosion test samples, and conduct the metallurgical examination and evaluation of the materials tested.

# STATIC CORROSION BY FLUORIDE MELTS

# P. J. Hagelston, Isotope Research and Production

The studies reported below were instituted to establish structural materials suitable for preparation of fuel tubes for the ARE. It is recognized that the material finally chosen must be relatively easy to fabricate and must possess suitable high-temperature strength, low capture cross-section for neutrons, and resistance to corrosion by liquid sodium in addition to resistance to corrosion by the liquid fluorides. For these studies, which represent a part of a preliminary survey of the field, not all the materials tested met all these preliminary requirements.

The ultimate material of construction must be extremely resistant to the fluoride melt since present designs for the reactor include thin-walled (perhaps 10-mil) fuel tubes. As in many problems where extreme corrosion resistance is required, it is likely that not only must the proper metal or alloy be ascertained but also that the test liquid must be carefully prepared in a manner such that all extraneous materials which may enhance the corrosion are removed. The research program in progress includes studies in both these directions. At present, tests on 26 metals, all utilizing a single method of pretreatment of the fluoride, are in progress. Since testing of this entire series is not completed, this report describes only the method of testing and gives only a partial listing of the results.

The metals and alloys under test are listed in Table 11.6. All samples were $\frac{1}{2}$ -in.-O.D. metal tubing with 0.035-in. wall thickness. With the single exception indicated in Table 11.6, the tubing was seamless.

The liquid fluoride eutectic employed throughout the testing was 76 mole % NaF-24 mole % UF₄.

Pretreatment of Fluoride Eutectic. The liquid fluoride eutectic used throughout these tests was pretreated as follows: 3.3 lb of the dry mixture of 76 mole % NaF-24 mole % UF₄ was heated in a hastelloy C container which was continuously under evacuation. In the range 650 to 700°C, the mixture melted with a resultant upsurge of pressure. The temperature was held at this point until a vacuum of below 10 μ Hg was reattained, at which time the temperature was increased to 800°C, held there for 2 hr, and then allowed to

# TABLE 11.6

# Materials Under Test

304 stainless steel   
304 stainless steel (low-carbon)   
321 stainless steel.   
347 stainless steel

"A"nickel

Globe iron

Inconel

Inconel X

Nichrome V

410 stainless steel

430 stainless steel

446 stainless steel

1020 steel

Weld-drawn titanium (graphite-melted)

N155 alloy

Monel   
1035 steel   
D"nickel   
L"nickel   
"Z"nickel   
309 stainless steel   
316 stainless steel   
316 stainless steel (low-carbon)   
317 stainless steel   
310 stainless steel   
318 stainless steel

cool to room temperature under vacuum. When it had cooled to room temperature, air was admitted to the apparatus and the sample was immediately placed in a dry box. The pretreated material was ground to a powder and stored in the dry box until it was tested in metal tubes as described below.

Analysis of Vapor from Eutectic Pretreatment. A test was made during pretreatment of a separate sample of the fluoride eutectic in an attempt to determine the approximate water content of the raw powder mixture and the amount of HF generated as a result of heating such a mixture.

One hundred grams of the dry mixture was placed in a quartz flask and heated to $800^{\circ}\mathrm{C}$ . The vapors were brought through a condenser and collected in a beaker. One gram of liquid had been collected when all apparent reaction had ceased.

Quantitative analysis of this liquid showed it to be $90\%$ water and $10\%$ HF. This means that approximately $0.1\%$ of the dry mixture was removed as HF during treatment. These figures strongly indicate the necessity for vigorous pretreatment of such liquid fluorides since exposure of most materials to a $10\%$ HF solution engenders excessive corrosion.

Test Procedure. The routine given below is being followed throughout the testing of the 26 metals and alloys listed in Table 11.6. The metal tubes were degreased in all cases, while in a few cases where incipient oxidation was evident, the tubes were pickled.

One end of an ll-in. section of tubing was pressed at 16,000 psi, and the end of the pressed section was bead-welded. Fifty grams of pretreated fluoride eutectic powder was loaded into the tube, this being accomplished in the dry box. In addition, a previously prepared sample of metal was placed in each tube with the eutectic powder. This metal sample was, in each case, a flattened section of the same tubing in which it was placed, and its purpose was to provide weight-loss data at the conclusion of the tests. Rubber pressure tubing was attached to the open end of the eutectic and sample-loaded tube and clamped, and the assembly was then hooked up to a vacuum system.

A small electrical furnace was used to heat the sample to $800^{\circ}\mathrm{C}$ with continuous pumping. Argon was blown on the sample tubing during treatment in order to minimize exterior oxidation. When the desired temperature was

![](images/3c7bceaa9a9cbc47d94fddedb38fd1f7a6ed433b7c0b9a0c9e60919d50f048e9.jpg)

reached and the pressure leveled to below $10\mu \mathrm{Hg}$ , the system was allowed to cool and an atmosphere of helium was admitted to the apparatus. The rubber tubing was clamped, to keep the solidified eutectic from air, and the metal tube was pressed at 16,000 psi at a point above the interior eutectic charge. The pressed portion was seam-welded, cut above this weld, and finally beadwelded at the cut. Figure 11.14 shows the various steps in the process as described for preparation of the final test capsule and its contents.

The sealed metal capsules were then heated in helium-filled reactor to prevent their exterior oxidation. These capsules were held at $800^{\circ}\mathrm{C}$ for the periods indicated in Table 11.7 and then allowed to cool in the helium atmosphere. Thin sections were cut from the capsules, the eutectic was scraped out, and the metal was cleaned by dipping in molten $\mathrm{Na_2CO_3}$ . Suitable samples were cut from the capsule tubing for metallographic examination and photomicrographs. Weight-loss figures, also shown in Table 11.7, were computed from the samples which had been placed in the eutectic material inside the capsules.

Results. Comparison samples were of two varieties: first, the parent metal as received, and, second, small sections of the tubing which were put through the entire procedure with the exception that no fluoride eutectic was used. Materials tested and the results obtained are shown in Table 11.7.

Figures 11.15 through 11.21 show photomicrographs of tube sections. The left-hand micrograph in each series pictures the untreated parent metal, the center shows the specimen which was heat-treated only, and the right shows the fluoride-treated specimen. It should be explained that many of the heat-treated specimens (center photos) show an apparent attack. This is oxidation and need not be considered as a factor, inasmuch as the only function of the heat-treating step is to show grain growth or refinement due to heat only.

Conclusions. Monel with an apparent penetration of 1 mil during the 100-hr test would appear to be the most promising material solely from the corrosion resistance viewpoint. Since this material has poor creep resistance at elevated temperatures and poor nuclear properties, it can hardly be recommended as a reactor material. Nickel A with an average penetration of 2 to 3 mils shows promise and may be considered a "marginal" reactor material.

It should be realized that these tests, while they have been carefully performed in a manner such as to minimize the influence of extraneous variables, are few in number and that a large number of variables which may be

![](images/34be8a8e7837bae3a44d81be7b2d2c74ee323bf2f14c5da7452b5862f23df8a0.jpg)  
FIGURE 11.14 STEPS IN CAPSULE PREPARATION   
FOR FLUORIDE CORROSION TESTING

![](images/674d400a3ccc60d96f8121cd50146262c5f004581a067486810ea3f58077471d.jpg)  
PARENT METAL

![](images/572fe567477e591c9bf320d65710b72e49adfbe0963d709d93efb086b3fbf0a5.jpg)  
HEAT TREATED

![](images/a8ceb54645c185ed2fed761a49855538ed25a938eac90653ed2c809f06378d14.jpg)  
SURFACE   
FLUORIDE TREATED IOQ HRS.

MONEL-50X

$\%$ INCH = 2 MIL.

![](images/9fb7435e82f18ccc612e9400fb26cb356964efdec44169ab91780850b9421bc1.jpg)  
PARENT METAL

![](images/26898f9a6aa002888d079d336440e4eee4a657d29e205f27149e7db276fe98f2.jpg)  
HEAT TREATED

![](images/9c4f441cb7f39888a4ae57ed209c31e1ed4ddfda25fe858932c2dc7967d601c1.jpg)  
SURFACE   
FLUORIDE TREATED IOO HRS.

NICKEL A-50X

$\%_{0}$ INCH =2 MIL.

FIGURE II.15 LIQUID

FUEL CORROSION

![](images/d7455ab651d8079e8e3a9692e9f70cced0151f79c81f94b363acd59b743d3acc.jpg)  
PARENT METAL

HEAT TREATED   
![](images/bdfc4a6ccbc90ab7ec931a0f14c8bfd20989987d2f6c3ec744bfed2c0e994722.jpg)  
SURFACE

![](images/fd64b52b9fd1e89e4ba32b1219ef9f4e02477847e6b1156277ae375628263b1e.jpg)  
FLUORIDE TREATED IOO HRS.

INGONEL X-50X

$\frac{1}{10} \mathrm{INCH} = 2 \mathrm{MIL}$ .

PARENT METAL   
![](images/0d406d642517d54456b620e1df8b4a275a2e2a8375dd0c5266ef47b604f9147d.jpg)  
SURFACE

![](images/b2c3c781601a1b0f8b07b39cf681531a2b01487a3cdcbb612c83d042aec29fc3.jpg)  
FLUORIDE TREATED 62 HRS.

INCONEL-50X

$\frac{1}{10} \mathrm{INCH} = 2 \mathrm{MIL}$ .

FIGURE II.16 LIQUID FUEL CORROSION

![](images/e76a363d0e69326ed5b1091b13e8122b7165d0571f06ba88bef04312034ccbbc.jpg)

![](images/4b6595d928d52bc1a443b3b36ec69de9c53a95949d90fb3dae1a119629d842dd.jpg)  
SURFACE

![](images/19146ab6ac16d5496536ccb7c8700c3f0386d57f9a39894c4db0740dabb2a5f9.jpg)  
$\%_{10}$ INCH = 2 MIL.

![](images/4b312c23346aafe0ee90b131e002c463ee2bb3c0ee3d192a37d786fa10f34ce1.jpg)  
304 STAINLESS STEEL - 50X

![](images/b6071155299c7c06cced0bf5be78c331e1765dc9c295bb58f453ac68a884b95d.jpg)

SURFACE

![](images/9461a164c2b786cfee9a9362850ddbffe9fafd03f40e59558a8a95543e9e3891.jpg)  
FIGURE II.17 LIQUID FUEL CORROSION

304 ELC. STAINLESS STEEL - 50X

$\frac{1}{10}$ INCH = 2 MIL.

![](images/9bf4da665d48f58b13799a25c1a95c26b5e42330a2403a1fb17afdebdee543ce.jpg)  
PARENT METAL

![](images/5de7e32e0706c07372da0528b0ec129e6d308d6768b5a2a30876f9db6485f9a1.jpg)  
HEAT TREATED

![](images/51ac0601090751d883ce08e1a031ba718fa737b6357741e31b461cbc2bdf145d.jpg)  
FLUORIDE TREATED 100 HRS.

347 STAINLESS STEEL - 50X

$\%_{0} \mathrm{INCH} = 2 \mathrm{MIL}$ .

![](images/0afe695fdca2d323abf89a3ee39eacc64574927dba8ecd3c6da1c3ff65350714.jpg)  
PARENT METAL

![](images/8da754ffb78fe3980f2a1af2e3cf1cf6e4ec770d5eef5fa623643de312cf7f16.jpg)  
HEAT TREATED

![](images/7a49b3b890b6631d95a27cc20f56d9edba842133f22ea53242169b206003bbb8.jpg)  
FLUORIDE TREATED IOO HRS.

321 STAINLESS STEEL - 50 X

$\%_{10}$ INCH = 2 MIL.

FIGURE II.18 LIQUID FUEL CORROSION

![](images/9fabd3c3f3a407ddfb27b0da4dd16003dc62b4ffcbb7ecc08d86dbdd4cd6f604.jpg)

PARENT METAL

446 STAINLESS

![](images/33ec3e80cd1e723a700b564211c9c3bbb1fa98228528dbbf616fa0ac12d133f6.jpg)

HEAT TREATED

STEEL-50X

![](images/137a5bd59c898702cc00ba0af2840e8b0ba6fd693d106d3eaadf7dfc04f7d7a2.jpg)  
SURFACE-

FLUORIDE TREATED 62 HRS.

10 INCH = 2MIL.

![](images/3f6488bcbe5b7bb69e489d64292df11bb1b5159976cee1388a4b3abe4fc6f366.jpg)

PARENT METAL

![](images/d58058a88097b8abe28b18441f90b7d2f059c7030a4f0014bd21730e770252db.jpg)

HEAT TREATED

![](images/40604d11dd43a50a53258c8287c62f71a03550f3b60ecfe63432976cb913c4c9.jpg)  
SURFACE

FLUORIDE TREATED 62 HRS.

430 STAINLESS

STEEL-50X

1/IO INCH = 2 MIL.

FIGURE II.19 LIQUID FUEL CORROSION

![](images/d6d700be3c0f07d3065bd7d6e24b54d88a17537f46b9f963a50026f54c1d73ba.jpg)

![](images/b5953f6bc598c9143eaa3e062cc7951567f5b3994f5143d53c848e2d1372fd48.jpg)  
4IO STAINLESS STEEL-5OX   
SURFACE

![](images/ec33312a92bfabfd91352e8d4d4bb4f6d16e868a9936358ca63e2f64e1482ef1.jpg)  
$\%$ INCH = 2 MIL.

![](images/b2b2f7f35e8adde42565faa8eb1527a1615cc47317540dfe895d851833dac36a.jpg)

![](images/79ad6b4deead45ab8bc35439536147ab673233070f0e75d16e2a747488bee945.jpg)  
SURFACE.

![](images/e95eae3cfe2ae3f02f1599a4c5bf5e20e8c793c458d9244e0aa14c7bcf684cf1.jpg)  
NICHROME V-50X   
10 INCH=2 MIL.   
FIGURE II.20 LIQUID FUEL CORROSION

£22

![](images/b8da70d9a785c82c1fec548f8b9a09fe89721abec30b75714313ed64a70fe5cc.jpg)

![](images/c55533f0e0d274cd94f1cf1afb98ad5292d26a651221b202d34c07a53e928191.jpg)  
SURFACE

![](images/a1bf16bddfc31b82d806048ea8f7d07284f9cd390cb189966e471d26012ba03e.jpg)

GLOBEIRON - 50X

$\frac{1}{10}$ INCH = 2 MIL.

FIGURE 11.21 LIQUID FUEL CORROSION

TABLE 11.7   

<table><tr><td>MATERIAL</td><td>WEIGHT CHANGE* (mg/dm2/day)</td><td>ESTIMATED AVERAGE PENETRATION* (mils)</td><td>TIME IN FLUORIDES AT 800°C (hr)</td><td>REMARKS***</td></tr><tr><td>Monel</td><td>+19.15</td><td>1</td><td>100</td><td>No apparent attack</td></tr><tr><td>Nickel A</td><td>+22.55</td><td>2 - 3</td><td>100</td><td>No apparent attack</td></tr><tr><td>446 stainless steel</td><td>-453.0</td><td>8 - 9</td><td>62</td><td>Surface scaly, bright in spots</td></tr><tr><td>347 stainless steel</td><td>+1000.0</td><td>5 - 6</td><td>100</td><td>Evident penetration and attack</td></tr><tr><td>321 stainless steel</td><td>-375.0</td><td>6 - 7</td><td>100</td><td>Some attack, partly bright</td></tr><tr><td>410 stainless steel</td><td>-1838.0</td><td>10+</td><td>62</td><td>Carburized and serious attack</td></tr><tr><td>Nichrome V</td><td>-1557.0</td><td>10+</td><td>62</td><td>Scaly and pitted</td></tr><tr><td>Inconel</td><td>+507.0</td><td>8</td><td>62</td><td>Scaly and pitted</td></tr><tr><td>Inconel X</td><td>-19.13</td><td>9 - 10</td><td>100</td><td>Scaly and pitted</td></tr><tr><td>430 stainless steel</td><td>-1500.0</td><td>9 - 10</td><td>62</td><td>Scaly surface, some bright spots</td></tr><tr><td>304 stainless steel</td><td>+577.0</td><td>10</td><td>100</td><td>Scaly surface, evident attack and penetration</td></tr><tr><td>304 (ELC) stainless steel</td><td>+844.0</td><td>10</td><td>100</td><td>Scaly surface, evident attack and penetration</td></tr><tr><td>Globe iron</td><td>-1840.0</td><td>10</td><td>100</td><td>Badly carburized and attacked</td></tr></table>

*Based on samples treated inside capsules.   
**Based on micrographs of capsule segments.   
\*\*\*Visual examination only of samples treated inside capsules.

![](images/955ac567885cbaf210d5c76fb0acc11c1dd8551be10dd2f9aa20148c2015b1d1.jpg)

important have not been studied at present. A large number of tests using the more promising of these metals will obviously be required before a clear picture can be obtained.

Present plans call for use of the most promising of these metals, including some of the stainless steels, with the NaF-BeF $_2$ -UF $_4$ eutectic to evaluate the influence of eutectic composition on corrosion resistance of the metals under conditions identical with those described. On completion of that series of tests, it is anticipated that studies of more drastic methods of pretreatment of the eutectic are most likely to yield information of value.

# 12. LIQUID-METAL AND HEAT-TRANSFER RESEARCH

R. N. Lyon and H. F. Poppendiek, Reactor Technology Division

The past quarter has witnessed the procurement of numerous facilities for the determination of fundamental data on heat transfer and physical properties of solids and liquid metals which may be utilized in the design of the aircraft reactor. Some data are already being obtained, although for the most part the equipment is being set up and freed of operational difficulties.

The pieces of apparatus for the determination of the heat-transfer coefficients with liquid sodium, sodium hydroxide, and boiling are in various stages of fabrication.

The electri-

cally heated sodium hydroxide apparatus will be constructed of nickel. The sodium heat-transfer equipment has been operated, but the differential expansion of the pump casing and gears reduces the obtainable pressure of the operating temperature.

Evidence of free convection in the fuel tubes of the reactor has been obtained from an experiment in which the fuel tube was mocked-up by an electrically heated column of mercury. A temperature drop of 1 to $2^{\circ}\mathrm{F}$ was observed between the center and the wall of the tube, where the corresponding $\Delta T$ without convection was calculated to be approximately $13^{\circ}\mathrm{F}$ . Equipment modifications have been started to obtain higher-power-level operation.

Analytical solutions of heat transfer have been obtained for wall temperatures at constant heat flux with slug flow of high-conductivity liquid in some noncircular ducts. These solutions approximate the case for liquid metals in turbulent flow at a moderate Reynolds number. In addition, temperature solutions have been obtained in parallel-plate and circular-tube systems for the case of an isothermal turbulent fluid which suddenly flows over a heated length of wall.

The redesigned Bunsen ice calorimeter has been constructed. Its calibration demonstrates that specific heat values will not be in error more than $5\%$ . At present four of these calorimeters are in operation, and enthalpy determinations are being made type 316 stainless steel, sodium hydroxide, and nickel in the temperature range 300 to $1000^{\circ}\mathrm{C}$ .

The design and fabrication of a steady-state apparatus for the measurement of thermal conductivity of liquids has been completed, and the assembly of the apparatus and auxiliary systems is approximately $90\%$ complete. A transient method for obtaining the thermal conductivity of liquids by measuring thermal diffusivities is being studied. A longitudinal flow apparatus for the measurement of the thermal conductivity of solids is currently in use; however, calibration of this apparatus indicates that values will be in error by about $10\%$ . In order to obtain more accurate thermal conductivity values of solids, a radial flow apparatus has been designed and is currently being fabricated. In addition, methods for determining thermal diffusivities of solids are being studied.

Other activities during the past quarter include the following:

1. The apparatus for the measurement of viscosities is nearing completion. Final assembly should be completed by April, 1951.   
2. An apparatus for the measurement of densities has been designed and is now being fabricated.   
3. The initiative is being taken in setting up an intersite liquid-metal information service in cooperation with the TIS, and editing of a revised Liquid Metal Handbook has been started.   
4.   
5. The electrical conductivity of the eutectic binary salt $\mathbf{U}\mathbf{F}_4$ -NaF was determined from 1112 to $1700^{\circ}\mathbf{F}$ .

# SODIUM HYDROXIDE HEAT-TRANSFER STUDIES

H. W. Hoffman, Reactor Technology Division

The design of the apparatus for the determination of the heat-transfer coefficient for molten sodium hydroxide under forced convection has been completed. The test section is a straight tube of circular cross-section with heat generated electrically in the tube wall and transferred to the fluid through the inner tube surface. On the basis of available corrosion data, the test section and the other components of the system will be constructed of nickel. Electrical heating was chosen for the following reasons:

1. Uniform heat-flux density is obtained.   
2. Heat-flux control is relatively simple.   
3. A reliable check of thermal output as compared with electrical input is possible.

Calculation of the comparative resistances of the electrical paths through the sodium hydroxide flowing in the tube and through the nickel tube wall shows that only $1\%$ of the power generation occurs in the sodium hydroxide.

Surrounding the test section are three concentric thermal radiation shields of stainless steel. The annular space between the innermost shield and the test tube is filled with an insulating cement. Thermocouples are spark welded to the outer surface of the tube. Voltage taps are also attached to the tube wall. Figure 12.1 shows one end of the test section with heater flange and power leads.

The flow rate of the fluid through the system will be measured either by pressure drop through an orifice or by a rotameter. The choice of the exact method will be dictated by the availability of an all-nickel flowrator. Calibration will be effected by means of a weight tank. An all-nickel centrifugal sump pump delivering 20 gpm at 50 psig will be used to pump the molten sodium hydroxide through the system.

![](images/8908e717a6894d68cc208f7f401d21542146ea9e321fed7bb41dd0539946c0f1.jpg)  
- - - - - X THERMOCOUPLE AND VOLTAGE TAP LOCATIONS

SYMMETRICAL AROUND B B AXIS. LENGTH TEST SECTION,

CENTER OF FLANGE TO CENTER OF FLANGE, 25 INCHES
