Repository: ondrejch/msr_kb

# MSR KB Bundle

## Purpose

This repository preserves a deterministic, provenance-backed knowledge base for historical molten-salt reactor research.

It has two complementary uses:

- **historical knowledge base** under `kb/` for document-grounded entities, topics, timelines, reports, and normalized claims
- **distilled research layer** under `kb/distilled/` and `kb/wiki/research-guides/` for reusable salts, materials, compatibility, reactor-physics, and system-dynamics knowledge

The pipeline is intentionally deterministic: all generated outputs are derived from OCRed source documents and should remain traceable back to specific documents, sections, and line ranges.

File: pdf/ANP-60/ANP-60/hybrid_ocr/ANP-60.md (part 9 of 11)
ANP-60(Dol.)
in all cases the rate of reaction appears to be slow enough to be safe. At this time a sample of lime silica was also tested and it appeared to be worthy of further consideration.

It was felt at

the conclusion of the sodium tests that a better method of metering the amount of liquid metal jetted into a sample could be devised. With this in mind a measuring tube has been added between the reservoir and the sample-holding plate. A probe in this measuring tube determines the amount of liquid metal used in each test. By changing the length of the probe, various amounts of liquid metal can be expelled. In addition to permitting better standardizing of the amount of metal used in each test, this change allows the bulk of the liquid metal to be kept at a relatively low temperature while only the small amount of metal in the measuring tube is heated to the desired temperature for the test. This modification has been made in conjunction with the Heat Transfer Section of the Reactor Technology Division.

Prior to modifying the insulation-testing apparatus the remaining sodium in the reservoir and the associated piping was heated to $1730^{\circ}\mathrm{F}$ (which is above the boiling point of sodium at atmospheric pressure). This molten metal was squirted into the air and the results obtained were merely a stream of molten metal burning as it struck the air. No indications of vaporization were seen.

# HEAT-EXCHANGER TESTS

A. P. Fraas, ANP Division

In the ANP reactor design bundles of fairly closely packed tubes have been included in a large proportion of the proposals both for fuel elements in the reactor core and for the matrix of the intermediate heat exchanger. One of the major design problems for any of these proposals has been the problem of the pressure drop in the stream flowing outside the tubes. Three important elements contribute to this pressure drop, namely, skin friction, turbulence induced by the spacers, and losses in the cross-flow region at the inlet and outlet.

![](images/aea1f5ff332b38967639ffeb62afe1a143913647e923cffd492b0342d1adedf6.jpg)

It was decided that the fluid-flow and pressure characteristics of a bundle of closely spaced tubes could be readily investigated through an airflow test of the model shown in Fig. 13.6, which was made up of $\frac{1}{8}$ -in. copper welding rods. Restriction of the flow in the cross-flow region at the end of the tube bundle was avoided by putting a small offset in every other tube where it bent to enter the header. Figure 13.7, an end view of the model, shows how this was done. Note that offsetting half the tubes in this way also helped to spread the tubes out in the header so that welding of a full-scale header would be facilitated.

Preliminary results from the tests indicate that the pressure drop in the cross-flow region at the end is quite small. Similarly, the pressure loss across the spacers is also very reasonable. The major loss, from skin friction in the tube bundle, appears to be about twice the calculated values based on the use of the hydraulic radius of the channel between the tubes. The test set-up is being modified to permit operation at a higher Reynolds number, and the literature is being re-examined by the theoretical group of the Reactor Technology Division to determine the limitations of hydraulic radius as the fluid-pressure-loss parameter.

# CLEANING AND DISPOSAL OF LIQUID METALS AND EQUIPMENT

P. L. Hill and R. Devenish, ANP Division

The facility to be used for removing liquid metals from pieces of apparatus has been designed and is in the process of construction. This facility will be used by all units in the Y-12 plant area which may have to clean equipment contaminated with liquid metal, since solidified. NEPA and the ANP Division are jointly equipping this facility which consists of a sheet steel barrier resting upon a gravel bed with adequate drainage and supplied with steam, heat, and water.

Large amounts of sodium have been removed from small items of equipment by draining when immersed in a heated oil bath containing low-specific-gravity high-flash-point saturated-hydrocarbon type oil. The residual sodium adhering to the equipment is then removed by steaming, degreasing, and thorough rinsing. The moist steam used has produced a relatively small amount of fuming and

![](images/4e6f58a02ff62a08f7965308aff77849743f7acd7ebe9c52b48f7ce13fa7493d.jpg)

![](images/b4096c9629c5154f2a0f8af0ba2c61783431f382c0d7198130116312169ea243.jpg)

minor explosions. Dry steam is expected to produce little or no explosion. Large items of equipment have been cleaned by melting the sodium in such a manner that it falls through the atmosphere for a short distance and then into an oil bath. This method appears to have promise but needs further refinement.

Waste metal will be accumulated under oil, or in an otherwise safe manner, until sufficient quantity is on hand to warrant recovery or disposal. Up to now the waste sodium accumulated has been used in tests of cleaning methods and to create controlled fires for tests of fire extinguishing equipment. Disposal requirements vary with the metals concerned. Waste sodium will normally be discarded.

Waste sodium will be dumped into an abandoned quarry to be reacted with the large mass of water present. Tests are underway to determine the practicality of disposing of solid sodium by holding under the water in a perforated steel container. It has been noted that sodium stored under heavy oil will not react instantaneously when placed in water, and the delay should afford time for the operators to take necessary safety precautions after dumping the waste metal. This method will also be used to dispose of other waste materials containing a large percentage of metallic sodium.

# SAMPLING PROCEDURES

P. L. Hill and J. F. Sheehan, ANP Division

Samples of liquid coolant being tested are taken for chemical analysis. Sodium is sampled when in the molten state by drawing the metal into evacuated glass tubes. The tubes consist of two bulbs of about 5 cc capacity connected by a 2-mm tubing. One tube has a long piece of tubing ending in a drawn break-off tip which is broken by contact with the walls or bottom of the sodium-containing apparatus. This method is believed to give nonrepresentative samples because there is the possibility of picking up precipitated solids resting on the contact surface. Modifications of the technique are being

devised, some of them patterned after the method used by Knolls Atomic Power Laboratory.

After the sample is drawn into the tube the sodium solidifies in the bulbs, and the tip is sealed to prevent excessive contamination with oxygen from the atmosphere. The sodium-filled bulbs are then given to the chemical analysis laboratory for further handling as described in Sec. 21.

Samples of the solidified liquid metal are removed from the test apparatus for determination of metallic contamination. Such samples are not analyzed for oxygen as are those taken in the glass bulbs but are analyzed spectrographically solely for pick-up from the container materials (see Sec. 21).

# PURIFICATION OF LIQUID METALS AND GASES

P. L. Hill, ANP Division

Liquid sodium used in the tests is purified by filtering at about $250^{\circ}\mathrm{F}$ through a sintered stainless steel filter with a pore size of approximately $5\mu$ . Precise determination of the oxygen content of this filtered sodium has not been made pending development of adequate sampling and analyzing techniques (see Appendix, Section 21).

The argon and helium used as an inert atmosphere will have to be purified because three cylinders of argon were analyzed and found to contain 20, 30, and 45 ppm of oxygen. Two helium cylinders checked were found to contain 3500 and 56 ppm of oxygen (see Sec. 21). Purification will be accomplished

by bubbling the gas through a 2-ft depth of Na-K in addition to passing it over hot copper turnings and hot titanium turnings. Tests will be made to determine the purity of the gases after the scrubbing treatment (see Appendix, Sec. 21).

# LIQUID METALS SAFETY COMMITTEE

P. L. Hill, ANP Division

The Liquid Metals Safety Committee is nearing the completion of a safety manual for use by units handling liquid metals. The completed manual should be distributed to interested persons by April 15, 1951.

As a result of numerous tests in various areas, the committee has recommended the use of dry graphite powder screened to 25 mesh as a fire extinguishing agent for sodium, Na-K, calcium, uranium, and possibly magnesium fires. It is readily applied by scoop, or with dry type pressurized fire extinguishers such as the Ansul Metal-X or the Pyrene G-1. The graphite is removed after use by vacuuming. Cleaning is not difficult if the graphite has not been walked on or otherwise forced into the surface of flooring.

The search for adequate protective clothing continues. The committee recommends the interim use of chrome leather as partial protection against jetting molten sodium

Flame-retardant clothing is recommended for general wear in liquid-metals handling areas. It is not intended to protect against direct metal burns but only against general body burns resulting from ignited clothing.

Thermal insulating materials have been tested for resistance to attack by molten metals, with steel or lead-mill slag wools and clay-bonded diatomaceous silica offering considerable resistance to molten sodium up to about $1700^{\circ}\mathrm{F}$ . Above this temperature the slag wools begin to deteriorate from temperature effects alone and eventually fuse completely. Clay-bonded diatomaceous-silica high-temperature insulating materials, such as Johns-Manville Superex or Philip Carey Hi-Temp No. 19, have proved successful against attack from molten sodium In many cases an initial reaction occurs which appears to form a slag that retards further attack.

# INSTRUMENTATION

C. D. Hatfield, ANP Division

Instrumentation for the liquid-metals test systems described in the preceding sections will require the routine instrumentation for general control purposes as well as the indication of basic physical conditions existing in the systems. The following equipment has been developed for these liquid-metal systems:

1. Differential pressure measurements. A mock-up of a liquid-metals circulation loop has been designed and built for use in sodium manometer operation training. The mock-up is complete in every detail, thus facilitating the manometer operation when used in the forced-circulation sodium loops.   
2. Control panels. The first of a group of eight control panels has been installed and is ready for operation of convection loops. Two auxiliary portable power supplies have been designed and built to supplement the control panels when these are used to operate figure-eight circulation rigs. These power supplies will be adaptable to other experimental testing equipment as demands for such a power supply develop.   
3. Automatic liquid-level controls. The two-probe level-control system has operated with little trouble in both the figure-eight and convection loops. A baffle design change is being considered in the surge tank of the figure-eight to eliminate the actuation of the electrical relays in the level-control system. The agitation of sodium in the surge tank is caused by electromagnetic pump operation at high output levels.

# BUILDING FACILITIES FOR THE EXPERIMENTAL ENGINEERING GROUP

P. L. Hill and R. E. Wright, ANP Division

Laboratory area facilities are improving slowly with much still to be completed. One open-faced canopy type hood 48 ft long, 9 ft high, and 6 ft deep has been installed and is in partial use. A similar hood 120 ft long, 15 ft high, and 12 ft deep is being designed with construction promised by June, 1951. With no fixed partitions along their lengths, these hoods can accommodate a great variety of test equipment so as to provide protection against fumes and/or fire hazards.

![](images/770a6b5dde1c2ba96d8f2750a2348fea30587ffc7c3c692a9a72f1131639f207.jpg)

A physical and chemical testing laboratory with benches, sinks, furnaces, dry boxes, and hoods is being designed. These facilities will be used for preliminary checks on properties of materials and for special small-scale experiments that may be required.

Areas for flow tests using water and air are being prepared. The water-flow test area will be provided with circulating water up to about 2800 gpm capacity. The air-flow test area has one centrifugal blower rated at 1750 cfm and a head of 12.7 in. of water. Other blowers will be added as required.

Special machine, welding, and electrical shops have been established which are prepared to do small or special jobs not otherwise handled in the main shops. The welding shop is prepared to do heliarc welding wherever required in the experimental area. Experiments are underway to determine the best method for heliarc welding of thin pieces of materials such as stainless steels.

![](images/8e184dc47781360430a8ec02850386c37108d8ec8c47cf4d4d60f7afe3849785.jpg)

# 14. METALLURGICAL PROCESSES

E. C. Miller and W. D. Manley, Metallurgy Division

The demands of the high-temperature reactor include the development of improved welding techniques for high-stress corrosion-resistant welds. Welding and creep-rupture laboratories for this work will soon be in full use. Equipment and materials for these laboratories are being received daily, and the next quarter should see greatly expanded operations. The Powder Metallurgy Group has spent the past quarter in investigating and developing techniques for solid-fuel-element fabrication for high-temperature service. Their interest has centered chiefly around flat plates which are sandwiches of cladding material with fuel between, and which may be used flat or rolled into tubing. The method of placing the proper amount of fuel in the fuel layer and bonding this layer to the cover plate is the subject of intensive investigation.

A program designed to study the fundamental physical chemistry of liquid-metal systems has been initiated. The first phase of the program will be concerned with the effect of crystal orientation on the rate and type of attack by liquid metals.: In order to study simultaneously all possible crystal orientations, single crystals machined into spheres will be used.

# WELDING LABORATORY

# Peter Patriarca, Metallurgy Division

The operations of the Welding Laboratory which heretofore were performed in borrowed facilities were transferred this quarter to the new Welding Laboratory. As much of the time during the last quarter was devoted to this transfer and the installation of new equipment, there is little progress to report on the welding of columbium or molybdenum although both these problems are still under active consideration.

The majority of heliarc-welding equipment and associated apparatus has been delivered and is in use. Still lacking are a d-c motor-generator welder and a variable-speed welding turntable. These should be delivered and in operation in March.

A series of thermal convection loops of a new design, for the Dynamic Corrosion Group, are being constructed using the facilities of the X-10 Pipe Shop. These loops, which will be of types 410, 430, and 316 stainless steel, Izett iron, and inconel, are being fabricated as specified and under supervision.

Preliminary experiments have been conducted to determine techniques of spot welding strap supports for fuel tube clusters. This method will be used to fabricate a test cluster for use in the figure-eight thermal convection loop at Y-12.

Communication with the laboratories of the International Nickel Company indicates that joining of thin-walled stainless steel or inconel tubing to flat or tube header by means of electrodeposition of nickel is feasible. Specimens have been sent for experiment by the International Nickel Company laboratory and will be returned to the Metallurgy Division for evaluation when complete.: If these samples are encouraging it is anticipated that further work along this line will be undertaken.

# CREEP-RUPTURE LABORATORY

R.: B.: Oliver, Metallurgy Division

The installation of equipment in the Creep-Rupture Laboratory should be completed by the middle of March. Other facilities for stress-rupture testing

in liquid-metal environment is in the design stage. Only a limited number of tests were performed during the past quarter in the new Creep-Rupture Laboratory because of the construction and installation that was in progress.

Tensile tests were conducted to observe the deformation and recovery characteristics of several possible metals for the reactor fuel tubes under cyclic stressing. Under the test conditions, $1500^{\circ}\mathrm{F}$ , elastic recovery was not detected and the maximum stress decreased with each cycle.

Equipment Installation. If delivery schedules have been met by the various vendors, installation of the laboratory equipment should be completed by the middle of March. Completion of the 14 special furnaces and chamber for testing in vacuum or in inert atmosphere is expected in 30 to 60 days. These furnaces are being built in part by Oak Ridge National Laboratory and in part by L.H. Marshall Co. The first unit has been delivered and the production schedule calls for two or three furnaces per week. Studies are underway on the first furnace unit to determine the various operating characteristics, including the natural temperature gradient and the values and distribution of shunts to give an adequately long constant-temperature zone.

A 25-kw gasoline-driven motor generator with automatic transfer switch has been purchased to furnish emergency electric power for the laboratory. Alternate sources for other services are provided but require manual switchover. Man-power requirements have been surveyed, and it is planned to have an operator in constant attendance.

A procurement program has been instituted to obtain sheet, rod, and tubing of the various materials that may be of interest on the ANP Project. The production of test specimens of several types and from the various materials has been discussed with the Research Shops. Tooling is being planned to provide specimens in lots of about 25 at a minimum production cost.

Owing to the lack of space in Building 2000 and the fire hazard involved in handling liquid metals, space has been obtained in the basement of the Pilot Plant Building to install a laboratory for stress-rupture testing in liquid-metal environments. This laboratory is in the preliminary design stage. It is planned to install four tube-burst units and six lever-arm type creep racks along with the necessary instrumentation and other auxiliaries. The planning provides for possible future expansion if the program at any

future time indicates such an expansion to be desirable. The furnaces and test chambers to contain the specimens and liquid metal are in the final design stage. Considerable attention has been given to the design problems so that the amount of handling of the liquid metal is minimized and the hazards are kept at a minimum. This laboratory will also be under the 24-hr supervision of an operator.

No tests have been conducted during the past quarter in this laboratory area. During the construction period the room has been crowded with the service crews and the power has been frequently interrupted, making testing impractical.

Tensile Tests with Cyclic Stress. Eighteen tensile tests were conducted at $1500^{\circ}\mathrm{F}$ to observe the deformation and recovery characteristics of types 310, 316, and 347 stainless steel and inconel under conditions of cyclic stressing. The tests were conducted at two constant strain rates of 0.05 and 0.10 in./min.: The strain rate was maintained constant during loading until the load ceased to increase. The load was then released slowly. The specimen was held at zero stress for 10 min prior to reloading. This was repeated for four or five cycles, giving a total test time of approximately 1 hr.

This series has just been completed and the data, which have not been adequately studied, will be reported at a later date. Following are a few generalized observations:

1. Increasing the strain rate markedly increased the maximum stress obtained.   
2. Generally, the maximum stress obtained in each cycle decreased with each successive stress cycle.   
3. Under the test conditions elastic recovery was not detected.   
4. Tests performed at room temperature showed that these types of stainless steel exhibited considerable elastic recovery.

# PHYSICAL CHEMISTRY OF LIQUID METALS

G.: P. Smith, Metallurgy Division

A program to study the fundamental physical chemistry of liquid-metal corrosion has been started. As various studies of the physical chemistry of

many surface phenomena have shown a marked dependence of rate on crystal face, this program will be concerned initially with large single crystals. Even a perfectly prepared polycrystalline surface presents a difficult problem because of the numbers of crystal faces and boundaries. The differences in behavior of crystals of various orientations has been markedly demonstrated in the case of the oxidation of copper at intermediate temperatures and in the case of the catalytic decomposition of carbon monoxide on nickel where entirely different processes take place on different crystal faces. In order to limit the number of variables, initial studies will be devoted to gaining an understanding of the properties of the different crystal faces by the use of metal single crystals exposed to a variety of liquid metals. A qualitative survey will determine the extent of expected differences and the most active crystal faces for a given process.

Liquid-Metal Corrosion of Single Metal Crystals. As single crystals machined into spheres present every crystal face at least twice on the surface, all crystal faces may be simultaneously compared in a single experiment. In Fig. 14.10 is shown a single crystal sphere of copper, the surface of which was initially electrolytically polished in an orthophosphoric acid solution. The pattern resulting from the different rates of etching attack on different crystal faces are evident. In Fig. 14.10a a [100] axis is normal to the plane of the page. Copper has a cubic lattice and the expected fourfold symmetry of the (100) pole may be seen. The (100) pole itself is the geometric center of the fourfold symmetry. In Fig. 14.10b a [111] axis is normal to the plane of the page. The expected threefold symmetry may be seen. All the other crystallographic poles may be located in like manner using the methods of crystallography. For example, a (110) pole lies midway between any pair of adjacent (100) poles or any pair of adjacent (111) poles.

Processing of Single Spherical Crystals. The following procedure will be used with spherical single crystals: The cold-worked surface layers will be removed electrolytically until a smooth surface is obtained, the completeness of cold-working removal being indicated by the sharpness of the etched pattern. Annealing will then be carried out in an atmosphere which will reduce the oxide film, where possible, and then the crystal will be immersed in the liquid metal without being subjected to atmospheric contamination. An apparatus for liquid metal--single crystal systems which do not attack quartz is essentially complete. The first system to be tried will be mercury-copper, as

![](images/a117bcc82f65f9eaa853d57f2b15434b83f5fbe3bb828703916c30680316ac77.jpg)

![](images/652f6c7530df3fd52d0c0afb40e933d914870903f15181073ae322a10230e67a.jpg)  
Y-3122 A 4X ELECTROLYTIC ETCH PATTERN ON 5/8 INCH DIAMETER COPPER SINGLE CRYSTAL. PHOTOGRAPH NORMAL TO (IOO) AXIS. (FOURFOLD SYMMETRY)  
Y-3123 B 4X ELECTROLYTIC ETCH PATTERN ON 5/8 INCH DIAMETER COPPER SINGLE CRYSTAL. PHOTOGRAPH NORMAL TO (III) AXIS. (THREEFOLD SYMMETRY)  
FIGURE 14.10 SINGLE CRYSTAL SPHERE OF ELECTROLYTICALLY ETCHED COPPER

the single crystals of copper are immediately obtainable and the handling of mercury presents no major problem.

To demonstrate the feasibility of the method as a means of study of such systems, a single rather crude experiment was performed. A single crystal of copper was immersed in a bath of mercury at room temperature with no precautions taken against atmospheric contamination. The result, definitely preliminary, was that certain rather sharply defined crystallographic regions of the spherical copper crystal were wetted, giving a uniform film, while the other regions were covered with fine droplets.

The availability of single crystals suitable for corrosion studies is a matter of some concern. Although a variety of metals may be produced in this form by the Bridgman method, few are commercially obtainable, and those crystals which must be grown by other methods are very scarce commercially.

Another problem yet to be solved is that of machining the spheres from the single crystals in such a manner as to make possible the removal of the cold-worked layer by electrolytic polishing. With some metals reasonable success can be obtained, but it may be necessary to grow others in spherical shape. The major difficulty is in the machining of those metals which may be fractured by cleavage. In these metals deep cracks, although not perceivable before corrosion, sometimes form owing to abnormal corrosion along the cleavage planes.

Very little experimental attention has been given to surface preparation, even though it has been generally recognized that physicochemical processes occurring at the surface are frequently sensitive to surface-preparation methods. It is hoped that research into surface preparation will not be necessary except where the meaning of corrosion results is in doubt.

# HYDROGENOUS FLUIDS

A study is to be undertaken to determine the approximate liquidus curves for systems containing a high percentage of hydrogenous compounds. The purpose of this study is to determine which systems might be useful as moderator-coolants in a high-temperature reactor on the basis of melting point. Subsequent studies are planned to determine the stability of selected mixtures and to establish methods of decreasing undesirable dissociation. The necessary apparatus for conducting the liquidus curve determinations is being designed.

# 15. RADIATION DAMAGE

D. S. Billington, Physics of Solids Institute, Metallurgy Division

The effect of radiation on the creep of metals will be determined by the cantilever creep apparatus (ORNL-919). Recent efforts have been concerned with improving methods of construction and checking the components of the apparatus to assure the required accuracy. A tensile creep apparatus is also being built. The creep specimen will be tubular so that it may be filled with a liquid metal for stress-corrosion studies under irradiation.

The apparatus has been designed for measuring thermal conductivity changes during irradiation, and bench testing is now in progress. The equipment for the before-after measurements of thermal conductivity is also being designed.

The Y-12, Berkeley, and Purdue University cyclotrons have been applied to radiation damage problems. A rotating cylindrical target, which will be liquid-metal cooled, is being developed for the Y-12 cyclotron. This target will provide creep data for the target material while being irradiated. Two attempts were made to irradiate liquid metals in iron capsules using the 60-in. Berkeley cyclotron, but in each case heater failures prematurely terminated the experiment. The Purdue Cyclotron Group has begun a study of the properties of unirradiated molybdenum, preparatory to radiation damage work on this metal. Instrumentation for creep measurements under deuteron bombardments is being developed, and a preliminary measurement of resistivity after irradiation has been made.

The initial irradiation of the fluoride eutectic $\mathrm{NaF - UF_4}$ evidenced no irradiation-induced pressure rise, as might have resulted if free fluorine gas had been formed.

# CREEP UNDER IRRADIATION

J.C.Wilson J.C.Zukas

M. J. Feldman W. W. Davis

Metallurgy Division

No further data from experiments on creep under irradiation have been obtained. The main work during the quarter consisted in improving methods of construction of the apparatus and checking of its components.

Operation of a new creep test in the intense gamma field supplied by a $\mathbf{C}\mathbf{o}^{60}$ source located in the canal at the Oak Ridge National Laboratory Reactor is contemplated. The geometry of the source is such that the present cantilever apparatus must be modified to place the long axis of the specimen vertical. The apparatus is now being modified in the shop.

Cantilever Creep Apparatus. A preliminary test of effect of radiation on thermocouple characteristics under irradiation shows a possible change of emf of chromel-alumel and iron constantan couples at $1220^{\circ}\mathrm{F}$ after a period of two weeks. These thermocouples were used to run cooling (melting point) curves on pure aluminum in an alumina crucible in the reactor.

Effects of masses of metal in the field of microformers on the linearity of the response were studied. Furthermore, temperature coefficients of microformers and variations in cores were checked to eliminate possible errors of interpretation of creep results. Little, if any, effect on the microformer was observed when it was mounted on a slotted aluminum base.

Tensile Creep Apparatus. A pilot model of a tensile creep apparatus containing its own loading weight on a lever arm is in the shop. The specimen will be tubular so that materials such as sodium may be introduced into the tube to study stress-corrosion during creep tests. At least two complete tests at $1500^{\circ}\mathrm{F}$ on 347 or 316 stainless steel will have been run in the Oak Ridge National Laboratory Reactor in March with stresses of the order of 1000 psi.

# THERMAL CONDUCTIVITY OF STRUCTURAL ALLOYS AT HIGH TEMPERATURE

A. F. Cohen, Metallurgy Division

Designs have been prepared for the measurement of the change of thermal conductivity as a function of temperature under pile irradiation. Construction of the experimental parts for the measurements on 316 stainless steel are nearing completion, and preliminary bench experiments will have been initiated by March. The other materials to be considered for thermal conductivity measurements are 347 stainless steel, inconel, inconel X, and molybdenum.

Out-of-pile experiments are being planned to determine absolute values of thermal conductivity of alloys at high temperatures. The accuracy in these out-of-pile experiments is expected to be within a few percent.

# Y-12 CYCLOTRON CREEP EXPERIMENTS

T. H. Blewitt and M. J. Feldman, Metallurgy Division

R. S. Livingston, Electromagnetic Research Division

The experimental arrangement to be used in the 86-in. cyclotron for determining the effect of radiation on the creep of metals at elevated temperatures has been worked out in principle and the components are in process of construction. The internal beam of the 86 in. cyclotron will be used to irradiate a thin-walled cylindrical sample which will be cooled by liquid metal pumped through the cylinder at the rate of approximately 10 gpm by an electromagnetic pump. The cylindrical sample will be rotated at 500 rpm to facilitate liquid-metal pumping and to obtain uniform radiation in the direction of rotation.

In making creep measurements it is necessary that the temperature of the target not fluctuate more than a few degrees. The liquid metal flowing through the thin-walled cylindrical sample results in efficient heat transfer with a temperature gradient of only a few degrees, depending on the material under test. The fluctuations of the sample temperature from cyclotron "beam off" to "beam on" will be of the same order.

# PURDUE CYCLOTRON

The Purdue program emphasis has been placed on molybdenum and stainless steels which are of interest in high-temperature reactor designs. The major work has been with molybdenum. After techniques have been developed with molybdenum, the same apparatus will be applied to the investigation of stainless steel.

Prerequisite to the measurement of the properties of molybdenum after irradiation, a study of these properties in unirradiated molybdenum is being undertaken. Properties currently under study are grain size, density, microhardness, and resistivity. Preliminary measurements of the resistivity of molybdenum after irradiation have been made and no change was detected although one day elapsed after bombardment before a measurement could be safely made. Instrumentation for creep experiments under deuteron bombardment is underway. Control circuits are complete.

Properties of Unirradiated Molybdenum. In order to obtain reproducible results, a study of grain size, degree of preferred orientation, strain, and hardness of commercially available rolled molybdenum was made. Three standard thicknesses - 5, 10, and 20 mil - were selected. With the 5- and 20-mil samples, powder and back-reflection X-ray patterns show sharp lines, indicating that grain size is in the range $10^{-2}$ to $2 \times 10^{-4}$ mm. X-ray patterns from the 10-mil sample exhibit spottiness in the rings, indicating that the grain size is somewhat larger than $10^{-2}$ mm. Preferred orientation is marked in each thickness, but particularly so in the case of the 5-mil sample. Density was calculated from the lattice parameter determined from back-reflection patterns, and the value obtained was $10.22\mathrm{g / cc}$ .* Agreement in density between 5- and 10-mil samples was within the experimental error. These results were supplemented by photomicrographs of the polished and etched surfaces of the different samples. Using equipment with a magnification of only 100 diameters, it was possible to resolve grain boundaries in only the 10-mil sample. This is consistent with the X-ray determination of grain size. With the 10-mil sample the grain size was estimated at $7 \times 10^{-2}$ mm. This value is greater than that indicated by the X-ray patterns, but, according to the Oak Ridge National Laboratory group, this discrepancy is typical of the two methods, has the

usual order of magnitude, and is in the same direction. The same X-ray and photomicrograph techniques are now being employed to determine the structure of the rolled sheets after different annealing treatments. Microhardness tests taken with a Tukon tester yield an average Knoop number of 245 for the 5-mil sample, 207 for the 10-mil sample, and 233 for the 20-mil sample.

Resistivity measurements using the equipment immediately available have been troublesome. Three different sample holders have been designed and tested, but further modifications are required before the design will be suitable. The justification for seeking an extremely accurate and sensitive means of measuring resistivity is that bombardment-induced changes in resistivity are small in the case of metals.

Resistivity of the 5-mil sample in as-received condition has been measured within an error of $8.4 \times 10^{-9}$ ohm-cm, the error being averaged by applying the method of least squares. The resistivity $\rho$ as a function of temperature $T$ is linear within experimental error, and can be expressed as $\rho = 5.022 - 0.02265T$ over the temperature range 77 to $300^{\circ}\mathrm{K}$ . It should be added that refinements of the techniques are not yet such that this accuracy can always be maintained with successive measurements. With less accurate and earlier measurements of the 5- and 10-mil sheets, the resistivity agreed with the equation just given within experimental error. It is surprising that the difference in cold-working between the 5- and 10-mil sheets, which is quite evident in X-ray measurements and hardness tests, does not produce an easily discernible difference in resistivity.

Resistivity of Molybdenum After Irradiation. One of the 5-mil samples of molybdenum was bombarded in the Purdue cyclotron for 4 hr with a $3 - \mu$ a beam of 10-Mev deuterons. The sample was cooled by heat conduction through a brass bar immersed in dry ice, and its temperature was measured during the bombardment with a thermocouple. Whenever the temperature rose to $40^{\circ}\mathrm{C}$ , the bombardment was temporarily interrupted while the dry ice supply around the brass bar was replenished. Cross-sections for deuteron-induced transmutations in some of the naturally abundant isotopes of molybdenum are high, and after the bombardment the sample read over the tolerance on a health monitor at a distance of approximately a meter. After three days the tolerance value was obtained at a distance of about 10 cm. A radioautograph of the sample, made with a 5-min exposure, indicated a relatively uniform bombardment across the sample. A more accurate measurement will be made after more decay with a

Geiger-Mueller tube, masking different parts of the surface with lead. It was felt that as the recrystallization temperature of molybdenum is around $1280^{\circ}\mathrm{C}$ , the effects of radiation might be "frozen in" by keeping the sample below $40^{\circ}\mathrm{C}$ during bombardment. Not having hot laboratory facilities for measuring resistivity, one day elapsed after bombardment before a measurement could be safely made. By that time any variations in resistivity which may have been produced were not detectable by the apparatus. Hardness and X-ray measurements await further decay of the sample. Resistivity measurements in place would be desirable and will be attempted. Smaller samples might also be used, as they could be bombarded longer and give the same total activation as a large sample irradiated for less time.

Creep Instrumentation. Demands on instrumentation for creep under bombardment are critical because of the short range of particle penetration and fluctuations in specimen heating produced by the beam. A large assembly of instruments is required, and this part of the program is in the development stage. Control circuits have been completed. These include tuning-coil assemblies, tuned amplifiers, and recording indicators of creep and creep rate. Tests of the circuits have been satisfactory as to sensitivity and stability, but supplementary shielding and filtering are required to reduce stray pick-up. A microformer type of mutual inductance bridge has been developed for use as the sensing device in the extensometer. The mechanical design of the creep machine is complete except for the furnace, and about $80\%$ of the parts for the machine have been turned out by the machine shop. Requirements for controlling the temperature profile across the wire are stringent, and the development of a suitable furnace may take several months. Future plans are primarily concerned with a satisfactory completion of the work now underway. However, if possible, it would be advantageous to incorporate measurements of other physical properties and enlarge the scope of metals under investigation. A repetition of a creep experiment, using polonium alpha particles incident on a single-crystal cadmium-wire creep specimen, will be carried out.

# EFFECTS OF RADIATION ON A FLUORIDE FUEL

W. R. Grimes, Materials Chemistry Division

Fluoride fuels which appear satisfactory for the ANP and ARE reactors have been developed. The one reservation that is commonly expressed in connection with the use of these fuels, since no information to the contrary

exists, is that decomposition and corrosion effects might appear under irradiation. Consequently, the controlled irradiation of a fluoride fuel was undertaken under the direction of Dr. V. P. Calkins of NEPA.
