Repository: ondrejch/msr_kb

# MSR KB Bundle

## Purpose

This repository preserves a deterministic, provenance-backed knowledge base for historical molten-salt reactor research.

It has two complementary uses:

- **historical knowledge base** under `kb/` for document-grounded entities, topics, timelines, reports, and normalized claims
- **distilled research layer** under `kb/distilled/` and `kb/wiki/research-guides/` for reusable salts, materials, compatibility, reactor-physics, and system-dynamics knowledge

The pipeline is intentionally deterministic: all generated outputs are derived from OCRed source documents and should remain traceable back to specific documents, sections, and line ranges.

The repository now tracks the OCR-side source artifacts under `pdf/**/hybrid_ocr/`, including:

- fulltext Markdown (`*.md`)
- OCR sidecar JSON (`*.json`)
- extracted image assets under `images/`

Raw PDF assets remain excluded from git.
This bundle contains:

- `deterministic_compiler_v2.py`
- `compile_incremental.py`
- `synthesize_domain_pages.py`
- `detect_inconsistencies.py`
- `.opencode/agents/*`
- `.opencode/commands/*`
- `scripts/kb_refresh.sh`

## Usage

### 1. Refresh the knowledge base

Incremental refresh:

```bash
python compile_incremental.py --input-root pdf --output-root kb
python synthesize_domain_pages.py --kb-root kb
python detect_inconsistencies.py --kb-root kb
```

Or use the wrapper:

```bash
bash scripts/kb_refresh.sh pdf kb
```

The incremental pipeline now also regenerates the distilled research layer automatically.

### 2. Use the historical KB

Primary historical outputs live under:

- `kb/wiki/entities/`
- `kb/wiki/topics/`
- `kb/wiki/timelines/`
- `kb/wiki/report-series/`
- `kb/reports/`

These are best for tracing what the original corpus says and where it says it.

### 3. Use the distilled research layer

Primary distilled outputs live under:

- `kb/distilled/catalogs/`
- `kb/distilled/claims/`
- `kb/distilled/reports/`
- `kb/wiki/research-guides/`

The most useful entry points are:

- `kb/wiki/research-guides/index.md`
- `kb/wiki/research-guides/reactor-physics.md`
- `kb/wiki/research-guides/system-dynamics.md`
- `kb/wiki/research-guides/salt-systems.md`
- `kb/wiki/research-guides/materials-and-compatibility.md`

These guides are intended for downstream research use, but they remain evidence-backed and corpus-derived.

### 4. Extend the corpus

To add more source material deterministically:

1. add a new document directory under `pdf/<document_name>/`
2. place the OCR markdown and related extracted assets in that directory using the existing input layout
3. run the incremental refresh commands
4. inspect:
   - `kb/reports/lint.json`
   - `kb/reports/synthesis_coverage.json`
   - `kb/reports/inconsistencies.md`
   - `kb/distilled/reports/distilled_coverage.json`
5. review the regenerated research guides under `kb/wiki/research-guides/`

The historical KB remains the source-truth layer. The distilled layer should only be regenerated from deterministic normalized outputs, not hand-written claims.

## Expected input layout

```text
pdf/
  <document_name>/
    <document_name>/
      hybrid_ocr/
        <document_name>.md
        *.json
        images/
```

## Basic workflow

```bash
python compile_incremental.py --input-root pdf --output-root kb
python synthesize_domain_pages.py --kb-root kb
python detect_inconsistencies.py --kb-root kb
```

Or:

```bash
bash scripts/kb_refresh.sh pdf kb
```

## OpenCode commands

```text
/kb-review
/kb-ontology
/kb-refresh
/kb-fix-doc ornl-3872
```

File: pdf/ORNL-0629/ORNL-0629/hybrid_ocr/ORNL-0629.md (part 1 of 2)
![](images/b3b93e11955dd1090e2ebdacb92e68e6efb5273cf77250cbd3ded0ba34413eb4.jpg)

__________

Contract No. 8-7485, eng. 26

# AIRCRAFT NUCLEAR PROPULSION PROJECT

at Oak Ridge National Laboratory and Y-12 Research Laboratory

A. M. Weinberg, Project Director

QUARTERLY PROGRESS REPORT for Period Ending February 28, 1950

C. B. Ellis, Editor

Date Issued APR 19 1950

OAK RIDGE NATIONAL LABORATORY

operated by

CARBIDE AND CARRON CHEMICALS DIVISION

Union Carbide and Carbon Corporation Post Office Box P Oak Ridge, Tennessee

![](images/ebf763ca0f3a2096b2530ad2e73daba9c2627d2717c5fe89cc4e1e560403b150.jpg)

![](images/7977c76b1477aa37dd0da4b08b9fc91f4b4a87c2aaf29bc3f83219309998f461.jpg)

![](images/d2f3d1ccc26310b1510a85d1e123e6f83b53dc18365953a17bd032f634054270.jpg)

![](images/f473e74ba2e8b65316d17f889d2c0ce2f31fd503a41c56243a1dda018202c054.jpg)

![](images/cd65b8aa94a72e256ca8a5c89f6ffb5889e8a5f46fe1316de007e65a68cca968.jpg)

![](images/b40a33cfb4d189c3eff24d534c5f107b89a56aa8a0886d8a967191ca7ad7f208.jpg)

![](images/7eec08c334023d3c327104db5c90e555e77cb917422a0337b1c4d937655dae2b.jpg)

# INTERNAL DISTRIBUTION

![](images/21c77a3d87367c5f90deab324048e68bc5b20997a8f9d67d9543a75402cdc1e3.jpg)

ORNL 629

Reactors

Progress Report

1 G. T. Felbeck (C&CCC)   
2-3 706-A Library   
4 706-B Library   
5 Biology Library   
6 Health Physics Library   
7-8 Training School Library   
9-18 Central Files   
19 J. A. Swartout   
20 J. H. Gillette   
21 A. Hollander   
22 J. H. Frye, Jr.   
23 E.J.Murphy   
24 C. E. Center   
25 C.E.Larson   
26 W. D. Lavers

27 A.M.Weinberg 43   
28 K. Z. Morgan 44   
29 J. S. Felton 45   
30 C. E. Winters 46-47 C. B. Ellis   
31 J.A.Lane 48 W.R.Gall   
32 G.E.Boyd 49 R.M.Jones   
33 R.W.Stoughton 50 F.Kerze   
34-35 F. L. Culler 51   
36 D.G.Reid 52   
37 A. S. Householder 53   
38 F. L. Steahly 54   
39 M. M. Mann 55   
40 A.H.Snell 56   
41 F. C. VonderLage 57   
42 C.B.Graham 58   
R. E. Engberg   
R. N. Lyon   
C. B. Ellis   
W. R. Gall   
R.M.Jones   
F. Kerze   
E.C.Miller   
E. P. Blizzard   
W. K. Ergen   
M. L. Nelson

59

W. B. Humes (K-25)   
D. S. Billington   
W. M. Breazeale   
C. E. Clifford   
M. C. Leverett   
Central Files (O.P.)

# EXTERNAL DISTRIBUTION

60-64 Air Force Engineering Office, Oak Ridge   
65-76 Argonne National Laboratory   
77-78 Atomic Energy Commission, Washington   
79 Battelle Memorial Institute   
80 Bureau of Aeronautics   
81-84 Brookhaven National Laboratory   
85 Bureau of Ships   
86 Chicago Operations Office   
87-90 General Electric Company, Richland   
91 Hanford Operations Office   
92-93 Idaho Operations Office   
94 Iowa State College   
95-98 Knolls Atomic Power Laboratory   
99-101 Los Alamos   
102- Massachusetts Institute of Technology   
103-104 National Advisory Committee for Aeronautics   
105-113 NEPA Project   
114 National Advisory Committee for Aeronautics, Washington   
115-116 New York Operations Office   
117 North American Aviation, Inc.   
118 Office of Naval Research   
119 Patent Branch, Washington   
120-134 Technical Information Branch, ORE   
135-136 University of California Radiation Laboratory   
137-140 Westinghouse Electric Corporation

![](images/f862d1d543332baeebf493143348dd2ee7ff97bf2567ac37a62565ee76f7c14b.jpg)

![](images/7b7a91c204a8cbdc2d587339651e075432f40c7f819700c4be7ead1a5f26f6e4.jpg)

![](images/56529c945b16be8eb23f0a524c9ee31eafdde6c803c7549c18bef3c4a0c7de7c.jpg)

# TABLE OF CONTENTS

SUMMARY 6

SHIELING 8

New Bulk Shield Testing Facility 8

LidTank BulkShieldingMeasurements 9

Water attenuation 9

Source power 14

Lead-water measurements 14

Navy H,O-Fe-Pb-shield 15

Instruments 15

Pd Film Fast Neutron Detector 15

Neutron Energy Spectrometer 16

Shielding Analysis 16

Shielding Materials 20

Uranium hydride survey 20

Plastics 21

Concrete 21

Portland cement-iron concrete 22

Expansivity experiments 22

Radiation damage tests 22

Equilibrium moisture tests 22

Fabrication of Boral $(\mathbb{B}_{\bullet}\mathbb{C} + \mathbb{A}\mathbb{I})$ 23

"Plumbor" (B.C & Pb) 2.4

Reports Issued 24

HEAT TRANSFER 25

Heat transfer theory 25

Experimental heat transfer 25

Liquid metal pumps 25

Liquid metal handbook 26

METALLURGY AND MATERIALS 27

Static corrosion 27

Lithium handling 29

Lithium purification 30

Dynamic corrosion testing 30

Mechanical testing 31

Effects of alloying elements and structural factors 31

Protective coating of high temperature materials 31

Circulating fuel systems 31

![](images/805a9039758e4bda84b9ae57b24759202e847e42ec34585f65597909508646e1.jpg)

![](images/398542d7c529c02c4f5a7633b6d1c13efe4e56a38724498e4f916de7c8fc845b.jpg)

![](images/3c68fd7452848fd0ddb4d4d4837261dd0a34a7bdcb1b0172a7c5c2c770099fa5.jpg)

![](images/c9e836ee84c579c3f2e00c496bf9532e1e913060c2cc69b536bf115bf314b7ed.jpg)

# RADIATION DAMAGE 32

Reactor Core Material Studies 32   
Accelerator experiments 32   
Reactor experiments 32

Auxiliary Material Studies 33

High intensity gamma source 33   
Radiation stability of plastics 38   
Radiation stability of metal hydrides 38

# NUCLEAR MEASUREMENTS 44

# THE CONCENTRATION OF LITHIUM ISOTOPES BY CHEMICAL METHODS 45

Molecular distillation of lithium metal 45   
Chemical exchange methods 46   
Liquid-solid systems 46   
Liquid-liquid systems 46   
Continuous countercurrent electrolysis 47   
Continuous countercurrent electromigration 47   
Thermal diffusion 48

![](images/41fe2d08b694d4e75ec6b167f72f6c9c70bbffb8b3f56710bea0648917814e15.jpg)

![](images/e94196dae826b611f04a43ce0f39416ba97b03746abceebb8c3a9ccf2c65042b.jpg)

# LIST OF FIGURES

Fig. 1 $100\%$ $\mathsf{H}_2\mathsf{O}$ Neutron Attenuation 11   
Fig. 2 $100\%$ H₂O Gamma Attenuation 12   
Fig. 3 Neutron Energy Spectrum of Mock Fission Source 18   
Fig. 4 Neutron Energy Spectrum of Po-Be Source 19   
Fig. 5 Corrosion Capsule Assembly 28   
Fig. 6 Gold Lined Cup 34   
Fig. 7 Pneumatic Tube Apparatus 35   
Fig. 8 Pneumatic Tube Apparatus 36   
Fig. 9 Pneumatic Tube Apparatus 37   
Fig. 10 Source Shield 39   
Fig. 11 Dissociation Pressure of LiH 43   
Fig. 12 Dissociation Pressure of $\mathbf{ZrH}_{1.86}$ 42

# SUMMARY

Shielding. The formal proposal for the new bulk shield testing facility is now awaiting approval by the AEC. This will be a 10 kw water-moderated critical assembly, made up of MTR fuel elements.

Measurements in the lid tank shield test facility are now complete on pure water, and numerous measurements have been made on lead-water combinations. The power of the fission source used in the lid tank work has been measured as 6 t l watts. The water data are summarized in this report. Secondary gammas are observable in lead-water combinations containing as much as $26\%$ lead. These recent data applicable to the inner regions of the shield appear to fit a "one collision and out" theory for the neutrons. The measurements on lead and water combinations suggest that an idealized aircraft shield for a two-foot reactor might weigh about 67 long tons.

Measurements are being made at present on a combination lead-iron-water shield intended initially for Naval reactor use.

The spectra of mock fission and of Po-Be sources have been measured incidental to the development of a proton recoil neutron energy spectrometer. The integrated neutron flux from the Po-Be source indicates a yield of $3.5 \times 10^{6}$ neutrons per curie.

A fast neutron detector, based on resistance changes in a Pd film semiconductor, is under development. Improvements in gamma and neutron measurements to be instituted shortly include use of anthracene scintillation counters and proton recoil fast neutron detectors.

Further calculations on uranium hydride shields are in progress. A survey indicates that ton lots of non-pyrophoric uranium hydride of density about 9 gms/cc can probably be obtained with some effort. The dissociation pressure of hydrogen gas over this material is not expected to be more than about 1 atmosphere at $430^{\circ}\mathrm{C}$ .

Sheets of $\mathbf{B}_{4} \mathbf{C}$ in a tygon plastic matrix have been fabricated for testing the effectiveness of secondary gamma suppression through neutron absorption in boron. Additional tests on expansivity, moisture content and radiation damage have been made on MO and MI (boron-containing) concretes. Procedures for large-scale rolling of Boral sheets are being developed. The thermal conductivity of Boral has been found to lie between low carbon steel and aluminum, in the temperature range around $1200^{\circ} \mathrm{F}$ .

![](images/6f8492c384bcf9e5a184b110e6aeb4e6c5416882ca47e8a42177107c1ec832ca.jpg)

![](images/3b547c0f52b6c13e22b0601ad9c70456e8cb386318aa0727f4eec62ad12bb86b.jpg)

Heat Transfer. An experimental rig for heat transfer studies with lithium at $1800^{\circ}\mathrm{F}$ is being fabricated from stainless steel, type 347. A canned rotor liquid metal pump is also being constructed, using a liquid film bearing.

Metallurgy and Materials. A number of static corrosion tests have been made in which nickel, zirconium, iron, tungsten, tantalum, molybdenum and columbium have been exposed to liquid lithium and bismuth for four hours at $1800^{\circ}\mathrm{F}$ . The next series of tests will be conducted at $1800^{\circ}\mathrm{F}$ for 40 hours. The first results with liquid lithium indicate best resistance in iron, molybdenum and zirconium; however, the data are still very preliminary. The question of purity of the liquid lithium is now under study. With liquid bismuth, zirconium was severely attacked.

Dynamic corrosion test equipment is now being constructed for measurements under convective circulation conditions in liquid bismuth and lithium. Corrosion harps are being made of various stainless steels as well as V-36 and L-605 alloys. Equipment is being designed for stress-rupture and creep tests. Preliminary tests are underway to find container materials for liquid uranium-bismuth and uranium-lithium alloys.

Radiation Damage. Accelerator experiments to determine radiation damage in various high temperature materials will shortly get underway at Berkeley and at Purdue. Various high temperature materials will also be placed in the Hanford reactor soon. An experiment is being designed for simultaneous radiation damage and heat transfer tests of circulating lithium system in the ORNL reactor.

A high-intensity gamma source has been developed for use with the ORNL reactor. This is a hollow gold cylinder, which after irradiation for one week, produces $10^{5} \times 10^{4}$ hr upon materials at its center.

Data on change in electrical properties of various irradiated plastics are presented in this report. Preliminary measurements have been made on the radiation-induced dissociation of lithium, titanium, and zirconium hydrides.

Nuclear Measurements. Preparations are underway for the neutron cross-section measurements needed in ANP work. These will involve use of a 5 MeV Van de Graaff accelerator and a high-speed mechanical velocity selector.

Li7 separation. The work at the Y-12 Research Laboratory on the practicality of obtaining connage lots of highly purified Li7 by chemical methods is discussed in this report because of the possible application of this metal as an aircraft reactor coolant and moderator. Separation methods under study include molecular distillation of Li metal, ion exchange methods, countercurrent electrolysis and electromigration. The most promising system so far is a liquid-liquid exchange column using dual-temperature for continuous operation.

# SHIELDING

# NEW BULK SHIELD TESTING FACILITY

W. W. Breazeale, J. L. Meem,* K. P. Blizzard

A proposal(1,2) requesting permission to build a new bulk shield testing facility has been transmitted to the ABC. The initial request was sent on December 21, 1949, and a supplement on February 10, 1950. Formal approval has not yet been received.

The proposal described a critical assembly made up of MTR fuel units operating in a pool of water which also contains the bulk shielding samples. This low power, water cooled and moderated (partially), beryllium oxide reflected reactor serves as a fission source for neutron and gamma ray attenuation measurements through bulk shielding samples and through mock-ups of practical shields. A maximum operating power level of 10 kw is suggested.

Calculations by E. Greuling and M. Edlund indicate that this reactor is inherently safe. They have investigated theoretically the result of instantaneously adding $2\% \Delta k$ (effective) when the reactor is just critical and operating at 10 kw. The conclusions are that it will oscillate at a mean power level of not greater than 130 kw.

Reactor control circuits will be similar to those now under test in the MTR Mock-Up. Experience gained in operation of this mock-up will be applied to design of the reactor for the shield testing facility.

If early approval for construction is received, it is expected to have the equipment in operation by fall (1950).

It is planned to investigate first a mock-up of a service shield complete, as far as practicable, with ducts, control parts, etc., to determine whether or not it provides the desired attenuation. NEPA has agreed, upon our invitation, to supply this first mock-up, which presumably will resemble the current concept of an aircraft shield. Following this, a series of measurements will be made on bulk samples to obtain data pertinent to the analytical problems connected with shielding. Further work will be planned to meet problems which arise in connection with nuclear aircraft and submarine designs.

# LID TANK BULK SHIELDING MEASUREMENTS

E.P.Blizard C.R.Clifford

J.D.Flynn 8.8.Hullings

K. Martin R. Lewis*

# Reactor Technology Division

Additional personnel assigned to this program are:

H. E. Hungerford, Physicist   
T. V. Blosser, Engineer   
R. M. Burnett, Technician   
T. N. Hubbard, Technician

The tank is now operated on an eleven shift per week basis, an expedient considered essential because of the large number of readings necessary for each attenuation measurement. Full advantage is taken of available intensity by long periods of counting.

Water Attenuation. The measurements of thermal neutron distribution and gamma ray ionization in water have been reported in an ORNL memorandum whose Central Files Number is 50-1-153. $^{(3)}$ As has been pointed out before, the thermal flux is used as an indication of fast flux attenuation.

The lid tank is designed to give "plane to plane" attenuation, i.e., the probability of radiation initiated in one plane being detected in another (parallel) plane. This data is gathered either by integration over $z$ planes in the tank, or by analytic transformations of centerline measurements. The latter method has been reduced rather simply by Hurwitz to the following expression:

$$
F (z) = f (z) + f \left(\sqrt {z ^ {2} + a ^ {2}}\right) + f \left(\sqrt {x ^ {2} + 2 a ^ {2}}\right) + f \left(\sqrt {z ^ {2} + 3 a}\right) + \dots
$$

where $F(z)$ is the centerline intensity which would be observed with an infinite plane isotropic source in an infinite homogeneous isotropic medium. $f(z)$ is the centerline measurement at $z$ in the case of a finite circular source centered on the $x$ -axis and of radius $a$ . The corrected intensity for $z$ is thus obtained by addition of measured centerline values at $z, \sqrt{z^2 + a^2}, \sqrt{z^2 + 2a^2}$ , etc. The assumption on which this method is based is that the point to point kernel defining the probability for radiation born at one point to be detected

at another is solely a function of the distance between the two points. Thus:

$$
F (z) = 2 \pi \int_ {z} ^ {\infty} G (R) R d R
$$

where $G(R)$ is the point to point kernel.

Application of this correction method is of course dependent on data at distances greater than that for which corrections are to be made. In most cases it appears reasonable to extrapolate the data beyond using an exponential form for $f(z)$ , thus

$$
\begin{array}{l} f (z) = A e ^ {- z / k} \\ F (z) = A \sum_ {n = 0} ^ {\infty} e ^ {- \sqrt {z ^ {2} + n a ^ {2}} / \lambda}, \\ \end{array}
$$

and this sum can be bounded by integrals which are evaluated as follows:

$$
L = (2 \lambda^ {2} / a ^ {2}) (z / \lambda + 1) f (z) <   F (z) <   [ 1 + (2 \lambda^ {2} / a ^ {2}) (z / \lambda + 1) ] f (z) = U.
$$

Furthermore a fair estimate of $F(z)$ (as well as a smaller upper limit) is had by the arithmetic mean of the two limits,

This Hurwitz transformation is not strictly applicable in our case since the medium extends only on one side of the source, and the source itself is in any case not perfectly thin. Another limitation which will apply to the case of laminated shields is that the medium will exhibit different attenuation properties normal and parallel to the laminations. The latter is not serious, however, if the mean free path for scattering is at least comparable to the thickness of the laminations. We are at present working on approximate corrections when this condition is not satisfied.

The water data just collected (Figs. 1 and 2) have afforded us an excellent opportunity to compare the plane integral measurements with corrected centerline measurements. For neutrons one defines the plane kernel as the probability of a fission neutron starting at $z = 0$ and being observed as a thermal neutron (Our detectors are sensitive to these alone) at another $z$ -plane. Agreement

![](images/5169e5db6678680f90aa59e100d404599e7276785740ef572bfa3284bfd94a73.jpg)

![](images/b12246bb789870df55c73861cd4893114902f52c815d9a86b75288cec63858ee.jpg)

![](images/774dd47ee68332b48ce73a10addceb9ee8655eed6cc4826cebbc60331ea3b4a4.jpg)

between integrals and centerline corrected data was excellent for neutrons.

For gamma rays one must combine two kernels since there are two sources. Gammas accompanying fission are analogous to the neutron treatment. We must add "the probability for a fission neutron to leave the source $(z = 0)$ , be captured anywhere, and for the capture gamma ray to be detected by its ionization at the other $z$ -plane". The gamma data did not show very good agreement between integral and corrected centerline measurements. Thirty correction terms for $z = 160$ cms and $z = 48$ cms were used for centerline data correction, employing exponential extrapolation for the larger value of $z$ . In addition, with the whole curve fitted by an exponential of 21 cm relaxation length(4) the integral bounds were calculated as well as their mean. Results are compared with measured integrals in the following table:

Plane-to-Plane Gamma Attenuation in Water   

<table><tr><td>2</td><td>CENTERLINE
30 TERMS</td><td>CORRECTED DATA
MEAN OF LIMITS</td><td>MEASURED INTEGRAL</td></tr><tr><td>48</td><td>19.47 R/hr</td><td>19.52 R/hr</td><td>11.7 H/hr</td></tr><tr><td>160</td><td>0.223 R/hr</td><td>0.224 R/hr</td><td>0.184 R/hr</td></tr></table>

Plane-to-Plane Relaxation Lengths(4)   

<table><tr><td>CENTERLINE</td><td>MEASURED INTEGRALS</td></tr><tr><td>25.4 cms</td><td>27.0 cms</td></tr></table>

Point-to-Point Relaxation Lengths Derived from the Above   

<table><tr><td>CENTERLINE</td><td>MEASURED INTEGRALS</td></tr><tr><td>32.3 cms</td><td>35.0 cms</td></tr></table>

$$
[ G (R) \approx (1 / R ^ {2}) \quad e x p (- R / \lambda) ]
$$

In the measured integral case the measurements sample radiation at all angles from the source plane, whereas for centerline measurements we sample only those within the angle subtended by the source and presume knowledge from these data about radiation emanating at greater obliquity. The latter leads to an over estimate of the contributions at large source radii, so that one would expect higher corrected centerline determinations relative to integrals. This effect would be more evident at large $Z$ than small and more evident for gammas than neutrons due to their longer relaxation length. Both these effects are observed in the data. It should be noted in addition that this longer relaxation length means that more terms must be used to correct the centerline measurements.

The fission gammas would be partially self-absorbed in the uranium source in such a way as to concentrate the escaping radiation about the normal. Since the uranium is not a flat plate, but rather a collection of 1.1-inch diameter slugs, a quantitative calculation of this collimation effect has not been made.

Summarizing, the centerline corrected neutron water data agree very well with measured integrals. The gammas show higher corrected centerline measurements than integrals, which can be explained by either self-absorption collimation in the source, or by the fact that the medium is semi-infinite and not infinite as is required for the correction, or by both of these. Within these limitations, the different determinations of gamma and neutron attenuation are in good agreement. The gammas appear to be somewhat harder than would be expected from previous measurements.

Source Power. The plate of uranium slugs which is used as a source of neutrons and gammas for the lid tank operates at a power determined by the incident thermal flux. Recent improvements in measurement methods, using better values of the slug specific heat have indicated that the plate operates at 6 ± 1 watts when the pile power is 4200 kw. This measurement should be improved within the next month or two.

Lead-Water Measurements. Two ratios of lead and water, $18\%$ and $26.7\%$ Pb by volume, have been surveyed making only centerline measurements, and indications are (1) that secondary gammas are apparent in the $26.7\%$ Pb ratio, but not the lower one, and (2) that an even higher lead concentration will prove to be the optimum for a shield using only these components. These preliminary data have been used by the analysis group to estimate weight of an aircraft shield.

Navy H₂O-Fe-Pd-Shield. The Naval propulsion project has expressed considerable interest in a "compartment type" shield in which the power plant compartment is essentially flooded with water and shielded for gammas by bulk-heads of lead. The submarine shell is also thickened by lead coating to keep gamma escape to the sea at a tolerable level. The reactor pressure shell (~6 in. Fe) and its inner water-cooled thermal shield (~6 in. Fe; 2 in. H₂O) were simulated by iron plates. The water reflector was simulated by an 8 in. layer of water between the source and the first iron slab. Neutron measurements indicate that iron layers, when followed by large thicknesses of water, remove hard neutrons by essentially the total cross section. The work will be extended to include measurements on more uniformly distributed iron, and indications are that this shield will be of interest for aircraft. Furthermore, we are intending that the iron-water data will be of value in predicting the behavior of a wolfram-water shield.

Lack of gamma intensity has prevented measurement of gammas through the outer layer of lead, but previous measurements of the performance of lead will be applicable.

Instruments. Gamma detectors used thus far have been carbon-lined ionization chambers. We will soon add to the measurable attenuation by including a gamma-sensitive anthracene scintillation counter.

Fast neutron damage will soon be measurable with the Health Physics proton-recoil instrument. Completion of development of this apparatus is expected during March. In the meantime, we are investigating counting fast neutrons by means of a portable type proton recoil chamber in conjunction with an A-1 amplifier. This apparatus will then be sensitive mostly to neutrons traveling parallel to its axis, and series of data will be necessary to determine neutron damage. The Health Physics instrument will integrate automatically.

# Pd FILM FAST NEUTRON DETECTOR

8. R. Gossick*

# Reactor Technology Division

Preliminary information on this detector was included in the previous quarterly report,[6] and in a Letter to the Editor in the Physical Review.[7]

In brief, the detection is accomplished by measuring the resistance change of a "reduction" (or n-type) semi-conductor, the reducing agent being nascent hydrogen from proton recoils. The resistor is a thin film of an oxide of palladium, which is not completely anhydrous. Conductivity of the film is due to a stoichiometric excess of metal palladium. A joint NEPA-ORNL report on the experiments made with these resistors is in preparation and will be issued within the next month.

# NEUTRON ENERGY SPECTRONETER

# R. R. Gossick, K. Henry Reactor Technology Division

The neutron energy spectrometer employs proton recoil pulses from a proportional counter, and has been described in ORNL-528.[8] During the past quarter, this device has been used to measure the energy spectrum of a Po-Be source and a mock fission source. Both sources were made at Dayton, Ohio.

The spectrum of the mock fission source is shown in Fig. 3. The curve indicated by a dotted line is the fission spectrum due to Bloch and Staub.(9) Assuming that the spectrum follows the dotted line, the total number of neutrons per second per curie is given by the area under the curve as $1.7 \times 10^{5}$ .

The spectrum of Po-Be is shown in Fig. 4. The integral of this curve gives a figure of $3.5 \times 10^6$ for the total number of neutrons per second per curie, which may be compared with Fermi's figure of $2.8 \times 10^6$ .

# SEIELING ANALYSIS

# W. K. Ergen, F. H. Murray, S. Podgor, J. H. Trice, Reactor Technology Division

Results listed in a memorandum (10) recently issued by the Lid Tank Group are now being compared with other water data. Close contact is maintained

with Dr. Richard Albert and Dr. Theodore Welton of the Westinghouse Submarine project, and these investigators have been able to fit more recent lid tank data with a "one collision and out" theory. These recent lid tank data refer to various compositions of lead and water, and iron and water. The theory is not believed to be applicable to shields containing a high percentage of natural boron, because the natural boron is, for high neutron energies, essentially a scatterer, and the above theory requires that the "absorption", (including degradation by hydrogen collision or inelastic scattering) constitute a major part of the total cross section.

The mathematical method outlined in the last ORNL Quarterly report has been further refined and applied to practical cases. This method likewise gives a satisfactory fit to the preliminary experimental data.

Calculations of airplane shield weights have been carried out on the basis of H. A. Bethe's paper,[11] using total attenuations of $e^{17}$ for neutrons and $e^{14}$ for gammas, but otherwise using Bethe's assumptions. (The attenuations used by Bethe were higher by a factor of 10 which was due to his assumption of 30 ft reactor-crew-separation, whereas separation of 100 ft now appears feasible.) The weight of 67 long tons for a lead-water-shield around a 2 ft radius reactor was computed in this way, in satisfactory agreement with the weights computed from preliminary lid tank data.

A limited amount of time was spent on calculations regarding the possible use of hydrides in shields,[12,13] as well as on comparison of uranium-boron and wolfram-boron shields.[14]

The following ORNL reports were issued:

Capture Gassa Hays, E. P. Blizzard, ORNL-419 (December 23, 1949).

Canadian Measurements of an Iron-Water Shield, E. P. Blizzard, ORNL-428, (Jan. 3, 1950).

Measurements on Hanford Type Shields, E. P. Blizzard, ORNL-430 (February 22, 1950).

![](images/4365e4eb8649725d2f0abace2c64da12c10612e309fa869f35b4cbe33f28df19.jpg)

![](images/1410ccab6416333fa6143a4523519bd92c17573de6f4174121955ce0c42d0494.jpg)

![](images/1db1ab66949a15dd65f7bb44a73767cff7745c3f6e48576ebcdd0c7e25422ed5.jpg)

UNCLASSIFIED

DWG. 8433

# SHIELDING MATERIALS

A. S. Kittces R. B. Gallaher

W. Q. Hul Iings Y. L. Mckinney

# Reactor Technology Division

Uranium hydride Survey. Uranium hydride $(\mathrm{UH}_3)$ is being considered as a shielding material for nuclear powered aircraft. The choice of $\mathrm{UH}_3$ , however, depends upon a number of factors:

(1) Production of non-pyrophoric material in tonnage quantities.   
(2) Feasibility of compressing $\mathrm{UH}_3$ to a density of 9 g/cc or $\mathrm{UH}_2$ to a density of 11 g/cc.   
(3) Production of material in such a state, in case non-pyrophoric $\mathrm{UH}_3$ cannot be produced, that will allow easy handling during cladding of the material.

A survey, therefore, was initiated to determine the feasibility of producing uranium hydride in tonnage quantities which would meet the above specification. This survey has been completed and an ORNL report will soon be issued on the subject. Conclusions which may be drawn from this survey are:

(1) Most lots of uranium hydride $(\mathrm{UH}_{3})$ are pyrophoric. Some have been made which are not. With additional research and development, non-pyrophoric uranium hydride can probably be made. Titanium hydride was once considered pyrophoric, but now non-pyrophoric material is made in tonnage quantities.   
(2) The density requirements can probably be met. Additional development is necessary however.   
(3) The material can easily be clad once the pyrophoric disadvantage is overcome. The material is probably non-corrosive.   
(4) No cost data are available since no large quantities have been made with the desired properties.   
(5) Uranium hydride dissociates on heating at $430^{\circ}\mathrm{C}$ ; the $\mathrm{UH}_{3}$ is in equilibrium with hydrogen gas at one atmosphere pressure.   
(6) The radiation stability of $\mathsf{UH}_3$ is unknown. By analogy, it is probably as stable as titanium hydride to pile radiations,   
(7) $\mathrm{UH}_{3}$ forms amalgams with mercury. When mixed with molten, lead, tin or cadmium, the uranium and metal alloy releasing hydrogen.

Plastics. Twenty sheets, $56\%$ in. $\times 66\%$ in. $\times 1/8$ in. of B₄C and Tygon (Tybor) has been fabricated for the Lid Tank Experiments. B₄C and Tygon paint are mixed in the ratio of 3 parts B₄C to 1 part paint by hand. This gives $60\%$ B₄C by volume. The mix is cast on a specially designed rolling table and rolled to a uniform thickness. Thickness can be varied from 1/16 in. to 1/8 in. Cast sheets are wrapped with cheese cloth for additional support and are coated with additional Tygon paint for waterproofing. Tensile strength of "Tybor" is 215 psi and age has no apparent effect on the strength. Elongation is about $11\%$ . Sheets are quite flexible and can be bent around round objects without cracking, provided the bends are not sharp. Sheets are temperature sensitive, being more flexible at or slightly above room temperature than at lower temperatures. The material is not brittle at temperatures of $40 - 50^{\circ}\mathrm{F}$ .

Experimental 4 in. $\times$ 4 in. $\times$ 48 in. squares of tungsten carbide and Tygon have been made. Ratio of $\mathsf{W}_2\mathsf{C}$ /Tygon is 18 to 1. $\mathsf{W}_2\mathsf{C}$ in the desired particle size range is not commercially available to permit making sheets $56\%$ in. $\times$ $66\%$ in. $\times$ 1/8 in., but limited personnel has postponed this operation. This size sheet can be made if the $\mathsf{W}_2\mathsf{C}$ is screened. Tensile strength of $\mathsf{W}_2\mathsf{C}$ -Tygon sheets will be determined to see whether or not a sheet $56\%$ in. $\times$ $66\%$ in. $\times$ 1/8 in. can support its own weight. The sheet will weigh approximately 150 lbs as compared to 25 lbs for $\mathsf{B}_4\mathsf{C}$ -Tygon sheet of equivalent dimensions. Other plastics, such as polyethylene, polystrene and bakelite will be used as the binding materials instead of Tygon. These materials are more stable to radiation than Tygon.

Two B₂O₃ Tygon sheets, 55 in. × 55 in. × 3/8 in., have been fabricated for the MTR Mock-Up critical experiments. These sheets were very difficult to make due to the hygroscopicity of the B₂O₃. Ratio of B₂O₃ to Tygon was 2 to 1. Tests indicate that B₂O₃ is not as stable to radiation as B₄C which apparently will preclude its use for high level irradiation applications, even though it costs about 15 cents/lb compared to $4.50/lb for B₄C.

Concrete. The concrete work was kept to a minimum during the last quarter. Except for service work no projects were initiated.

A special MI concrete was made for H. P. Sleeper, KAPL. The composition is as follows:

Lead Shot 64.8% Wt.

Stainless Steel Scrap 7.7

MgO 8.2

Colemanite 8.2

Mg Cl (28° Be-Solu) 11.1

Calgon Solution 08

A density of $4.7 \, \text{gm/cc}$ was obtained with a compressive strength of 3200 psi. Further investigation of the mechanical, physical and radiation properties of this concrete has been requested by KAPL, and as soon as personnel becomes available work will continue on this problem.

Portland Cement-Iron Concrete. Experimental pours are being made using the proposed heavy aggregate concrete for the MTR, Density measurements, pouring techniques, compressive strengths, ageing characteristics and compressive strengths under thermal stresses are some of the properties of the concretes which will be investigated. The information obtained from these tests will also materially aid the Hanford Project in the design of the new Hanford Shields. The same tests were requested by Hanford who anticipate using the same type concrete--a portland cement-steel aggregate concrete.

Tests are being set up to correlate compressive strength of 1 in. $\times 2$ in. cylinders with 3 in. $\times 6$ in. cylinders of cement, and possibly concrete. If successful, then 1 in. $\times 2$ in. cylinders can be irradiated in both X-10 and Hanford piles for studies of stability of concretes and cements to pile radiations.

Expansivity Experiments. The expansion of MO concrete during setting is a problem still under investigation. The reports which have been issued on the subject indicate poor reproducibility of data. The same has been found to be true in the present work. The expansivity apparatus has been redesigned and should be in operation in the very near future. The new design, if successful, will eliminate the possibility that the variations in expansivity from one sample to another are due to the instrument. Any variations which are then obtained can be directly correlated to the concretes.

Radiation Damage Tests. Two samples of MO and MI (Boron containing) cements were irradiated in Hole 19 in the X-10 pile for approximately 1000 hours. The MO cements showed very little gas formation at the end of this time. The MI cement on the other hand showed considerable gas formation, probably due to the damaging effects on the alpha particles which are produced when Boron captures a neutron. The gas was not identified; however, Hanford has unofficially reported that $\mathrm{Cl}_2$ was identified as the gas when MO was placed in the Hanford pile. Further tests are being planned. Additional samples are being scheduled for irradiation and an attempt will be made to identify the gas.

Equilibrium Moisture Tests. The equilibrium moisture content of MO cement was determined at $200^{\circ}\mathrm{F}$ and $300^{\circ}\mathrm{F}$ . Air with a relative humidity of $17\%$ was passed over the cement which was in an oil bath at $200^{\circ}\mathrm{F}$ . Equilibrium was

assumed to be reached when no loss in weight of the cement was detectable. The cement was heated up to $300^{\circ}\mathrm{F}$ , and again equilibrium was assumed when no loss in weight was noticed. The temperature was then dropped to $200^{\circ}\mathrm{F}$ , and the sample was allowed to come to equilibrium, raised to $300^{\circ}\mathrm{F}$ , etc. The test was continued for 37 days. The tests will soon be run in a newly designed apparatus which will allow for the accumulation of more accurate data.

Fabrication of Boral (B₄C + Al). Boral, as described in ORNL-242,(15) is an engineering material for the absorption of thermal neutrons without production of hard gammas in a form which allows easy heat removal. Large scale experimental rolling was attempted at Lukens Steel Co., Coatesville, Pa. Two large ingots 27 in. × 36 in. × 6 in. were scheduled for rolling into sheets, 56½ in. × 66½ in. × 3/16 in. One ingot was rolled in December but the rolling was a failure. A second rolling is being scheduled for the latter part of February. Precautionary measures are being taken to insure a successful rolling the next time. The picture frame which confines the ingo has been increased from 1 in. to 5½ in. in thickness; the covers (cladding) have been increased from ½ in. to ½ in. thick. Provision has been made to insert a thermocouple in the center of the ingot in order to be able to ascertain the true temperature of the core prior to rolling. A temperature of 1100°F at the center of the core material is desired before rolling. Closer time schedules have been worked out so that the ingots will be exposed to the weather conditions for a minimum length of time. It is believed that the second rolling of these ingots will be successful.

The rolled sheets, $56\%$ in. $\times 66\%$ in. $\times 3/16$ in. will be used in the Lid Tank Experiments. Inquiries have been received from other sites; Brookhaven, Argonne, Hanford and KAPL have expressed an interest in acquiring large quantities of Boral sheets.

An estimate of the cost of fabricating a Boral sheet (50-50) is about $15/ft². It is also estimated that a sheet of boral, 1/8 in. thick will attenuate thermal neutrons by a factor of 10⁵. In many cases, an attenuation of 10² or 10³ is all that is necessary. A program is being initiated therefore to develop "Borals" with lower B₄C content. These Borals should have better rolling characteristics, structural properties, thermal properties and lower cost because of the lower B₄C contents.

Thermal conductivity specimens have been made by hot pressing $\mathbf{B}_{\phi}\mathbf{C}$ and Al powder in a graphite die at $1200^{\circ}\mathrm{F}$ . Preliminary data indicate that the thermal conductivity of Boral is 86 BTU/hr-ft²-°F/ft. These tests will be duplicated

for other specimens. In the same temperature range, low carbon steel is 35 and Al is 118. Specific heat of Boral is 0.175 BTU/°F-1b. The thermal conductivity of $\mathsf{B}_4\mathsf{C}$ with $\mathsf{B}_2\mathsf{O}_3$ as a binder, Al, and mixtures of $\mathsf{B}_4\mathsf{C}$ and Al (amount of $\mathsf{B}_4\mathsf{C}$ varying from $10\% - 50\%$ ) will also be determined. This work will also be duplicated for Plumbor ( $\mathsf{B}_4\mathsf{C}$ and lead).

Tensile specimens of Boral have been removed from the pile after 6 and 8 weeks exposures in the isotope stringer. The tensile strength of the specimens were determined after cooling for 2 days (3 mr/hr in $\gamma$ 's and 6 mr/hr in $\beta$ 's on contact).

Results are shown in the following table:

<table><tr><td>SPECIMEN</td><td>TENSILE STRENGTH
(1b/in.2)</td></tr></table>

Original Avg. 5000

6 weeks Avg. 6335

8 weeks Avg. 7500

Additional samples have been placed in the X-10 pile and will be removed after 12 months, 18 months, and 24 months exposure. Samples are also being sent to Hanford for exposures of 3 months, 10 months and 20 months.

Samples of the "poor man's" Boral, "Boroxal" $(\mathrm{B}_2\mathrm{O}_3$ and Al), have also been irradiated. These samples however, were less stable to pile radiations, the tensile strength decreased from 2900 psi to 2050 psi after 8 weeks exposure in the pile.

"Plumbor" (B₄C & Pb). "Plumbor" sheets (50% B₄C & 50% Pb) have been made. Methods for incorporating 80% B₄C into Pb are being studied. Thermal and physical properties of the Plumbors will be measured.

Reports Issued. The following report was issued during the past quarter: Construction of Cheap Shields; A Survey by Theodore Rockwell, III, ORNL 243, (January 16, 1950).
