Repository: ondrejch/msr_kb

# MSR KB Bundle

## Purpose

This repository preserves a deterministic, provenance-backed knowledge base for historical molten-salt reactor research.

It has two complementary uses:

- **historical knowledge base** under `kb/` for document-grounded entities, topics, timelines, reports, and normalized claims
- **distilled research layer** under `kb/distilled/` and `kb/wiki/research-guides/` for reusable salts, materials, compatibility, reactor-physics, and system-dynamics knowledge

The pipeline is intentionally deterministic: all generated outputs are derived from OCRed source documents and should remain traceable back to specific documents, sections, and line ranges.

File: pdf/ORNL-1375/ORNL-1375/hybrid_ocr/ORNL-1375.md (part 1 of 10)
![](images/375b6eaad5730c3389afc4dc53449468f7637184e63a5fd69d2d1c0c412530df.jpg)

![](images/cf58e73ee776b50b16fdbad7585dae40f909efbd4b54094064d2d03d730b8bbb.jpg)

![](images/d265a2c22f0dcee5dfb45f55c075c26a55b442839e28b1b23c7e8ee99772a6ee.jpg)

![](images/be1f8d4700d0b2ddd72a7ba9d80c9bc110b59ab6545c5e5eb556d05c12afe02b.jpg)

OHNL-1375

Progress 944

CLASSIFIED

AC - 6 - 12

![](images/599f1e01bcc45cd2502a5e0c499eb648edc7b9a52a7784c821da5fa660dc12db.jpg)

MARTIN MARIETAYE NERNEY SYSTEMS HUMAN

![](images/8a36b67e4d7e1a94613ac92278037c2cf0ad28d69a112b03e0d5b8df1105e9f3.jpg)

34456 03531499

![](images/091377b887e280b59279de4d8bfe0bbeb82206b5e1df75024dd5031defece93f.jpg)

AIRCRAFT NUCLEAR PROPULSION PROJECT

QUARTERLY PROGRESS REPORT

FOR PERIOD ENDING SEPTEMBER, 10, 1952

CENTRAL RESEARCH LIBRARY DOCUMENT COLLECTION

LIBRARY LOAN COPY

DO NOT TRANSFER TO ANOTHER PERSON

If you wish someone else to see this document, send in name with document and the library will arrange a loan.

OAK RIDGE NATIONAL LABORATORY

OP位为A或B，D为

CARBIDE AND CARBON CHEMICALS COMPANY

A DIVISION OF UNION CARBON AND CARBON COMPOHATION

![](images/3ff8154305e458528345de3c6d599cb9251d4fb2a18f3dc6979c16f3ecf3742b.jpg)

POCTOPFCBQX

DAM RIOGE TENNERSGE

![](images/ee58c924a2c4f01e4556cd4d448f988815cccb69b139c1995de9cd59d3334959.jpg)

![](images/f9224283e4846eadbff00ced0216edbd930f375fccadb6a1791f61372520a792.jpg)

![](images/aba19d6b41c3a353602627b2c9e61b8aec56922d9e43516ee11d244f0e8e7d11.jpg)

ORNL-1375

This document consists of 180 pages.

Copy of 237 copies. Series A.

Contract No. W-7405-eng-26

# AIRCRAFT NUCLEAR PROPULSION PROJECT

# QUARTERLY PROGRESS REPORT

# for Period Ending September 10, 1952

R.C.Briant,Director

J. H. Buck, Associate Director

A. J. Miller, Assistant Director

EDITED BY:

W. B. Cottrell

DATE ISSUED

![](images/c817286c9ea4f7543226ef0eb319b974664247184ecc624bef091cc6792ccba9.jpg)

OAK RIDGE NATIONAL LABORATORY

Operated by

CARBIDE AND CARBON CHEMICALS COMPANY

A Division of Union Carbide and Carbon Corporation

Post Office Box P

Oak Ridge, Tennessee

![](images/6612d91c2aa03fc2f34b299b60350c810ffba459d9f18a6c060238e5fde62f03.jpg)

MARTIN MARIETTA ENERGY SYSTEMS LIBRARIES

![](images/b0c624c76514882534a454b02aa1cfb3ee41c6f4327e547d7862465ee632afe1.jpg)

3 4456 0353149 9

![](images/5f260177d5b7eaf4c962f12076733739b44b4fd16266a1b771efd1d4ef1ad770.jpg)

# INTERNAL DISTRIBUTION

1. G. M. Adamson   
2. C. R. Baldock   
3. C.J. Barton   
4. D. S. Billington   
5. F. Blankenship   
6. E. P. Blizzard   
7. M. A. Erdig   
8. R.C.Brent   
9. R.B.Brits   
10. F. R. Bruce   
11. J. H. Buck   
12. A. D. Calliha   
13. D. W. Cardwell   
14. C. E. Center   
15. J. M. Cisar   
16. G. H. Clewett   
17. C. E. Clifford   
18. W. B. Cottrell   
19. D. D. Cowen   
20. W. K. Eister   
21. L. B. Emlet (Y-12)   
22. W. K. Ergen   
23. G. T. Felbeck (C&CCC)   
24. A. P. Fraas   
25. W. R. Gall   
26. C. B. Graham   
27. W. W. Grigorieff (concentant)   
28. W. R. Grimes   
29. A. Hollander   
30. A. S. Householder   
31. W. B. Humes (K-25)   
32. R. J. Jones   
33. G. W. Keilholtz   
34. C. P. Keim   
35. M. T. Kelley   
36. F. Kertesz   
37. E.M. King   
38. C. E. Larsen   
39. R. S. Livingston

40. R.N. Lyon

41. D. Manly

42. B. McDonald

43. J. L. Meem

44. A. J. Miller

45. K. Z. Morgan

46 E.J.Murphy

A. H. F. Poppendiek

8. P. M. Reyling

49. H. W. Savage

50. R. W. Schroeder

51. E. D. Shipley

52. 0. Sisman

53. E. C. Smith

54. L. P. Smith (consultant)

55. A. H. Snell

56. F. L. Steahly

57. R. W. Stoughton

58. C. D. Susano

59. J. A. Swartout

60. E. H. Taylor

61. F. C. Uffelman

62. F. C. VonderLage

63. J. M. Warde

64. A. M. Weinberg

65. E. P. Wigner (consultant)

66. H. B. Willard

67. J. C. Wilson

68. C. E. Winters

78. ANP Library

79. Biology Library

5. Central Files

Health Physics Library

8 Metallurgy Library

88. Reactor Experimental Engineering Library

89-93. Technical Information

Department (Y-12)

94-95. Training School Library

![](images/65d304ec9e1b1e96bfe5dd064b00f34a24cf7ff6d48d2aa600c3bb3482fca6a0.jpg)

![](images/b99d71116e4e8c9ebcbe0ddf9f49bb6449f0b7ff6ebe1da083349996f92dd73a.jpg)

# EXTERNAL DISTRIBUTION

96-106. Argonne National Laboratory (1 copy to Kermit Anderson)

107. Armed Forces Special Weapons Project (Sandia)

108-115. Atomic Energy Commission, Washington

116. Battelle Memorial Institute

117-119. Brookhaven National Laboratory

120. Bureau of Aeronautics (Grant)

121. Bureau of Ships

122-123. California Research and Development Company

124. Chicago Patent Group

125. Chief of Naval Research

126-130. duPont Company

131-155. General Electric Company, ANPP (3 copies to AF Engineering Office)

156-159. General Electric Company, Richland

160. Hanford Operations Office

161. USAF-Headquarters, Office of Assistant for Atomic Energy (Attn: Lt. Col. R. E. Greer)

162-169. Idaho Operations Office (1 copy to Phillips Petroleum Co.)

170. Iowa State College

171-174. Knolls Atomic Power Laboratory

175-176. Lockland Area Office

177-179. Los Alamos

180. Massachusetts Institute of Technology (Benedict)

181. Massachusetts Institute of Technology (Kaufmann)

182-184. Mound Laboratory

185-188. National Advisory Committee for Aeronautics, Cleveland (3 copies to A. Silverstein)

189. National Advisory Committee for Aeronautics, Washington

190-191. New York Operations Office

192-193. North American Aviation, Inc.

194. Nuclear Development Associates (NDA)

195. Patent Branch, Washington

196-197. Rand Corporation (1 copy to V. G. Henning)

198. Savannah River Operations Office (Augusta)

199. Savannah River Operations Office (Wilmington)

200-201. University of California Radiation Laboratory

202. Vitro Corporation of America

203-206. Westinghouse Electric Corporation

![](images/66502f25455d68edf3a348a1d0159610471a312eb3d2e9482d7d87c9849f19d9.jpg)

![](images/ecc6225b974790f95f61c81927e0f00effb2801115963b3468b15ed51f15d4a9.jpg)

207-222. Wright Air Development Center

copies to B. Roman

1 copy to C. P. L. Hill

1 copy, Lt. Corr. N. I. Nielson

2 carries to Consolidated Vulture Aircraft Corporation

copy to Pratt and Whitney Aircraft Division

1 copy to Boeing Airplane Company

223-227. Technical Information Service, Oak Ridge, Tennessee

![](images/ca1b10b9b2d2f6d7bdd812438b0803d1904b1c5e717bc17b5d282b388a5fad79.jpg)

![](images/6fb76b11925c25d2d24e5ee14ae91402a5ae5a1636af6fa4bd036654bb67443f.jpg)

Reports previously issued in this series are as follows:

ORNL-528 Period Ending November 30, 1949

ORNL-629 Period Ending February 28, 1950

ORNL-768 Period Ending May 31, 1950

ORNL-858 Period Ending August 31, 1950

ORNL-919 Period Ending December 10, 1950

ANP-60 Period Ending March 10, 1951

ANP-65 Period Ending June 10, 1951

ORNL-1154 Period Ending September 10, 1951

ORNL-1170 Period Ending December 10, 1951

ORNL-1227 Period Ending March 10, 1952

ORNL-1234 Reactor Program of the Aircraft Nuclear Propulsion Project

ORNL-1294 Period Ending June 10, 1952

![](images/9f00fabdc86b60e5fac55209e0997cbac39af91a5aae9e86326c8d9d842e10e8.jpg)

![](images/23bd3a35ff62be465ec1347460d8c8db7dfbe94acd7563d05029b54bdd41baef.jpg)

![](images/9160871b98554a8c8736335ebca8b05ef1a69c1891d285ba938c9c7a1010edbc.jpg)

TABLE OF CONTENTS

P A G E

FOREWORD 1

PART I. REACTOR THEORY AND DESIGN 3

SUMMARY AND INTRODUCTION 5

1.CIRCULATING-FUEL AIRCRAFT REACTOR EXPERIMENT 6

Fluid Circuit 6

Pressure-Shell Stress Analysis 7

Reflector Coolant 11

Instrumentation 12

Off-Gas System 12

Reactor Control System 12

Shielding 13

2. EXPERIMENTAL REACTOR ENGINEERING 13

Pumps 15

Frozen-sodium-sealed pump in figure 8 loop 15

Durco frozen-fluoride-sealed pump. 15

Laboratory-size maintained-level gas-sealed pump 16

Durco pump with shaft packing 17

AREcentrifugal pump. 17

Valves 19

Bellows type of valve-stem seal 19

High-temperature valve-stem packings 19

Self-welding of seat materials 20

Canned-rotor-driven valve 20

Heat Exchangers 20

Test of core element of sodium-to-air radiator 20

Bifluid heat transfer loop 21

NaK-to-NaK heat exchanger 23

Instrumentation 23

Rotameter type of flowmeter 23

Rotating-vane type of flowmeter 24

Moore nullmatic pressure-measuring device 25

Diaphragm pressure-measuring device 25

Diaphragm pressure transmitters 25

Moving-probe level indicator 26

Null-balance level control 26

Strain-gage level indicator 26

Fluid Dynamics 26

ARE core mockup 26

![](images/3d71e09719a625cfb1a4f5e5748f99302bf7a5e298058e6c92292606c1d8f208.jpg)

#

Possible fuel-header manifold for the reactor core 29   
Technology of Fluoride Handling 29   
Fluoride production 29   
Removal of fluorides from contaminated systems 30   
Purity of pipe line helium 31   
Fluoride plug-removal test from simulated ARE core 31   
Injection of NaK into a flowing fluoride stream 31   
Gas-line-plugging tests 32   
Cooled-baffle vapor trap for zirconium-bearing fluoride fuel 34   
34

3. REACTOR PHYSICS 35

Oscillations in the Circulating-fuel Aircraft Reactor 36   
Effect of Gaps on Reactivity 38   
Slowing-Down Kernels 40

4.CRITICAL EXPERIMENTS 40

Direct-cycle Reactor 40   
Reflector studies 41   
Poison rod calibrations 42   
ARE Critical Assembly 43

PART II. SHIELDING RESEARCH 45

SUMMARY AND INTRODUCTION 47

5.LID TANK EXPERIMENTS 48

Air Ducts 48   
R-1 Reactor Gamma Shielding 53   
Other Lid Tank Experiments 56   
Correlation of Neutron Attenuation Data 63

6. BULK SHIELDING REACTOR 63

Mockup of the Divided Shield 64   
Air-scattering Experiments 64   
Reactor Power Determination 64   
Irradiation of Animals 66   
Irradiation of Electronic Equipment 69   
Capture Gamma-Ray Measurements 70

7．TOWER SHIELDING FACILITY 70   
8. NUCLEAR MEASUREMENTS 71

Fission Cross Section of $\mathbf{U}^{234}$ and $\mathbf{U}^{236}$ . 71

![](images/ee86b6b818187924d65936c2d55b185f2d2e0dc6cb8a760c4ab61f8e59ea8099.jpg)

![](images/cf89055d3b846bcf5c5d7d80dc6126fd28fd1b833f51a5674e743ff8de46562c.jpg)

Total Cross Section of $\mathbf{N}^{14}$ 71

Time-of-Flight Spectrometer 72

PART III. MATERIALS RESEARCH 73

SUMMARY AND INTRODUCTION 75

9. CHEMISTRY OF HIGH-TEMPERATURE LIQUIDS 76

Fuel Mixtures Containing UF 77 NaF-KF-ZrF4-UF 77 NaF-ZrF4-UF 78 NaF-ZrF4-BeF2-UF 78 ZnF2-UF 79 Fuel Mixtures Containing UF 79 NaF-KF-LiF-UF 79 KF-UF 81 NaF-UF 81 Preparation of compounds of UF 81

Alkali Fluoroborate Systems 82  
Vapor pressures of commercial fluoroborates 82  
Thermal data for fluoroborate systems 82  
Differential Thermal Analysis 84  
X-Ray Studies of Complex Fluoride Systems 85 $\mathrm{Na}_3\mathrm{ZrF}_7\mathrm{-Na}_3\mathrm{UF}_7$ 85 $\mathrm{Na}_2\mathrm{ZrF}_6\mathrm{-Na}_2\mathrm{UF}_6$ 86 $\mathrm{NaZrF}_5\mathrm{-NaUF}_5$ 86

Spectrographic Analysis of Fluorides 87  
Simulated Fuel Mixture for Cold Critical Experiment 87  
Moderator Coolant Development 88  
Coolant Development 89  
RbF-AlF₃ 89  
NaF-KF-AlF₃ 89  
NaF-ZrF₄-AlF₃ 89  
NaF-ZrF₄ 89  
ZrF₄-BeF₂ 90

Hydrolysis and Oxidation of Fuel Mixtures 90  
Heat of solution and heat of formation of uranyl fluoride 90  
Free energy change for the reaction of uranium tetrafluoride with oxygen 90

Fuel Purification Research 91  
Purification of molten fluorides 91  
Preparation of pure zirconium tetrafluoride 92  
Preparation of pure aluminum fluoride 93

![](images/7ae2c9e8ce93e13c435d32a7bb1ed0988fa6e5eaa7a9ac4021dd6964461cb46e.jpg)

![](images/923da5fa6c8301e541fb03dddf08f98885a8f6de0c41e3254e128d0ee0db38b4.jpg)

Reaction of Fuels with Alkali Metals 93

Service Functions 94

CORROSION RESEARCH 95

Parametric Studies of Fluoride Corrosion 96

Temperature of test 96   
Length of test 96   
Residual stresses in specimen 99   
Carbon content of specimen 99   
Corrosion inhibitors 100   
Pretreatment 101

Seesaw and Static Tests with Fluorides Containing $\mathbf{ZrF_4}$ 103

Fluoride Corrosion in Thermal Convection Loops 103

Fluoride mixtures containing $\mathbf{ZrF_4}$ 104   
Effect of cleaning loops 104   
Corrosion inhibitors 108   
Crevice corrosion 109   
Temperature variations 110   
Variations in alloy composition of the walls 110   
Postrun examination of fuels 112

Compatibility of Beryllium Oxide with Various Fluoride Mixtures 112

Hydroxide Corrosion 114

Temperature of test 114   
Residual stresses in specimen 114   
Corrosion inhibitors 115   
Hydrogen atmosphere 115

Liquid Metal Corrosion 117

Mass transfer in liquid lead 117   
Effect of temperature on lead corrosion 118   
Lead-sodium mixtures 118   
Spinner tests with sodium 119   
Type 1020 chromized steel in low-melting-point alloys 119   
Compatibility of beryllium oxide with sodium, NaK, and lead 119

Fundamental Corrosion Research 121

Interaction of fluorides with structural metals 121   
Synthesis of complex fluorides 122   
EMF measurements in fused fluorides 123   
Polarographic studies in sodium hydroxide 124   
Electrochemistry of sodium hydroxide 124   
Mechanism of fluoride corrosion 126   
Tripositive nickel compounds from hydroxide corrosion 127   
Solutions of metals in molten halides 130   
Fluoride corrosion phenomena 130

![](images/77f707a9a132fdb304f7497af045a3ad293ac5da9bc91df0be57433df86d4816.jpg)

![](images/b28c659b16e8d8e153daf675b0cacf3aa2e8949b6f39757449ada7ae48e34e0d.jpg)

![](images/5adc7c038d6a4157690141b8319e122ae60da4138688221676708d4347530b70.jpg)

# 11.METALLURGYAND CERAMICS 131

Control Rod Fabrication 131

Mechanical Testing of Materials 132

Physical testing in fluorides 132

Creep and stress-rupture tests in argon 133

Welding 133

Cone-arc welding 135

Specifications for ARE welding 135

Tests of Brazing Alloys 138

Static corrosion tests of brazed joints 138

Tensile strength of brazed joints 138

Brazing of molybdenum 140

Dry-hydrogen brazing furnace 140

Reduction of Molybdenum Disulfide 141

Ceramics Research 143

Ceramic coatings for metals 143

Ceramic reflector 143

# 12. HEAT TRANSFER AND PHYSICAL PROPERTIES RESEARCH 144

Viscosity of Fuel Mixtures 145

NaF-ZrF4-UF4fuels 145

Capillary viscometer 145

Thermal Conductivity of Liquids 146

Heat Capacity 146

Density 147

Vapor Pressure of Fuel Constituents 147

Zirconium tetrafluoride 147

Zirconium-bearing fluoride mixtures 147

Convective Heat Transfer in Molten Sodium Hydroxide 148

Boiling Heat Transfer in Mercury 149

Natural Convection in Confined Spaces with Volume Heat Generation 149

Heat and Momentum Transfer Analysis of the Thermal Convection Loops 152

# 13. RADIATION DAMAGE 152

Irradiation of Fused Materials 153

In-Reactor Circulating Loops 154

Creep Under Irradiation 154

Radiation Effects on Thermal Conductivity 156

PART IV. APPENDIXES 157

# SUMMARY AND INTRODUCTION 159

![](images/c58bf8c80218743f3713b1195c3c455dce2f6e20f89b0698097fbbdff619dda9.jpg)

![](images/bd838b7bee275bdee88bac3eaece3588fc9f9b37b05d8cc7a71e27a06c843c78.jpg)

14. ANALYTICAL CHEMISTRY 159

Analytical Studies of Components of Fluoride Mixtures 159

Alkali metals 159   
Zirconium 160

Analytical Studies of Impurities in Fluoride Mixtures 160

Chromium 160   
Nickel 161   
Oxygen 161   
Chloride 161   
Water 162

Determination of Carbon in $\mathbf{ZrF_4}$ and $\mathrm{ZrO}_2$ -NaF-C Mixtures 162   
Compatibility of Reactor Fuels and NaK 162   
Service Analysis 163

15. LIST OF REPORTS ISSUED 164

![](images/aa775beb6dd9623c6235a74c47df9f25bac1f8a1a48ddfcf15bea831b0b3d67a.jpg)

![](images/a7d53e44fb00c7ecd87072632b560b603b0b8886bbdd731f142a2d32ec74ef7d.jpg)

![](images/52e24354d06d31db1c979b0a958cfbf8e39a236578ad4891d449c3a6232b2316.jpg)

# ANP PROJECT QUARTERLY PROGRESS REPORT

FOREWORD

The Aircraft Nuclear Propulsion Project is comprised of some 300 technical and scientific personnel engaged in many phases of research directed toward the nuclear propulsion of aircraft. A considerable portion of this research is performed in support of other organizations participating in the national ANP effort. However, the bulk of the ANP research at ORNI is directed toward the development of a circulating-fuel type of reactor. The nucleus of this effort is now centered upon the Aircraft Reactor Experiment - a 3-megawatt high-temperature prototype of a circulating-fuel reactor for the propulsion of aircraft.

This quarterly progress report of the Aircraft Nuclear Propulsion Project at ORNL records the technical progress of the research on the circulating-fuel reactor and all other ANP research at the laboratory under its Contract W-7405-eng-26. The report is divided into four parts: I. Reactor Theory and Design; II. Shielding Research; III. Materials Research; and IV. Appendixes. Each part has a separate Summary and Introduction.

![](images/6b6a74b79ef434c595f5c21c55feac454da8a726e2250a7630e1e343f7644258.jpg)

![](images/6f84ea74276f79f6343b0a0472157de18be1d7619718ec296052d82a6ed074c5.jpg)

Part I

REACTOR THEORY AND DESIGN

![](images/64da35309d9d069eebb2f9fd63a5ee391152f4f01790c1710a231cebfe07432e.jpg)

# SUMMARY AND INTRODUCTION

The over-all concept and design of the Aircraft Reactor Experiment were set forth in the two preceding reports. The most significant modifications during the past quarter have been those attendant to the specification of NaK as the reflector coolant and the NaF-ZrF $_4$ -UF $_4$ mixture as the circulating fuel. Most of the equipment for the experiment is now on order and some has already been received and installed in the ARE Building. The safety aspects of the reactor are being analyzed, particularly, the off-gas disposal system and the effect of a postulated fuel-tube rupture (sec. 1).

Valves, pumps, and instrumentation for the fluid circuit of the Aircraft Reactor Experiment are being developed (sec. 2). Valves with both bellows seals and packed seals have been successfully used with molten fluorides, but the bellows seal appears to be the more reliable. Water tests with the maintained-level gas-sealed pump proposed for the ARE have been unsatisfactory. Since the packed seal is satisfactory when the back end is maintained at temperatures below the fluoride melting point, a pump incorporating this seal has been specified for the ARE. Instrumentation for the ARE fluid circuits must be designed so as to be unaffected by the high volatility and subsequent condensate of the $\mathrm{ZrF_4}$ -containing fuel. Accordingly, flowmeters, pressure-measurement

devices, and fluid-level indicators and controls are being redesigned and tested for this application. Data from the NaK-to-air radiator tests correspond exceptionally well with theoretical values. A hydrodynamic mockup of the ARE core has served to illustrate the problems associated with fuel loading and draining. Also of significance to the ARE is an experiment in which a fuel-tube rupture is simulated so that NaK (the reflector coolant) is injected into the fuel stream.

Theoretical investigations of the kinetics of the circulating-fuel reactor indicate that all subsequent oscillations will be moderate if the reactor survives the first, short, maximum excursion. The applicability of multigroup calculations to reactors with vastly different core and reflector materials is uncertain pending critical experiments. An improved method of computing the effects of gaps on reactivity has been developed (sec. 3).

The recent experiments on the critical assembly of the General Electric air-cooled water-moderated reactor (R-1) have included reflector studies and poison-rod calibrations. The preliminary assembly of the circulating-fuel reactor for the ARE has been critical with a uranium mass in excellent agreement with that predicted (sec. 4).

# 1. CIRCULATING-FUEL AIRCRAFT REACTOR EXPERIMENT

E. S. Bettis R. W. Schroeder  
ANP Division

The main core design and the general concept of the circulating-fuel aircraft experiment are essentially the same as reported in the preceding quarterly report.(1) The few changes made in the design and in the instrumentation were necessary because of certain fuel characteristics; the most probable fuel $\mathrm{(NaF - ZrF_4 - UF_4)}$ has higher vapor pressure and higher viscosity than expected, and some fluid-circuit design characteristics have had to be altered accordingly. NaK has been selected as the reflector coolant after an examination of the hazards introduced by a postulated fuel-tube rupture. Although a fuel-tube plug would almost certainly result if the rupture were large, studies on the simulator indicate that the reactor could be safely scrambled and drained. The off-gas system incorporating a vapor trap and a low-temperature carbon absorber unit is being designed. Final drawings of the reactor assembly and fluid-circuit flow sheet are shown in Figs. 1 and 2. A detailed description and design drawings of the ARE were published in the ARE status report.(2)

# FLUID CIRCUIT

G. A. Cristy, ANP Division

Some problems have arisen regarding the design of the fluid circuit as a result of the high viscosity of the NaF-ZrF $_4$ -UF $_4$ fuel. Since the viscosity of this circulating-fuel mixture is

twice as high as originally anticipated, it caused a reduction of one-half in the Reynold's number within the heat exchanger tube system, that is, from approximately 8000 to approximately 4000. This, in turn, has caused a reduction in the tube-side heat-transfer coefficient, such that the calculated minimum film temperatures are in the vicinity of the freezing point of the fuel mixture $(940^{\circ}\mathrm{F})$ . In order to re-establish the minimum film temperature sufficiently above the freezing point, two major changes were made. First, the operating temperature range was raised from between 1150 and $1500^{\circ}\mathrm{F}$ to between 1200 and $1500^{\circ}\mathrm{F}$ , which increased the flow rate by a factor of 7/6 and increased the minimum bulk fuel temperature by $50^{\circ}\mathrm{F}$ . Also, the heat exchanger tube arrangement was modified. In contrast to the previous arrangement with five tubes in parallel, the present arrangement has all the fluid passing through two tubes in parallel and thence through a second bank of three tubes in parallel. By incorporating these two changes, the minimum calculated film temperature was increased to about $1050^{\circ}\mathrm{F}$ . The changes also increased the system pressure drop and the pressure level within the pressure shell. The consequences of these differences are discussed in the following section.

The gas-sealed pump originally designed for use with Na or NaK has been found to be unusable for fluoride circulation without extensive modification of the seal. Since the surge tank design is intimately related to that of the pump, details on the surge tank will not be released prior to resolution of the pump problem. All other details of the fluid circuits

![](images/cca7ec78cfcf56ce09b3008d5f6d115936293449654a46b955df123f7a62f4f7.jpg)  
Fig. 1. Experimental Reactor (Elevation Section).

are proceeding as rapidly as drafting man power permits. The fuel-injection system has been completely detailed, and the equipment is now being fabricated in the local shops. The bellows valves for use in the fluoride circuits are being supplied from an outside vendor. It was found that the welding of these units could be done better by

ORNI, and arrangements for doing this welding for the vendor were completed.

# PRESSURE-SHELL STRESS ANALYSIS

R. L. Maxwell J. W. Walker

Consultants, ANP Division

For a pressure of 100 psi in the pressure shell, the maximum bending

![](images/1cd8ecd3f10a11bfb519146f4997bf7b0992d8a822cb433d4e956b63f578993e.jpg)  
Fig. 2. Fluid-Circuit Flow Schematic.

![](images/d1ab19f5694fd46a2ad86e0582fccc72296c356f64d89e27284c16fb56bcf077.jpg)

stress in the heads of the shell would be 8500 psi. At a temperature of $1150^{\circ}\mathrm{F}$ this gives a creep rate of about $1\%$ in 10,000 hr and a factor of safety of 1.6 based on stress-rupture in 1000 hours. By plate reinforcing, the maximum bending stresses are reduced to 6000 psi. This is slightly less than the stress for a creep rate of $0.10\%$ in 10,000 hours. As stated in the previous report, all holes that occur in areas of high stress are reinforced.

With added reinforcing, the stresses in the side walls have also been reduced to a maximum axial stress in the cylinder of about 6000 psi. Without added reinforcing, the stress at 100 psi is 7430 psi. The reinforced side walls give a creep rate somewhat in excess of $0.10\%$ in 10,000 hr and a factor of safety of 1.8 based on stress-rupture in 1000 hours.

# REFLECTOR COOLANT

# E. S. Bettis, ANP Division

The fuel-carrier NaF-ZrF $_4$ was originally considered as the most probable choice for the reflector coolant. However, recent dynamic tests of the corrosion of the beryllium oxide reflector by a similar fluoride mixture, NaF-KF-ZrF $_4$ , showed that the beryllium oxide was dissolved to an extent that would prohibit the use of that fluoride as a reflector coolant.

Two alternative secondary coolants have been considered: NaK and the fluoride eutectic NaF-BeF $_2$ . The choice between these two coolants resolves to an analysis of the hazards attendant to a fuel-tube rupture that would connect the fuel and reflector-coolant circuits. Although it is unlikely that a rupture will occur and allow the coolant to leak into the core, the possibility of such a leak must be

admitted. Furthermore, if such a leak does occur, the reactor must and will be shut down no matter what reflector coolant is used.

The fluoride eutectic $\mathrm{NaF - BeF_2}$ has acceptable physical characteristics and is compatible with both the beryllium oxide reflector-moderator and the fluoride fuel. An objection to the use of this coolant is the expense and time involved in producing a sufficient quantity for the ARE. Another objection, which would not be present if NaK were used, emerges from the consequences of a fuel-tube leak. With the relatively inert $\mathrm{NaF - BeF_2}$ mixture as the reflector coolant, in the case of a fuel-tube leak there is the possibility that sufficient fuel could seep into the moderator interstices to overcome all control rod effects.

NaK, however, is known to reduce fluorides such as $\mathsf{ZrF_4}$ and $\mathsf{UF_4}$ to lower valence states of the metal. Since these reduced compounds have higher melting points than the original material, a fuel-tube plug could readily occur. That this would actually happen with a sufficiently large rupture has been demonstrated experimentally (cf., sec. 2, "Experimental Engineering").

The reactor system simulator was used to study the effect of a leak of NaK into the fuel channel of such magnitude that the channel is completely plugged. When this occurs the temperature of the plugged fuel passage begins to rise at a rate of about $36^{\circ}\mathrm{F} / \mathrm{sec}$ and will rise to an asymptotic value of about $800^{\circ}\mathrm{F}$ above the fuel temperature at the time of the plugging. This condition obtains by the temperature coefficient alone if no control rod correction is employed. When the plugged tube begins to heat the reactor goes on a 25-sec negative period. The outlet temperature of the

five unplugged passages drops at the rate of about $15^{\circ}\mathrm{F}$ per second. This drop in temperature of five out of six outlet fuel tubes provides a unique symptom of plugging that will enable the reactor to be shut down by scrambling and subsequent draining of fuel.

Since there appears to be some additional safety to be realized from the use of NaK and NaK has the most favorable physical properties of the coolants considered, it will be used as the reflector coolant in the ARE. The secondary heat exchanger and associated gear are being designed for use with this coolant.

# INSTRUMENTATION

# S. A. Hluchan, Instrument Department

Some ARE instrumentation has had to be modified because of the high vapor pressure of the $\mathrm{ZrF_4}$ component of the fuel mixture. Sufficient $\mathrm{ZrF_4}$ condensate would accumulate in the gas space above the hot liquid to completely clog the open instrument lines in a few hours if the liquid temperature was around $1200^{\circ}\mathrm{F}$ . Consequently, the instrument lines previously contemplated for use in measuring liquid level, pressure, and liquid flow had to be replaced by devices with no open lines. Bellows were substituted as pressure indicators and a fluid-immersed inductance type of instrument was substituted for measuring flow and liquid level. A discussion of these instruments appears in the "Experimental Engineering" section of this report (sec. 2).

# OFF-GAS SYSTEM

# T. Roseberry, ANP Division

A carbon absorber unit at liquid nitrogen temperature is being used to completely remove the fission gas

$(\mathbf{Br}_2,\mathbf{I}_2,\mathbf{Kr},\mathbf{Xe})$ from the helium stream coming from the NaK vapor trap before it is released to the stack. The unit consists of four 4-in.-IPS stainless steel tubes connected in series by 2-in.-IPS stainless steel tubes. The first and second tubes cool the gas stream and solidify the $\mathbf{Br}_2$ and $\mathbf{I}_2$ ,and the third and fourth tubes, which contain approximately 700 in.3 of 20-28 mesh CXA carbon, absorb Kr and Xe.

With normal off-gassing (unit designed for 10 ft³/hr; probably the flow will be less and not continuous), the carbon bed has a break-through time of at least 800 hours. If it becomes necessary to purify the helium atmosphere in the heat exchanger pit because of a hot leak, each of the two units can take a flow rate of 100 ft³/hr for at least 70 hours.

The break-through time of the unit was obtained as follows: (3)

$$
t ^ {\frac {1}{2}} = 2. 3 0 + 2 6. 1 \left(\frac {M}{Q}\right) ^ {\frac {1}{2}}
$$

where

$$
M = \text {w e i g h t o f c a r b o n (g)},
$$

$$
Q = \text {f l o w r a t e} (\mathrm {c c} / \min ),
$$

$$
t = \text {t i m e o f b r e a k - t h r o u g h (h r)}.
$$

# REACTOR CONTROL SYSTEM

E.P.Epler

Research Director's Division

The reactor control system is essentially the same as outlined in previous reports.(4) Detailed drawings

have now been completed for the ionization-chamber liner-and-shield installation and for the ionization-chamber gas system. Layout and wiring diagrams for the relay cabinet are being prepared. The construction of ionization chambers, preamplifiers, amplifier cabinets, relay cabinets, control console, and recorder panels by the Radiation Counter Laboratories is on schedule for October delivery.

Components for a simplified servo control have been assembled for testing with the analog computer. The regulating rod speed has been established at $0.1\% \Delta k / k$ per second, with a total of $0.4\% \Delta k / k$ in a total rod travel of 12 inches.

The pilot model of the high-temperature fission chamber is ready for test. Two additional assemblies are being constructed with completion expected in October.

# SHIELING

H. L. F. Enlund, Physics Division

The adequacy of the shielding and the anticipated radiation levels in

various components of the ARE are being studied. To date nothing untoward has been brought to light.

The servicing of equipment in the heat exchanger room will be governed more by radiation that comes directly from activated equipment and fission-product deposition than that which comes through the concrete wall from the fuel dump tank or the shut-down reactor. The rate of deposition and the retention of fission products on Inconel surfaces are not readily predictable, except by experiment. It would appear that satisfactory removal of fission products may be possible if methods analogous to those for the decontamination of solid-fuel processing equipment were used.

An upper limit to the activation of the Inconel by thermalized delayed neutrons has been calculated by assuming all are captured in the Inconel.

The cold trap in the helium scrubber system is being investigated for the heat generation caused by the retention of radioactive xenon and krypton on the activated carbon.

# 2. EXPERIMENTAL REACTOR ENGINEERING

H. W. Savage, ANP Division

Continued emphasis by the experimental engineering group on the development of components for high-temperature fluid-circulating systems has resulted in improvements in pumps, valves, seals, and instruments such as those for indicating and controlling liquid levels, measuring system pressures, and measuring flow rates.

Valves for use in high-temperature fluid systems, such as the ARE, must

operate with complete reliability for long periods over a temperature range of from 1200 to $1500^{\circ}\mathrm{F}$ . The stem seal is considered the most critical problem in the operation of valves at high temperatures; conventional sealing materials are inadequate. Consequently, the major effort of the valve program has been on seal development, and progress has been made in sealing valves with both Inconel bellows seals and stuffing-box seals packed with

Inconel braid and graphite and nickel powders. Some time has been spent, also, in considering several valve configurations and in determining whether self-welding of valve seating materials may be encountered in the presence of the ARE fuel at operating temperatures.

Seals are also the critical problem in pumps. Gas seals, packed seals, frozen seals, and combination packed and frozen seals have been tested with varying degrees of success. The combination of packed and frozen seals appears to furnish the most positive sealing action against high-temperature fluoride fuel mixtures. The hydrodynamic tests of the first model (Model DA) of the ARE pump, with water as the circulated fluid, indicated that the pump sealing arrangement had to be modified. Two avenues of modification were then open: a sump type of pump could be used in which the fluid is not in contact with the shaft seal but is separated by an inert gas volume, or a combination packed and frozen seal could be used. The latter was selected for use in the ARE.

Heat transfer tests have continued with sodium-to-air radiators with varying fin spacing. The test results correlate with the changes in fin spacing made in the radiator configurations tested and are in excellent agreement with the theoretical heat transfer. A test loop is near completion to make measurements of overall heat transfer coefficients of fluorides to liquid metals.

Instrumentation for the ARE cannot incorporate gas-sensing lines that contact the liquid fluoride surface because of the high-vapor pressure of the zircouium fluoride. Accordingly, flowmeters, pressure-measuring devices, and fluid-level indicators and controls are being designed with closed liquid

surfaces. Two types of high-temperature fluid flow meters are being developed. A rotameter type of flowmeter incorporating a tapered iron core and an induction coil as the sensing element is being tested. A rotating-vane flowmeter that uses a permanent magnet and a pick-up coil as the sensing element is being prepared for test. Several pressure-measuring devices are being developed. These are divided into two general types in which the sensing element, either bellows or diaphragm, operates in a cooled, trapped-gas volume or is completely submerged in the high-temperature fluid. A float type of level indicator and controller that uses a tapered iron core and induction coil to sense and control levels has been developed that will reliably maintain two levels within 0.1 in. of each other when used in connection with a venturi for flow measurement. Other level indicators are also being developed.

Hydrodynamic tests have been conducted with a glass mockup of the ARE core. With 45-gpm flow it was demonstrated that the system could be filled with certainty when evacuated to a pressure of 28 in. Hg, but under no circumstances can all the fluid be removed from the core structure. Later tests indicate that with 50-gpm flow, vacuum is not required for complete filling.

A possible reactor header arrangement has been developed that gives an optimum flow pattern through a reactor core that has single-pass, parallel fuel tubes. This design greatly reduces the amount of stagnant fuel that would be held up in the header as compared with that held up in the conventional plenum chamber.

The technology of fluoride handling has progressed. Fuel production equipment capable of meeting current

fuel needs is in operation. The equipment for producing the ARE fuel and moderator coolant is being designed. Methods have been developed for cleaning fluoride-contaminated systems with high-pressure steam jets.

Tests were conducted in an attempt to determine whether a plug of solid fluoride fuel mixture could be remelted in the ARE core-tube bends without rupturing the tubes. Repeated cycles of increasing severity failed to rupture the tube under test, but a slight swelling was noted in the bend at the conclusion of the experiment.

Fuel-flow stoppage resulted when rapid additions of NaK, which is one of the proposed ARE moderator-coolants, were made to a stream of fuel, NaF $\mathrm{ZrF_4 - UF_4}$ , at $1500^{\circ}\mathrm{F}$ in a small, forced-circulation loop. This test simulated a large fuel tube rupture that, if developed in the ARE fuel tubes, would permit the moderator coolant to leak into the fuel system.

The vapor pressure of $\mathrm{NaF - ZrF_4 - UF_4}$ (46.0-50.0-4.0 mole%) is high compared with other fuel mixtures considered, and at ARE operating temperatures some $\mathrm{ZrF_4}$ is sublimed from any free surfaces. This sublimed material plugs cool control-gas lines in dynamic fluid systems and makes their operation difficult. The vapor pressure problem with this fuel is being studied, and equipment that may alleviate the problem is being developed.

# PUMPS

Frozen-Sodium-Sealed Pump in Figure 8 Loop (W. R. Huntley, ANP Division). The Worthite frozen-sodium-sealed pump test first reported in ORNL-1154(1) was terminated

after more than 4000 hr of pumping sodium at temperatures from 800 to $1200^{\circ}\mathrm{F}$ . During the major portion of the test the sodium temperature at the pump was approximately $1100^{\circ}\mathrm{F}$ . A weld failure and a simultaneous flange failure in the test loop caused the termination of the test.

Shaft speed during the greater part of the test was 2000 rpm. Pump operation was smooth during the test except for a short period during which there was interference between the impeller and the pump housing. An inspection of the pump shaft after disassembly showed the shaft to be in excellent condition except for a build-up of nickel on the shaft at the solid sodium-liquid interface. The build-up of nickel was caused by mass transfer from the nickel sealing ring at the parting faces to the cold region of the seal. Although this build-up caused no operational difficulty, it indicates that nickel will not be entirely satisfactory for use as a sealing gasket for parting faces for high-temperature pumps that are to be operated for extended periods.

The loop is to be disassembled for complete examination and oxygen analysis of the sodium in the system and in the cold stub that was placed in the loop for trapping oxides from the system.

Durco Frozen-Fluoride-Sealed Pump (W. B. McDonald, W. G. Cobb, P. G. Smith, ANP Division). The Durco centrifugal pump (Model H34MDVX-80) incorporating an improved design of the frozen-fluoride seal has been constructed and is being assembled into a test loop. Previous tests of a frozen-fluoride seal on a similar pump, which operated for over 500 hr at $1200^{\circ}\mathrm{F}$ , indicated that such a seal will furnish a positive sealing action against high-temperature fluorides. Failure occurred at the parting-face

seal and some scoring of the shaft occurred in the sealing area.
