Repository: ondrejch/msr_kb

# MSR KB Bundle

## Purpose

This repository preserves a deterministic, provenance-backed knowledge base for historical molten-salt reactor research.

It has two complementary uses:

- **historical knowledge base** under `kb/` for document-grounded entities, topics, timelines, reports, and normalized claims
- **distilled research layer** under `kb/distilled/` and `kb/wiki/research-guides/` for reusable salts, materials, compatibility, reactor-physics, and system-dynamics knowledge

The pipeline is intentionally deterministic: all generated outputs are derived from OCRed source documents and should remain traceable back to specific documents, sections, and line ranges.

File: pdf/ORNL-1649/ORNL-1649/hybrid_ocr/ORNL-1649.md (part 1 of 10)
DECLASSIFIED

AEC

![](images/182158befb8551871e6d9844e9c8d20b97b7c093ce11803e64da5d18b82b55cb.jpg)

![](images/54430a10b7ca297bf616882c2a3b51a3a46b0b1b5d5ba48096c2838e4a7f8526.jpg)

3445603606836

![](images/694ec154776131870a2f2328ba75de0ddf964312cb3033b044c4a4e7217befbd.jpg)

ORNL-1449

![](images/00ce7cfd681b10fe3c61089477b20586132c5ceac560f38657a9cabceef3905d.jpg)

![](images/9b280a3671c3dfb7efa1a1c4318dc3bede2aeb108209b74b21462f2300e1ed25.jpg)

![](images/b403987413f16cc325cbd83add3b15b26a487260814851c2ac69840b70be6ae8.jpg)

![](images/bb3fb2fb45f71606444f06fc49cb8bcf7d0751105371b4679c4de96ff9fdbf75.jpg)

AIRCRAFT NUCLEAR PROPULSION PROJECT

QUARTERLY PROGRESS REPORT

FOR PERIOD ENDING DECEMBER 10, 1953

![](images/28ea09f95cf7236f718f0f27d59ee761bcc3e383bc6e5417fc3d1b1528a9cb47.jpg)

![](images/2764900023bf61eff9e57f7f3001b43fd4239a108a5e8c868f471aaf35c95291.jpg)

CENTRAL RESEARCH LIBRARY DOCUMENT COLLECTION

LIBRARY LOAN COPY

DO NOT TRANSFER TO ANOTHER PERSON

If you wish someone else to see this document, send in name with document and the library will arrange a loan.

![](images/ceb52ca0c8f610f35aac106f18b33d3c18836020f62cefeb3879cccf9c79810d.jpg)

OAK RIDGE NATIONAL LABORATORY

OFHATID 由

CARBIDE AND CARBON CHEMICALS COMPANY

A DIVISION OF UNION CARBID AND CARBON COORDIATION

图2

POST OFFICE BOX

OAK HIDGE TENNESSE

![](images/2000318ad5818d269c727e3fe430c3b4458749070fa3ee2689798e608606e559.jpg)

![](images/a070193d333ee53b8d882133c2e41b01d92a9e97a0da25f2e1040b061d34d638.jpg)

![](images/5b25fa28901a6be0e11a5fe2f27fadbfc2665da5893b879d3965e6a5a7264941.jpg)

ORNL-1649

This document consists of 152 pages.

Copy 76 of 266 copies. Series A.

Contract No. W-7405-eng-26

# AIRCRAFT NUCLEAR PROPULSION PROJECT

# QUARTERLY PROGRESS REPORT

# For Period Ending December 10, 1953

R.C.Briant,Director

A. J. Miller, Assistant Director

W.B.Cottrell,Editor

DATE ISSUED

JAN 18 1954

OAK RIDGE NATIONAL LABORATORY

Operated by

CARBIDE AND CARBON CHEMICALS COMPANY

A Division of Union Carbide and Carbon Corporation

Post Office Box P

Oak Ridge, Tennessee

![](images/2cfa2fa5bd29dd0aebc46ced23b5687809587ba9ddce7ab63111c4b89fb25bd7.jpg)

![](images/6a59405c1ea370739f362fab424c8895fc88de7a237dcb4160ca9246a0bb551c.jpg)

34456 03606836

# INTERNAL DISTRIBUTION

1. G. M. Adamson   
2. R.G.Affel   
3. C.R. Baldock   
4. C. J. Barton   
5. E. S. Bettis   
6. D. S. Billington   
7. F. F. Blankenship   
8. E. P. Blizzard   
9. M. A. Bredig   
10. R.C. Briant   
11. F.R.Bruce   
12. A. D. Callihan   
13. D.W.Cardwell   
14. J. V. Cathcart   
15. C. E. Center   
16. R. A. Charpie   
17. J.M.Cisar   
18. G.H. Clewett   
19. C. E. Clifford   
20. W. B. Cottrell   
21. R.G.Cochran   
22. D. D. Cowen   
23. F. L. Culler   
24. W. K. Eister   
25. L. B. Emlet (Y-12)   
26. W. K. Ergen   
27. A. P. Fraas   
28. W. W. Grigorieff (consultant)   
29. W.R.Grimes   
30. A. Hollander   
31. A. S. Householder   
32. J. T. Howe   
33. W. B. Humes (K-25)   
34. R.J. Johnson   
35. Gw. Keilholtz   
36. C. P. Keim   
37. M. T. Kelley   
38. F. Kertesz

39. E.M. King   
40. J.A. Lane   
41. C.E. Larson   
42. R. S. Livingston   
43. R. N. Lyon   
44. W. D. Manly   
45. L. A. Mann   
46. W. B. McDonald   
47. J. L. Meem   
48. A. J. Miller   
49. K. Z. Morgan   
50. E. J. Murphy   
51. G. J. Nessle   
52. H. F. Poppendiek   
53. P. M. Reyling   
54. H.W.Savage   
55. A. W. Savolainen   
56. E. D. Shipley   
57. O. Sisman   
58. L. P. Smith (consultant)   
59. A. H. Snell   
60. C. L. Storrs   
61. C. D. Susano   
62. J.A. Swartout   
63. E.H. Taylor   
64. J. B. Trice   
65. E.R. Van Artsdalen   
66. F. C. VonderLage   
67 J.M. Warde   
68. A.M. Weinberg   
69. J.C. White   
70. G. D. Whitman   
71. E.P. Wigner (consultant)   
72. G.C.Williams   
73. J. C. Wilson   
74. C. E. Winter's   
84. ANP Library   
85. Biology Library

![](images/a4a6a0872f940625d14fe2f759baa44a20b0dee0c8211cc99207aceb79acb6d2.jpg)

86-90. Laboratory Records Department   
91. Laboratory Records, ORNL R.C.   
92. Health Physics Library   
93. Metallurgy Library

94. Reactor Experimental

Engineering Library

95-97. Central Research Library

# EXTERNAL DISTRIBUTION

98-100. Air Force Engineering Office, Oak Ridge

101. Air Force Plant Representative, Burbank   
102. Air Force Plant Representative, Seattle   
103. Air Force Plant Representative, Wood-Ridge   
104. ANP Project Office, Fort Worth

105-116. Argonne National Laboratory (1 copy to Kermit Anderson)   
117. Armed Forces Special Weapons Project (Sandia)

118-126. Atomic Energy Commission, Washington (Lt. Col. M. J. Nielsen)   
127. Battelle Memorial Institute

128-133. Brookhaven National Laboratory

134. Bureau of Aeronautics (Grant)   
135. Bureau of Ships

136-137. California Research and Development Company

138-145. Carbide and Carbon Chemicals Company (Y-12 Plant)

146. Chicago Patent Group   
147. Chief of Naval Research   
148. Commonwealth Edison Company   
149. Convair, San Diego (C. H. Helms)   
150. Department of the Navy - Op-362   
151. Detroit Edison Company

152-155. duPont Company, Augusta

156. duPont Company, Wilmington   
157. Foster Wheeler Corporation

158-160. General Electric Company, ANPP

161-164. General Electric Company, Richland

165. Glen L. Martin Co. (T. F. Nagey)   
166. Hanford Operations Office   
167. Iowa State College

168-175. Knolls Atomic Power Laboratory

176-177. Lockland Area Office

178-179. Los Alamos Scientific Laboratory

180. Massachusetts Institute of Technology (Kaufmann)   
181. Materials Laboratory (WADC) (Col. P. L. Hill)   
182. Monsanto Chemical Company

183-185. Mound Laboratory

![](images/e8e2bfa52f9ff0ed25242051d4e746d0f05ba3e28cc21f580d83e378834ab6eb.jpg)

![](images/b7af55b661513f45c13d746abdf8e2458dfb20e6023738ffe4bb61c8472be0b2.jpg)

186-189. National Advisory Committee for Aeronautics, Cleveland (3 copies to A. Silverstein)

190. National Advisory Committee for Aeronautics, Washington   
191. Naval Research Laboratory

192-193. New York Operations Office

194-195. North American Aviation, Inc.

196-201. Nuclear Development Associates, Inc.

202. Patent Branch, Washington

203-210. Phillips Petroleum Company

211-220. Pratt and Whitney Aircraft Division (Fox Project)

221-232. Powerplant Laboratory (WADC) (2copies to B. Beaman)

233-234. Rand Corporation (1 copy to V. G. Henning)

235. San Francisco Operations Office   
236. Sylvania Electric Products, Inc.   
237. U. S. Naval Radiological Defense Laboratory   
238. USAF Headquarters

239-240. University of California Radiation Laboratory, Berkeley

241-242. University of California Radiation Laboratory, Livermore

243. Walter Kidde Nuclear Laboratories, Inc.

244-249. Westinghouse Electric Corporation

250-264 Technical Information Service, Oak Ridge, Tennessee

268. Curtiss-Wright Corp., Wright Aeronautical Division (K. Campbell)   
263. Armed Forces Special Weapons Project, Washington

![](images/a5423c00692e4d45af0f5e4cb24be2ff542f468907eac9814c378f98251102c8.jpg)

Reports previously issued in this series are as follows:

ORNL-528 Period Ending November 30, 1949

ORNL-629 Period Ending February 28, 1950

ORNL-768 Period Ending May 31, 1950

ORNL-858 Period Ending August 31, 1950

ORNL-919 Period Ending December 10, 1950

ANP-60 Period Ending March 10, 1951

ANP-65 Period Ending June 10, 1951

ORNL-1154 Period Ending September 10, 1951

ORNL-1170 Period Ending December 10, 1951

ORNL-1227 Period Ending March 10, 1952

ORNL-1294 Period Ending June 10, 1952

ORNL-1375 Period Ending September 10, 1952

ORNL-1439 Period Ending December 10, 1952

ORNL-1515 Period Ending March 10, 1953

ORNL-1556 Period Ending June 10, 1953

ORNL-1609 Period Ending September 10, 1953

![](images/e7f0c89fe600bdd1e75fdfbd5872154bc8552b476f9005dc27082f8c4bc31669.jpg)

# CONTENTS

# FOREWORD

# PART I. REACTOR THEORY AND DESIGN

# INTRODUCTION AND SUMMARY

# 1. CIRCULATING-FUEL AIRCRAFT REACTOR EXPERIMENT

<table><tr><td>The Experimental Reactor</td><td>6</td></tr><tr><td>Control rod sleeves</td><td>8</td></tr><tr><td>Reactor control</td><td>8</td></tr><tr><td>Flow in fuel tubes</td><td>8</td></tr><tr><td>Fuel tube cleaning</td><td>8</td></tr><tr><td>Reactor Physics</td><td>12</td></tr><tr><td>Critical mass</td><td>12</td></tr><tr><td>Effect of delayed neutrons</td><td>12</td></tr><tr><td>Xenon poisoning</td><td>12</td></tr><tr><td>The NaF-ZrF4-UF4Fuel</td><td>13</td></tr><tr><td>Physical properties</td><td>13</td></tr><tr><td>Fuel production</td><td>13</td></tr><tr><td>Corrosion of Inconel</td><td>14</td></tr><tr><td>Pumps</td><td>15</td></tr><tr><td>Prototype sodium pump test</td><td>15</td></tr><tr><td>Pump auxiliaries</td><td>15</td></tr><tr><td>Impeller fabrication</td><td>16</td></tr><tr><td>Acceptance tests</td><td>16</td></tr><tr><td>Fluid Circuits</td><td>16</td></tr><tr><td>Fuel system</td><td>16</td></tr><tr><td>Sodium system</td><td>16</td></tr><tr><td>Valves</td><td>16</td></tr><tr><td>Auxiliary systems</td><td>19</td></tr><tr><td>Instrumentation</td><td>19</td></tr><tr><td>Reactor and Fluid Circuit Cleaning</td><td>19</td></tr><tr><td>Fuel Recovery and Reprocessing</td><td>20</td></tr><tr><td>Transportation of fuel</td><td>20</td></tr><tr><td>Rate of dissolution of ARE fuel</td><td>21</td></tr><tr><td>Molten fuel dissolution</td><td>22</td></tr><tr><td>EXPERIMENTAL REACTOR ENGINEERING</td><td>22</td></tr><tr><td>Pumps for High Temperature Liquids</td><td>22</td></tr><tr><td>Frozen-sodium-sealed pump for sodium</td><td>23</td></tr><tr><td>Gas-sealed sump pump for in-pile loop test</td><td>23</td></tr></table>

![](images/1289c2189dcc2d4c97ae7996f997ef998e59b9c8c0a0442dbadb1051a3b40919.jpg)

# S

Magnetic-torque-transmitter pump 24

Rotary-Shaft and Valve-Stem Seals for Fluorides 24

Graphite-packed seal for spiral-grooved shaft 24

Graphite-BeF $_2$ packed seals 24

V-ring seal 24

Bronze-wool, graphite, and $\mathsf{MoS}_2$ -packed frozen seal 25

Packed seals for valve stems 25

High-Temperature Bearing Development 25

Materials compatibility tests 25

Bearing characteristics 26

Heat Exchanger Test 28

Forced-Circulation Corrosion Loop 29

3. REFLECTOR-MODERATED REACTOR DESIGN STUDIES 31

Reactor Physics 31

Fuel Composition and Properties 33

Moderator Regions 33

Hydrodynamics of the Fuel Circuit 38

Pump Design 39

Pressure Shell 41

Fuel-to-NoK Heat Exchanger 42

Reactor Controls 42

Shielding 43

Filling and Draining of the Reactor 43

4. CRITICAL EXPERIMENTS 44

# PART II. MATERIALS RESEARCH

INTRODUCTION AND SUMMARY 47

5. CHEMISTRY OF HIGH-TEMPERATURE LIQUIDS 49

Thermal Analysis of Fluoride Systems 49

NaF-ZrF-UF 49

RbF-LiF-UF 50

NaF-ThF, 50

LiF-RbF-BeF 51

RbF-BeF2-ZrF4 51

Thermal Analysis of Chloride Systems 51

LiCl-UCI 51

NaCl-UCI 51

KCI-UCI 51

RbCl-UCI 52

![](images/938f565f8119225316e62616de04b0c6a7726448e73904f91e9b3b74203017e3.jpg)

![](images/c22e56183d3e7f9b398e033bc9061d1f58ad55128573fb931236caa365ba765d.jpg)

CsCl-UCI3

KCI-LiCl-UCI3

RbCl-UCI4

CsCI-UCI

KCI-LiCI-UCI

NaCl-LiCl-UCI

Quenching Experiments with the NaF-ZrF<sub>4</sub> System

Differential Thermoanalysis of the NaF-ZrF4 System

Filtration Analysis of Fluorides

Mixtures with 53 mole% NaF

Mixtures with 50 mole % NaF

Mixtures with 75 mole % NaF

Fundamental Chemistry

Spectrophotometry of supercooled fused salts

EMF measurements in fused salts

Physical chemistry of fused salts

Production of Purified Fluorides

Laboratory-scale production of molten fluorides

Purification of small fluoride samples for phase studies

Production of enriched material for in-pile loop experiment

Experimental production facilities

Reduction of $\mathrm{Na}_2\mathrm{UF}_6$ by hydrogen

Treatment of molten NaZrF with strong reducing agents

Reduction of NiF, by hydrogen

Preparation of various fluorides

Purification and Properties of Hydroxides

Purification of hydroxides

Reaction of sodium hydroxide with carbonaceous matter

# 6. CORROSION RESEARCH

Fluoride Corrosion in Static and Seesaw Tests

Inconel corrosion by fluorides with metal fluoride additives

Corrosion of various metal combinations

Corrosion of cermets

Inconel with oil and trichloroethylene additives

Inconel corrosion by fluorides with $\mathsf{MoS}_2$ additive

Screening tests of metallic bearing materials

Fluoride Corrosion of Inconel in Thermal Convection Loops

Effect of fluoride batch purity

Effect of chromium additives

Pretreatment of fluoride with Inconel

Effect of exposure time

Effect of temperature

52

52

52

52

53

53

54

54

55

55

55

55

56

56

57

58

59

59

59

59

60

60

60

61

62

63

63

63

64

65

6

6

66

67

67

67

67

6

7

72

72

72

![](images/80cfd4394e75ec035f7c33e022c259a2d12675bc439898af5eeec1ae760c1cff.jpg)

![](images/bc28a54df631d77a6712b6d34bea33c2db4749e39ac5ec909cd8e64e52e84025.jpg)

Effect of surface-to-volume ratio 72

Fluoride with 6.5 mole $\%$ UF4 72

The fluoride NaZrF 5 73

Fluoride Corrosion of Nickel and Stainless Steel Loops 73

Liquid Metal Corrosion 74

Mass transfer in liquid lead 74

Static tests of BeO in sodium, lithium, and lead 75

Spinner tests of Inconel and type 405 stainless steel in sodium 75

Static tests of bearing materials in sodium, lithium, and lead 76

Static tests of stainless steels in lithium 76

Static tests of solid fuel elements in sodium and sodium hydroxide 76

Fundamental Corrosion Research 80

Oxidizing power of hydroxide corrosion products 80

Equilibrium pressure of hydrogen in hydroxide-metal systems 80

Mass transfer of chromium in Inconel-fluoride systems 82

7.METALLURGY AND CERAMICS 83

Welding and Brazing Research 84

Brazing of radiator assemblies 84

Brazing of high-conductivity radiator fins 86

"Electroless" preplating of braizing alloys 89

Inert-arc welding of solid fuel elements 89

Mechanical Properties of Inconel 91

Stress-rupture of Inconel in fluoride fuel 91

Tube-burst tests of triaxially stressed tubes 91

Environmental effects on creep of Inconel 92

High-Conductivity Metals for Radiator Fins 92

Diffusion barriers 93

Clad copper 93

Electroplated copper 93

Solid phase bonding 93

Fabrication of Special Materials 93

Extrusion of Inconel-type alloys 93

Rolling of chromium-cobalt alloy 94

Rolling of cobalt 94

Rolling of iron-chromium-nickel alloy 94

Cold-rolled columbium alloy 94

Tubular Fuel Elements 94

Ceramic Research 96

Glass-type pump seals 96

96

High-density graphite 96

Combustion of Sodium Alloys 96

![](images/eb66659215c168cf247dbbd09c93b277adaa7277bb9b03afe5b351068559ec5d.jpg)

![](images/e96692d78b488d10a4645f1e5d8193831430f6001adf17809e0701572b72a665.jpg)

# 8. HEAT TRANSFER AND PHYSICAL PROPERTIES RESEARCH 97

Heat Capacity 97   
Thermal Conductivity of Solidified Salts 98   
Density and Viscosity of Fluorides 98   
Vapor Pressures of Fluorides 99   
Electrical Conductivity of Fluorides 99   
Forced Convection Heat Transfer with NaF-KF-LiF Eutectic 100   
Flow in Thermal-Convection Loops 101   
Fluid Flow in an Annulus 102   
Transient Surface-Boiling Studies 102   
Circulating-Fuel Heat Transfer 102

# 9. RADIATION DAMAGE 103

Irradiation of Fuel Capsules 103   
Creep Under Irradiation 104   
In-Pile Circulating Loops 106

# 10. ANALYTICAL STUDIES OF REACTOR MATERIALS 107

Analytical Chemistry of Reactor Materials 107

Oxidation states of iron 107   
Oxidation states of chromium 108   
Determination of UF and UF 108   
Reducing power of $\mathsf{NaZrF}_5$ with zirconium addition 109   
Dissolution of fluoride mixtures containing zirconium 109

Petrographic Examination of Fluorides 109   
Mass Spectrometer Investigations of Irradiated Fluoride Fuels 110   
Calculation of $\mathsf{UF}_4$ in unirradiated fuels 110   
Calculation of U235 lost from irradiated fuel 111   
Determination of U235 burnup 111   
Summary of Service Chemical Analyses 112

# PART III. SHIELDING RESEARCH

# INTRODUCTION AND SUMMARY 115

# 11. BULK SHIELDING REACTOR 116

Spectrum of Gamma Rays Emitted by the BSR 116

Spectrometer arrangement 116   
Results 116   
Fast-Neutron Leakage Spectra of the BSR 117

# 12. LID TANK FACILITY 120

Slant Penetration of Neutrons Through Water 120   
Air Duct Tests 121

![](images/9dde334b7da3e5628130666c524673a69632c93c062f36bae5c17c69fa175b1d.jpg)

![](images/59a24a0c2d4a4561006c010dcb425b7534524a7d4acd943efbda1198f9976d42.jpg)

Removal Cross Sections 122

Survey of Lid Tank Experiments 123

13. TOWER SHIELDING FACILITY 125

14. SHIELDING ANALYSIS 126

Visible Light from a Nuclear Power Plant 126

Neutron Reflection Coefficient for Water 126

# PART IV. APPENDIXES

15. LIST OF REPORTS ISSUED DURING THE QUARTER 129   
16. DIRECTORY OF ACTIVE ANP RESEARCH PROJECTS AT ORNL 131

ORGANIZATION CHART 139

![](images/4394a8b7766e446e97b72c4326d65b4f8eecc4262e4075a760fe0594ec78a96f.jpg)

# ANP PROJECT QUARTERLY PROGRESS REPORT

# FOREWORD

This quarterly progress report of the Aircraft Nuclear Propulsion Project at ORNL records the technical progress of the research on the circulating-fuel reactor and all other ANP research at the Laboratory under its Contract W-7405-eng-26. The report is divided into three major parts: I. Reactor Theory and Design, II. Materials Research, and III. Shielding Research. Each part has a separate introduction and summary.

The ANP Project is comprised of about 300 technical and scientific personnel engaged in many phases of research directed toward the achievement of nuclear propulsion of aircraft. A considerable portion of this research is performed in support of the work of other organizations participating in the national ANP effort. However, the bulk of the ANP research at ORNL is directed toward the development of a circulating-fuel type of reactor.

The nucleus of the effort on circulating-fuel reactors is now centered upon the Aircraft Reactor Experiment - a high-temperature prototype of a circulating-fuel reactor for the propulsion of aircraft. The equipment for this reactor experiment is now being assembled; the current status of the experiment is summarized in Section 1 of Part 1. The supporting research on materials and problems peculiar to the ARE - previously included in the subject sections - is now included in this ARE section, where convenient. The few exceptions are referenced to the specific section of the report where more detailed information may be found.

The ANP research, in addition to that for the Aircraft Reactor Experiment, falls into three general categories: (1) studies of aircraft-size circulating-fuel reactors, (2) materials problems associated with advanced reactor designs, and (3) studies of shields for nuclear aircraft. These three phases of research are covered in Parts I, II, and III, respectively, of this report.

Part I

REACTOR THEORY AND DESIGN

![](images/e24c9a200de00e20b5a9281d778d654955fb3d4a1cf90b407b59f99539382a12.jpg)

# INTRODUCTION AND SUMMARY

Assembly of the Aircraft Reactor Experiment (sec. 1) is nearing completion; all but a few of the components have been received and installed. The items still missing include the new control rod sleeves and parts of the fuel and sodium gas-sealed pumps. As the installation progresses, various auxiliary systems, such as the helium, water, and hydraulic off-gas systems, are being subjected to operational tests. Tests of a prototype pump have established the design criteria for the pump cooling and lubricating systems, as well as the operating characteristics of the pump. The new control rod sleeves will effect a reduction in the structural poison in the core and hence reduce the critical mass. Recent physics calculations indicate that the uranium requirement inside the pressure shell will be well under 40 lb of U²³⁵. Other physics calculations on reactor kinetics reveal that reactor operation and control will not be adversely affected by either xenon poisoning or the loss of delayed neutrons in the circulating fuel. The fuel, which will be obtained by the addition of a concentrate, Na₂UF₆⁻ to a solvent mixture, Na₂F₅⁻, has been shown to be reasonably compatible with the Inconel container metal for the temperatures and times required. Production of both the solvent and concentrate are essentially complete and the impurities in each are well below acceptable levels. Procedures have been established to assure that the fuel and sodium systems in the experiment will be adequately cleaned prior to being filled with the solvent and sodium, respectively. Additional studies of the fuel recovery and processing problem have established dissolution rates for both molten and solid fuel in batches containing 4 kg of U²³⁵.

With the near-completion of the Aircraft Reactor Experiment the emphasis of the experimental work has shifted to the development of components for general aircraft reactor application and supporting research. Valves, pumps, bearings and other components of high-temperature fluoride and liquid metal systems are being developed for these studies (sec. 2). Satisfactory, short, frozen-sodium shaft seals, with length-to-inside-diameter ratios of 1 to 5, have been developed for sodium pumps. A small gas-sealed pump for an in-pile loop and a canned

magnetic-torque transmitter for a high-temperature aircraft pump are being developed. Packed seals for fluoride pumps and valves have achieved limited success under controlled conditions, but none of the seals are sufficiently reliable for service conditions. Equipment for high-temperature bearing tests is being assembled, and a number of potential bearing materials are being screened on the basis of wear. A fluoride-to-sodium heat exchange tube bundle and a high-velocity forced-convection corrosion loop are being operated, but results are not yet available on either test.

The designs of a family of 50- to 300-megawatt reflector-moderated reactors have been prepared to permit an Air Force evaluation of over-all aircraft performance (sec. 3). The four reactors considered for 50-, 100-, 200-, and 300-megawatt power outputs are all of the same general species, having all been extrapolated from the same base. The designs are based upon presumed fuel and were made with insufficient physics information for the establishment of over-all design limitations. In other respects, however, the designs are on a firmer basis, since considerable shielding and heat exchanger data are available and the hydrodynamics of the fuel circuit and fuel pump have been confirmed by hydraulic mockups. The gas-sealed centrifugal pump is designed with special baffling above the impeller so that it will operate continuously with its shaft 80 deg from the vertical, and it will even operate for 1 min when inverted without "gassing" the pump. Other aspects of the aircraft reactor, including moderator cooling, assembly of the reactor, control, and fuel filling and draining, are discussed.

The Critical Experiment Facility was used during this quarter to determine the static physics characteristics of a mockup of an air-cooled watermoderated reactor for the General Electric Aircraft Nuclear Propulsion Project (sec. 4). At the same time, preparations were made for measurements of a mockup of a Pratt and Whitney supercritical-water reactor and a Nuclear Development Associates sodium-cooled reactor, as well as the Laboratory's reflector-moderated reactor.

# 1. CIRCULATING-FUEL AIRCRAFT REACTOR EXPERIMENT

E. S. Bettis J. L. Meem  
ANP Division

There were no modifications in the ARE design or critical developments in the ARE program during the quarter, and therefore installation of equipment received maximum attention. The installation is proceeding satisfactorily, and there was no major holdup occasioned by lack of components. For the first time since the project began, it is not necessary to explain either the cause for some delay or some change in plan, and this is the most significant remark that can be made to indicate the status the project attained during this quarter. It is fairly clear now that completion of the installation of the ARE can be effected in an uneventful manner.

One fuel pump sump tank and one sodium pump sump tank were received, and therefore the installation of piping for the fuel and sodium circuits could proceed in a relatively uninhibited manner, even though the spare fuel and spare sodium tanks have not yet been received. Tests on a prototype pump have established the requirements of the auxiliary systems for the pumps, as well as the pump's operating characteristics and performance.

Since all major components of the experiment are now on hand, all crafts have been able to proceed with relatively little interference. Installation of electrical heaters and insulation is progressing rapidly. The heaters are approximately $65\%$ installed, but, since the locations for the remaining heaters are more accessible, the job is $75\%$ complete with regard to man-hours. Insulation work is following closely behind heater installation. The most difficult insulating job, that of insulating tanks and lines in the dump tank pit, is $95\%$ finished, and about $15\%$ of the other insulation has been installed.

Additional data have been obtained from calculations of the reactor statics and dynamics. An evaluation of the effects of xenon poisoning and of the loss of delayed neutrons indicated that neither will be of much consequence to reactor operation. Calculations of the critical mass by two different methods gave values which show that the uranium requirement in the pressure shell will be well below the 40 lb permissible from the viewpoint of uranium allocation and ARE technology. A saving in mass of about 4 lb was realized by a reduction in the poisoning from the control rod sleeves.

The new Inconel-clad control rod sleeves, which will replace the three concentric rod sleeves that were to be used around each rod, have been fabricated. The space outside each new sleeve will be filled with beryllium oxide strips. The reactor, which is complete except for installation of the new rod sleeves and the beryllium oxide strips, has been subjected to preliminary cleaning tests. Tests with simulated reactor fuel tubes indicate that fully established turbulent flow will be realized at a Reynolds number of 5000, which is well under the ARE design value of 14,000.

The ultimate fuel will be obtained by the addition of sufficient fuel concentrate, $\mathsf{Na}_2\mathsf{UF}_6$ to the fuel solvent, $\mathsf{NaZrF}_5$ , to make the reactor critical. The production of the 3300 lb of solvent was completed some time ago, and conversion of the 115 kg of $\mathsf{U}^{235}$ into $\mathsf{Na}_2\mathsf{UF}_6$ is nearing completion. Initial tests of the concentrate show that, with the exception of one batch which was rejected, the impurities in the concentrate are gratifyingly low. Density and viscosity data have been obtained for the concentrate.

Methods for recovering and reprocessing the fuel after completion of the experiment have received increased attention. It now appears that the used fuel may be transported from the experiment to the reprocessing area in aluminum containers containing $4\mathrm{kg}$ of $\mathsf{U}^{235}$ and that about 20 such transfers will be required. While the reprocessing procedures had been established previously, additional data have been obtained on dissolution rates for the fuel in both liquid and molten states.

# THE EXPERIMENTAL REACTOR

The reactor is completely assembled (Fig. 1.1) except for the Inconel-clad stainless steel control rod sleeves, which have not yet been received, and the beryllium oxide strips that will be placed around these sleeves. The fuel tubes have been cleaned according to the established cleaning procedures. Additional measurements of flow phenomena in glass mockups of the fuel tube indicate that fully developed turbulent flow is realized at Reynolds numbers above 5000, that is, well under the reactor design value of 14,000.

![](images/005c9ffd43e199f36ea18f12d68e1eec9d9c65fc4fc69dd03cfb9c5deb0f6c15.jpg)  
Fig. 1.1. Photograph of the Experimental Reactor.

# Control Rod Sleeves

In order to reduce the structural poisons in the reactor, it was decided to replace the three concentric Inconel sleeves around each of the four control rods (one regulating and three safety) with a single Inconel-clad stainless steel sleeve in each hole. Fabrication of the new control rod sleeves has been finished by the International Nickel Company, but they have not yet been delivered.

To further reduce the critical mass of the reactor, the volume outside the rod sleeve was to be packed with beryllium oxide pellets. However, since the beryllium oxide pellets would occupy only about $50\%$ of the volume, it was recently decided to fill this volume with strips from unused beryllium oxide moderator blocks. It is anticipated that approximately $90\%$ of the void volume can be filled with the beryllium oxide strips.

# Reactor Control

A. L. Southern

J. K. Leslie

ANP Division

There has been only one change (an addition) to the reactor control equipment. An auxiliary low-speed drive has been designed for the regulating rod. This addition was made to provide a means of manually operating the regulating rod when the reactor is operating at zero power during rod calibration.

In the event of fission chamber failure or inadequate $\Delta k$ in the regulating rod, it may be necessary to change these components during the course of the experiment. Consequently, some of the drive mechanism has been relocated to facilitate replacement of both the regulating rod and the fission chambers. No other changes have been made in the reactor controls and this phase of the work is complete insofar as preliminary checking can determine completeness.

# Flow in Fuel Tubes

J. Lang

G.M.Winn

Reactor Experimental Engineering Division

The experimental relationship between the friction factor and the Reynolds modulus obtained in a glass replica of the reactor fuel tube system

indicated that the transition region (that region which lies between laminar and fully developed turbulent flow) lies approximately between Reynolds moduli of 2000 and 5000. Recent photographs, Figs. 1.2, 1.3, and 1.4, show the diffusion of dye filaments in the second 180-deg return bend in a fuel tube under three Reynolds number flow conditions: 600, 1300, and 2000, respectively. Unfortunately, there was more than one dye source present in the entrance region of the fuel tube system, and thus several filament trajectories were superimposed. In general, the sharp, distinct filaments shown in Figs. 1.2 and 1.3 are characteristic of laminar flow, whereas the diffuse filaments indicate some turbulence, Fig. 1.4.

# Fuel Tube Cleaning

G. D. Whitman, ANP Division

The cleaning procedures for the fuel and sodium systems inside and outside the reactor are described in a following subsection (cf., "Reactor and Fluid Circuit Cleaning"). However, a description of the application of these procedures to the actual cleaning of the reactor fuel tubes follows.

The six parallel fuel circuits in the reactor were first rinsed, individually, with tap water. This flushing was accomplished by valving off the outlets of all but one circuit and passing water at a pressure of 60 psi into the fuel inlet header. Following this pressure flushing, each circuit was flushed with distilled water, and the water was blown out as completely as possible with helium. After the water that could be blown out had been removed, a vacuum system was connected through a dry-ice cold trap to the fuel tubes, and the remaining water was evaporated from the fuel circuit at room temperature. During the evaporation process 2 cfh of helium was bled into the system inlet to sweep out all moisture. The residual moisture was determined by the Karl Fisher and dew-point methods.

The reactor will be complete when the control rod sleeves and the bottom fuel outlet manifold have been installed, and it will then be ready for inclusion in the system.

![](images/d3d873eeb2c32046cf70b1125c927d5f41f58644aea80ca4093cdc402451cde5.jpg)  
Fig. 1.2. Diffusion of Dye Filaments in a Mockup of a Fuel Tube at a Reynolds Number of 600 (Second 180-deg Bend).

![](images/a9735233cc8429e58c43b089ba6a63414acb85dcf763ee50f7e491fcee491b04.jpg)  
Fig. 1.3. Diffusion of Dye Filaments in a Mockup of a Fuel Tube at a Reynolds Number of 1300 (Second 180-deg Bend).

![](images/072f841a0069121eda784e7ed39fc876d10393181560c0bdd867b0a88288eba7.jpg)  
Fig. 1.4. Diffusion of Dye Filaments in a Mockup of a Fuel Tube at a Reynolds Number of 2000 (Second 180-deg Bend).

# REACTOR PHYSICS

W. K. Ergen J. Bengston

C. B. Mills, ANP Division

The UNIVAC multigroup calculations and the locally performed two-group calculations gave values which show that the reduction of the poisoning by the control rod sleeves has brought the ARE uranium requirement in the pressure shell to well below the 40 lb permissible from the viewpoint of uranium allocation and ARE technology. The delayed neutrons lost from the reactor by fuel circulation are predominantly those of long decay constants, and hence a small amount of excess reactivity makes it unnecessary for the reactor to wait for the long-delayed neutrons. Small excess reactivities will bring the reactor to relatively short-time constants (10 sec or so), but when the reactor is at such a time constant it is still substantially below the prompt-critical condition because the short-delayed neutrons are not appreciably reduced by fuel circulation. Speculation as to the xenon poisoning shows that the poisoning effect would be easily observable if the xenon were not lost from the fuel and if the xenon cross section were as large for the ARE as it is for low-temperature reactors. Failure to observe the poisoning might mean that $Xe^{135}$ or its parent iodine had evaporated from the fuel, or it might mean that the effective xenon cross section was reduced by the high moderator and neutron temperature. In the latter case, xenon poisoning would still be a problem in high-powered reactors of the ARE type.

# Critical Mass

The multigroup calculations made by using the UNIVAC at New York University and essentially the method previously employed2 by the ANP Physics Group have now yielded fairly reliable, though not yet final, data regarding the uranium requirement of the ARE. These data are in agreement with data obtained by the two-group method. They indicate that the elimination of much of the poison originally incorporated into the control rod sleeves has brought the mass requirement to about $15\%$ below the 40 lb which would be permissible from the viewpoint of phase diagrams, corrosion, and allocation.

# Effect of Delayed Neutrons

About one half the delayed neutrons are given off outside the reactor and lost from the chain reaction. These delayed neutrons are predominantly those with long-lived precursors. Most of the short-lived precursors decay before they are swept out of the reactor, and their delayed neutrons are hence not appreciably reduced by the fuel circulation. Since the neutrons with the long delay times are not very effective, it will take only a small excess reactivity to allow the chain reaction to proceed without "waiting" for these neutrons. A small excess reactivity will hence bring the reactor to a relatively short time constant of about 10 seconds. When the reactor is operating at full power, it will probably exhibit small reactivity fluctuations, and this may temporarily bring the reactor from just critical (infinite period) to a period as low as 10 seconds. Hence, it might be difficult to keep the reactor steadily at a period longer than 10 seconds. It should be noted that reactivity fluctuations are not expected at low power operation so that it should be possible to operate the reactor on a 30-sec period during the preliminary, low-power experiments. Because of the only slightly reduced effectiveness of neutrons with short delay times, the amount of additional reactivity required to bring the reactor from a 10-sec period to prompt critical is quite substantial, and the fuel circulation of the ARE does not appreciably reduce this safety feature below its value familiar in stationary-fuel reactors.

# Xenon Poisoning

Renewed consideration was given to the problem of xenon poisoning of the ARE. There is reason to believe that the Xe<sup>135</sup>, and probably also its parent iodine, will evaporate from the fuel so that the xenon poisoning effect will not occur in a reactor of the circulating-fluoride-fuel type. Confirmation of this would be a major accomplishment of the ARE. To investigate the problem experimentally, the reactor would have to be run for a time somewhat shorter than the half life of 1<sup>135</sup> at full power and then reduced to very low power. If the xenon poisoning is appreciable, the reactivity will exhibit the characteristic behavior of first dropping because of xenon formation by 1<sup>135</sup> decay and of then increasing because of Xe<sup>135</sup> decay. Calculations performed by standard methods<sup>3</sup> show that this behavior should be easily detectable if the iodine and xenon do not evaporate from the fuel. If the behavior is not found it could mean

that the poison is given off. However, it could also mean that the xenon poisoning is largely reduced by the high moderator and neutron temperature and that the xenon cross section is rather low for neutrons that are somewhat faster than room-temperature thermal neutrons. If the latter explanation were correct, xenon, even with reduced cross section, would be a poison for reactors of higher power than the ARE.

There is the interesting possibility that the xenon, and maybe the iodine, is released from the fuel at a rate comparable to the rate of radioactive decay. If so, the build-up and decay of the xenon poisoning could still be observed, but the time constants would be different. A quantitative analysis of the reactivity following a full-power run would disclose this situation. There is also the theoretical possibility that other fission fragments have large absorption resonances at neutron energies above those corresponding to the xenon resonance. In high-temperature reactors such as the ARE, these poisons might conceivably be observable.

# THE NaF-ZrF4-UF4 FUEL

The reactor fuel will be obtained by the addition of a sufficient amount of the fuel concentrate, $\mathrm{Na}_2\mathrm{UF}_6$ , to the fuel solvent, $\mathrm{NaZrF}_5$ , to make the reactor critical. It is expected that the final fuel composition will contain approximately 5.5 mole % $\mathrm{UF}_4$ . In lieu of more precise knowledge of the ultimate fuel composition, extensive material research and physical property measurements have been conducted on the fuel composition with 4 and with 6.5 mole % $\mathrm{UF}_4$ , as well as on the carrier and solvent. About 3300 lb of the carrier has been produced and is being held under helium pending its use in the experiment. The batch production of the fuel concentrate is nearing completion. The impurities in all but one of these batches were exceptionally low, averaging (not including the one poor batch) 48 ppm of Fe, 16 ppm of Cr, and 46 ppm of Ni.

# Physical Properties

# H. F. Poppendiek

Reactor Experimental Engineering Division

The densities and viscosities of the fuel solvent, NaZrF₅, and of the fuel concentrate, Na₂UF₆, are being measured; these properties of the fuel with 6.5 mole % UF₄ were reported previously.4 Pre

liminary density and viscosity values for $\mathsf{Na}_2\mathsf{UF}_4$ are: viscosity, 17.5 cp at $725^{\circ}\mathsf{C}$ , 9.9 cp at $975^{\circ}\mathsf{C}$ ; density, 5.598 - 0.00119 T g/cm³, where $660^{\circ}\mathsf{C} < T < 1000^{\circ}\mathsf{C}$ .

# Fuel Production

G.J.Nessle J.E.Eorgan

F.A.Doss

Materials Chemistry Division
