Repository: ondrejch/msr_kb

# MSR KB Bundle

## Purpose

This repository preserves a deterministic, provenance-backed knowledge base for historical molten-salt reactor research.

It has two complementary uses:

- **historical knowledge base** under `kb/` for document-grounded entities, topics, timelines, reports, and normalized claims
- **distilled research layer** under `kb/distilled/` and `kb/wiki/research-guides/` for reusable salts, materials, compatibility, reactor-physics, and system-dynamics knowledge

The pipeline is intentionally deterministic: all generated outputs are derived from OCRed source documents and should remain traceable back to specific documents, sections, and line ranges.

File: pdf/ORNL-1845/ORNL-1845/hybrid_ocr/ORNL-1845.md (part 1 of 14)
# OPERATION OF THE AIRCRAFT REACTOR EXPERIMENT

By

W.B.Cottrell

H. E. Hungerford

J. K. Leslie

J. L. Meem

MARTIN MARIETTA ENERGY SYSTEMS LIBRARIES

![](images/2e1f4d76db971845bdafc7783b5ae697e86f5203a57a2de0764ecf50c1944306.jpg)

34456 03498221

September 6, 1955

Oak Ridge National Laboratory  
Oak Ridge, Tennessee

31119 1

1

1

1

![](images/76d10ad1d54d12dc12b3acdca345301b38080d4e5f36f53aafc234b2b708ad14.jpg)

UNITED STATES ATOMIC ENERGY COMMISSION

Technical Information Service

Date Declassified: February 12, 1959.

Consolidation of this material into compact form to permit economical, direct reproduction has resulted in multiple folios for some pages, e.g., 10-12, 27-29, etc.

# LEGAL NOTICE

This report was prepared as an account of Government sponsored work. Neither the United States, nor the Commission, nor any person acting on behalf of the Commission:

A. Makes any warranty or representation, expressed or implied, with respect to the accuracy, completeness, or usefulness of the information contained in this report, or that the use of any information, apparatus, method, or process disclosed in this report may not infringe privately owned rights; or   
B. Assumes any liabilities with respect to the use of, or for damages resulting from the use of any information, apparatus, method, or process disclosed in this report.

As used in the above, "person acting on behalf of the Commission" includes any employee or contractor of the Commission, or employee of such contractor, to the extent that such employee or contractor of the Commission, or employee of such contractor prepares, disseminates, or provides access to, any information pursuant to his employment or contract with the Commission, or his employment with such contractor.

This report has been reproduced directly from the best available copy.

Printed in USA. Price $3.50. Available from the Office of Technical Services, Department of Commerce, Washington 25, D. C.

![](images/7fb410d2135a0dfb400b03baff18b38d1c3d51a601a5c9a606aa44797ca621e3.jpg)

ORNL-1845(Del.)

OPERATION OF THE AIRCRAFT REACTOR EXPERIMENT

By

W. B. Cottrell

H.E.Hungerford

J. K. Leslie

J. L. Meem

September 6, 1955

Work performed under Contract No. W-7405-Eng-26

Oak Ridge National Laboratory  
Oak Ridge, Tennessee

MARTIN MARIETTA ENERGY SYSTEMS LIBRARIES

![](images/2f72aa077a823340dfb01f923e0270b30bdacd8c15f0917ba1282cc1261c3ea7.jpg)

34456 03498221

# ACKNOWLEDGMENTS

The experiment described herein was performed by the ARE Operations Group under the immediate supervision of E. S. Bettis and J. L. Meem, with frequent support from other groups in the ANP Project. In particular, W. R. Grimes and his crew effected the carrier and concentrate loading operation, as well as the fluoride sampling; C. P. Coughlen and his crew effected the sodium loading and sampling; a group from the Analytical Chemistry Division, under the supervision of J. C. White, performed all analyses of fluoride and sodium samples; and E. B. Johnson obtained a reactor power calibration from analysis of a fuel sample. Craft foremen B. H. Webster and J. C. Packard are both to be commended for the excellent craftsmanship in the construction and maintenance of the system, which made the operation of the system such a success; and all who were in the building during the operation are appreciative of the concern of the Health Physics Group under R. L. Clark.

The bulk of this report was prepared by the authors, but considerable assistance was received from W. K. Ergen in the analysis of the nuclear data. The work of numerous others is referred to in the various analyses which are presented in the text and in the appendixes. In addition, the constructive criticism of W. H. Jordan, S. J. Cromer, and E. S. Bettis, each of whom reviewed this report, is gratefully acknowledged.

# FOREWORD

The operation of the Aircraft Reactor Experiment (ARE) culminated four years of endeavor at ORNL in the field of nuclear propulsion of aircraft. The final success of the experiment is a tribute to the efforts of the 300-odd technical and scientific personnel who constitute the ANP Project at ORNL, as well as those others who were less prominently engaged in the fabrication, assembly, and installation of the experiment. The project was capably directed toward this goal during its formative years by Dr. R. C. Briant (now deceased), and subsequently by W. H. Jordan and S. J. Cromer, currently Director and Co-Director, respectively.

This is the second in a series of three reports which summarize the ARE experience and is concerned primarily with the nuclear operation of the reactor. The experiment is described, and the data obtained during the time from the start of the critical experiment until the reactor was shut down for the last time are analyzed. The material is presented in essentially chronological order, and frequent reference is made to appended material which includes important detailed data and information that may not be of general interest.

![](images/1c26aef3d66a4c32664273ff02b3ac46757fa01438a8f9462f73c56bb4ca1187.jpg)

# CONTENTS

# SUMMARY 1

1. INTRODUCTION 2   
2.DESCRIPTION OF THE REACTOR EXPERIMENT 4

Reactor 4   
Fuel System 5   
Sodium System 8   
Process Instrumentation 10

Nuclear Instrumentation and Controls 10

Off-Gas System 14   
Fuel Enrichment System 14

3. PRENUCLEAR OPERATION 19

Circulation of Sodium 19   
Circulation of Fuel Carrier 20

Final Preparations for Nuclear Operation 21

4. CRITICAL EXPERIMENT 23

Enrichment Procedure 23   
Early Stages of the Experiment 23   
Subcritical Measurement of the Reactor Temperature Coefficient 30   
Approach to Criticality 31   
Analyses of Fuel Samples 35   
Calibration of the Shim Rods 36   
Measurement of the Reactivity-Mass Ratio 36

5. LOW-POWER EXPERIMENTS 40

Power Determination from Fuel Activation 40   
Radiation Surveys 40   
Regulating Rod Calibration from Fuel Additions 43   
Regulating Rod Calibration from Reactor Periods 48   
Calibration of Shim Rods vs Regulating Rod 49   
Fuel System Characteristics 52   
Effect of Fuel Flow on Reactivity 54   
Low-Power Measurement of the Temperature Coefficient 55   
Adjustment of Chamber Position 57

6. HIGH-POWER EXPERIMENTS 58

Approach to Power 58   
Temperature Coefficient Measurements 61

Fuel and reactor temperature coefficients 62   
Sodium temperature coefficient 65   
Moderator temperature coefficient 66

Measurement of the Xenon Poisoning 67

Power Determination from Heat Extraction 68   
Reactor Kinetics 69

Reactor control by temperature coefficient 69   
Startup on demand for power 73   
Effect of one dollar of reactivity 78   
Power cycling of reactor 81

Reactor transients 87   
Calculated power change resulting from a regulating rod movement 90   
Reactor temperature differential as a function of helium blower speed 90   
The phenomenon of the time lag 91   
Reactivity effects of transients in the sodium system 92   
Reactivity following a scream 93   
Final Operation and Shutdown 95

7. RECOMMENDATIONS 97

# APPENDIXES

B. SUMMARY OF DESIGN AND OPERATIONAL DATA 107

Description 107   
Materials 111   
Reactor Physics 114   
Shielding 115   
Reactor Control 116   
System Operating Conditions 120   
Miscellaneous 123

C. CONTROL SYSTEM DESCRIPTION AND OPERATION 125

Control System Design 125   
Instruments Description 125   
Controls Description 126   
Console and Control Board Description 129   
Control Operations 130   
Reactor Operation 135

D. NUCLEAR OPERATING PROCEDURES 144

Addition of Fuel Concentrate 144   
Subcritical Experiments 145   
Initial Criticality 147   
Rod Calibration vs Fuel Addition 147   
Low-Power Experiments 147   
Approach to Power 150   
Experiments at Power 152

E. MATHEMATICAL ANALYSIS OF APPROACH TO CRITICALITY 156   
F. COLD, CLEAN CRITICAL MASS 158   
G. FLUX AND POWER DISTRIBUTIONS 160

Neutron Flux Distributions 160   
Fission-Neutron Flux Distributions 161   
Power Distribution 162

H. POWER DETERMINATION FROM FUEL ACTIVATION 165

Theory 165   
Experimental Procedure 166

I. INHOUR FORMULA FOR A CIRCULATING-FUEL REACTOR WITH SLUG FLOW 168

J. CALIBRATION OF THE SHIM RODS 172   
Calibration from Critical Experiment Data 172   
Calibration Against the Regulating Rod 174   
Calibration by Using the Fission Chambers 177   
K. CORRELATION OF REACTOR AND LINE TEMPERATURES 180  
L. POWER DETERMINATION FROM HEAT EXTRACTION 184   
M. THERMODYNAMIC ANALYSES 188   
Insulation Losses, Heater Power Input, and Space Cooler Performance 188   
Experimental Values of Heat Transfer Coefficients 188   
N. COMPARISON OF REACTOR POWER DETERMINATIONS 190   
O. ANALYSIS OF TEMPERATURE COEFFICIENT MEASUREMENTS 192  
Importance of the Fuel Temperature Coefficient 192   
Effect of Geometry in the ARE 192   
Time Lag Considerations 193   
Subcritical Measurement of Temperature Coefficient 193   
Low-Power Measurements of Temperature Coefficients of Reactivity 197   
High-Power Measurements of Temperature Coefficients of Reactivity 199   
P. THEORETICAL XENON POISONING 200   
Q. OPERATIONAL DIFFICULTIES 202  
Enrichment System 202   
Process Instrumentation 204   
Nuclear Instrumentation and Controls 205   
Annunciators 205   
Heaters and Heater Controls 205   
System Components 205   
Leaks 206   
R. INTEGRATED POWER 208   
Extracted Power 208   
Nuclear Power 210   
S. INTERPRETATION OF OBSERVED REACTOR PERIODS DURING TRANSIENTS 212   
T. NUCLEAR LOG 213   
U. THE ARE BUILDING 232   
BIBLIOGRAPHY 235

![](images/114bf9e6ce84ceeb1f85791c58b2df4261a22d17bb04bb7db8f8d7028c995286.jpg)

# OPERATION OF THE AIRCRAFT REACTOR EXPERIMENT

# SUMMARY

The Aircraft Reactor Experiment (ARE) was operated successfully and without untoward difficulty in November 1954. The following statements summarize the notable information obtained from the experiment.

1. The reactor became critical with a mass of 32.8 lb of U $^{235}$ , which gave a concentration of 23.9 lb of U $^{235}$ per cubic foot of fluoride fuel. For operation at power, the U $^{235}$ content of the fuel mixture was increased to 26.0 lb/ft $^3$ , and thus the final composition of the fuel mixture was 53.09 mole % NaF, 40.73 mole % ZrF $_4$ , and 6.18 mole % UF $_4$ .   
2. The maximum power level for sustained operation was $2.5 \, \text{Mw}$ , with a temperature gradient of $355^{\circ} \text{F}$ ; the maximum fuel temperature at this level was $1580^{\circ} \text{F}$ . Temperatures as high as $1620^{\circ} \text{F}$ were recorded during transients.   
3. From the time the reactor first went critical until the final shutdown, 221 hr had elapsed, and for the final 74 hr the power was in the megawatt range (0.1 to 2.5 Mw). The total integrated power was about 96 Mw-hr.   
4. While at power the reactor exhibited excellent stability and it was easily controlled because of its high negative temperature coefficient of reactivity, which made the reactor a slave to the

load placed upon it. The fuel temperature coefficient was $-9.8 \times 10^{-5} (\Delta k / k) / ^{\circ} F$ , and the overall coefficient for the reactor was $-6.1 \times 10^{-5}$ .

5. Practically all the gaseous fission products and probably some of the other volatile fission products were removed from the circulating fuel. In a 25-hr run at 2.12 Mw the upper limit of the reactor poisoning due to xenon was $0.01\% \Delta k / k$ . No more than $5\%$ of the xenon stayed in the molten fluoride fuel.   
6. The total time of operation at high temperature (1000 to $1600^{\circ}\mathsf{F}$ ) for the sodium circuit was 635 hr, and, for the fluoride fuel system, 462 hr. During most of the operating period the sodium was circulated at 150 gpm and the fuel at 46 gpm.   
7. The fabricability and compatibility of the materials system, i.e., fluoride fuel, sodium coolant, and Inconel structure, were demonstrated, at least for the operating times, temperatures, and flux levels present.   
8. All components and, with few exceptions, all instrumentation performed according to design specifications. The performance of the pumps was particularly gratifying, and the low incidence of instrumentation failure was remarkable in view of the quantity and complexity of the instruments used.

# 1. INTRODUCTION

The Aircraft Nuclear Propulsion (ANP) project at the Oak Ridge National Laboratory was formed in the fall of 1949, at the request of the Atomic Energy Commission, to provide technical support to existing Air Force endeavors in the field. The ORNL effort gradually expanded and, following the recommendation of the Technical Advisory Board in the summer of 1950, was directed toward the construction and operation of an aircraft reactor experiment. A complete description of the ARE falls naturally into three categories that correspond to the three phases of the project: (1) design and installation, (2) operation, and (3) postoperative examination. Each of these phases is covered by a separate report, ORNL-1844, ORNL-1845, and ORNL-1868, respectively. Much detailed information pertaining to the selection of the reactor type and to the design, construction, and pre-nuclear operation of the reactor experiment will be presented in ORNL-1844. As the title of this report (ORNL-1845) indicates it is concerned primarily with the operation of the experiment, and only insofar as they are necessary or useful to the understanding or evaluation of the nuclear operation are design and preliminary operational data included herein. The third report (ORNL-1868) will describe the aftermath of the experiment, with particular reference to corrosion, radiation effects, and the decay of activity - effects that cannot be evaluated at this time because of the high level of the radioactivity of the equipment.

The specific operating objectives were to attain a fuel temperature of $1500^{\circ}\mathrm{F}$ , with a $350^{\circ}\mathrm{F}$ temperature rise across the reactor, and to operate the system for approximately 100 Mw-hr. Other objectives of the experiment were to obtain as much experimental data as possible on the reactor operational characteristics. The extent to which each of these objectives was fulfilled is described herein, and a measure of the success of the program is thus provided.

Although it was initially planned to use a

sodium-cooled, solid-fuel-element reactor, the reactor design evolved first to that of a sodium-cooled, stationary-liquid-fuel reactor and, finally, to that of a circulating-fuel reactor employing sodium as a reflector coolant. These evolutionary processes left their mark on the experiment, particularly in that the reactor had to incorporate a moderator geometry that was originally specified and ordered for the sodium-cooled reactor. The adaptation of this moderator geometry to the circulating-fuel reactor resulted in a reactor in which the fuel stream was divided into six parallel circuits, each of which made numerous passes through the core. These fuel passages were not drainable - a condition which caused considerable concern throughout the course of the experiment.

Although it is not the purpose of this report to give a detailed history of the design, construction, or preliminary testing of the reactor system, the final design and pertinent prenuclear operation are briefly described. The bulk of the report concerns the operation of the experiment from the time uranium was added to the fuel system on October 30 until the evening of November 12, when the reactor was shut down for the last time. In addition to the description of the various experiments and analyses of the data which are presented in the body of the report, the entire nuclear operation, as recorded in the "Nuclear Log," is given in Appendix T. The report also includes a number of recommendations based on the operating experience, and much detailed supporting data and information not appropriate for inclusion in the body of the report are given in the other appendixes.

The various experiments that were performed on the ARE were designated as E, L, or H series, depending upon whether they occurred during the critical experiment, low-power operation, or high-power operation, respectively. Each of these experiments, as listed below, is discussed in this report.

# Experiment

# Series No.

# Type of Experiment

E-1 Critical experiment

E-2 Subcritical measurement of reactor temperature coefficient

L-1 Power determination at 1 w (nominal)

L-2 Regulating rod calibration vs fuel addition

L-3 Fuel system characteristics

L-4 Power determination at 10 w (nominal)

L-5 Regulating rod calibration vs reactor period

L-6 Calibration of shim rod vs regulating rod

L-7 Effect of fuel flow on reactivity

L-8 Low-power measurement of reactor temperature coefficient

L-9 Adjustment of chamber position

H-1 Approach to power: 10-kw run

H-2 Test of off-gas system

H-3 Approach to power: 100-kw to 1-Mw runs

H-4 High-power measurement of the fuel temperature coefficient

H-5 High-power measurement of the reactor temperature coefficient

H-6 Reactor startup on temperature coefficient

H-7 Sodium temperature coefficient

H-8 Effect of a dollar of reactivity

H-9 High-power measurement of reactor temperature coefficient

H-10 Moderator temperature coefficient

H-11 Xenon run at full power

H-12 Reactivity effects of sodium flow

H-13 Xenon buildup at one-tenth full power

H-14 Operation at maximum power

The ARE consisted of the circulating-fuel reactor and the associated pumps, heat transfer equipment, controls, and instrumentation required for its safe operation. A schematic arrangement of the reactor system is shown in Fig. 2.1. The major functional parts of the system are discussed briefly below. The physical plant is described in Appendix U. A detailed description of the reactor and the associated system may be found in the design and installation report. A summary of the design and operational data, including a detailed flow sheet of the experiment, is given in Appendix B.

# REACTOR

The reactor assembly consisted of a 2-in.-thick Inconel pressure shell in which beryllium oxide moderator and reflector blocks were stacked around fuel tubes, reflector cooling tubes, and control assemblies. Elevation and plan sections of the reactor are shown in Figs. 2.2 and 2.3. The innermost region of the lattice assembly was the core, which was a cylinder approximately 3 ft in diameter and 3 ft long. The beryllium oxide was machined into small hexagonal blocks which were split axially and stacked to effect the cylindrical core and reflector. Each beryllium oxide block in the core had a 1.25-in. hole drilled axially through

its center for the passage of the fuel tubes. The outer 7.5 in. of beryllium oxide served as the reflector and was located between the pressure shell and the cylindrical surface of the core. The reflector consisted of hexagonal beryllium oxide blocks, similar to the moderator blocks, but with 0.5-in. holes.

The fuel stream was divided into six parallel circuits at the inlet fuel header, which was located above the top of the core and outside the pressure shell. These circuits each made 11 series passes through the core, starting close to the core axis, and progressing in serpentine fashion to the periphery of the core, and finally leaving the core through the bottom of the reactor. The six circuits were connected to the outlet header. Each tube was of 1.235-in.-OD seamless Inconel tubing with a 60-mil wall. The combination of parallel and series fuel passes through the core was largely the result of the need for assuring turbulent flow in a system in which the fluid properties and tube dimensions were fixed.

The reflector coolant, i.e., sodium, was admitted into the pressure shell through the bottom. The sodium then passed up through the reflector tubes, bathed the inside walls of the pressure shell, filled the moderator interstices, and left from the plenum chamber at the top of the pressure shell. The sodium, in addition to cooling the reflector and pressure shell, acted as a heat transfer medium

![](images/c2ab42b6eb48a9b60674dad72a06aedb7ccf707e4ef844d4b330749767aa45bb.jpg)  
Fig. 2.1. Schematic Diagram of the Aircraft Reactor Experiment.

in the core by which moderator heat was readily transmitted to the fuel stream.

# FUEL SYSTEM

The fuel was a mixture of the fluorides of sodium and zirconium, with sufficient uranium fluoride added to make the reactor critical. While the fuel ultimately employed for the experiment was the NaF-ZrF $_4$ UF $_4$ mixture with a composition of

53.09-40.73-6.18 mole $\%$ , respectively, most preliminary experimental work (i.e., pump tests, corrosion tests) employed a fuel containing somewhat more $\mathsf{UF}_4$ . The fuel was circulated around a closed loop from the pump to the reactor, to the heat exchanger, and back to the pump. An isometric drawing of the fuel system is given in Fig. 2.4.

The fuel pump was a centrifugal pump with a vertical shaft and a gas seal, as shown in Fig. 2.5.

![](images/02718d29c1a059dd26dc3cbc1bdca54017a70da343e65a06f0ada74240501187.jpg)  
Fig. 2.2. The Reactor (Elevation Section).

![](images/968065669319c607dbb808ba76b37c5bed63530dee8e4c3e321bb91481004fb2.jpg)  
Fig. 2.3. The Reactor (Plan Section).

The fuel expansion volume around the impeller cavity provided the only liquid-to-gas interface in the fuel system. While speeds up to 2000 rpm could be attained with the 15-hp d-c pump motor, the desired fuel flow of 46 gpm was attained at a speed of 1080 rpm. Although only one pump was used in the experiment, a spare fuel pump, isolated from the operating pump and in parallel with it, was provided.

From the pump the fuel flowed to the reactor, where it was heated, then to two parallel fuel-to-helium heat exchangers, and back to the pump. The cycle time was about 47 sec at full flow, of

which approximately 8 sec was the time required for the fuel to pass through the core. The two fuel-to-helium heat exchangers were each coupled to a helium-to-water heat exchanger. The heat extracted from the fuel was transferred via the helium to water, and the water - the ultimate heat sink - was discharged. The helium flow rate in the fuel-to-helium heat exchanger loop was controlled through a magnetic clutch that coupled the blower to a 50-hp motor. Control of the helium flow rate in this manner permitted smooth control at any reactor power at which the heat generation was great enough for the temperature coefficient to be the controlling factor.

![](images/7bab1c45421f6c6812259eb3cf7afbbd78597d556a4f0a0f62eb78ba398b7f37.jpg)  
Fig. 2.4. Isometric Drawing of Fuel System.

![](images/b00f1b863f01a76cb620bdb8860ee129df5bec1d98e657cd2597844ccc899005.jpg)  
Fig. 2.5. Fuel Pump.

As shown in Fig. 2.4, the fuel system was connected with two fill tanks (only one of which was used) and one dump tank which had provisions for removing the afterheat from the fuel.

The relatively high melting point of the circulating fuel (about $1000^{\circ}\mathrm{F}$ for the $\mathsf{NaF - ZrF_4 - UF_4}$ fuel containing $6.18\%$ $\mathsf{UF}_4$ required that all equipment within which it was circulated be heated sufficiently to permit loading, unloading, and low-power operation. This heating was accomplished by means of electrical heaters attached to all components of the fuel and sodium systems; i.e., pressure shell, heat exchanger, pumps, and tanks, as well as all fuel and sodium piping.

In addition to the heaters and insulation, all fuel and sodium piping was surrounded by a 1- to $1\frac{1}{2}$ -in. annulus (inside the heaters) through which helium was circulated. The helium circulated through the annuli was monitored at various stations around the system for evidence of leaks and was, in addition, a safety factor in that it could be expected to keep hot any spots at which heater failures occurred.

# SODIUM SYSTEM

The sodium circuit external to the reactor, shown in Fig. 2.6, was similar to that of the fuel. The sodium flowed from pump to reactor, to heat

![](images/08d9203866c3a5018c2e726d639c2b31eee71277ad60249eb6b7a820832f7192.jpg)  
Fig. 2.6. Isometric Drawing of Sodium System.

exchanger, to pump. The sodium pumps were gas-sealed centrifugal pumps of the same design as the fuel pump, except that a smaller expansion volume was provided. Again, there were two sodium pumps, one of which was a spare in parallel with the operating pump.

The sodium was circulated through the two parallel sodium-to-helium heat exchangers after being heated in the reactor. Again the heat was transferred via the helium to water in two helium-to-water heat exchangers. The sodium system was equipped with heaters, as was the fuel system, and all piping was surrounded with the helium annulus for leak monitoring and heat distribution.

# PROCESS INSTRUMENTATION

Since a basic purpose of the ARE was the acquisition of experimental data, the importance of complete and reliable instrumentation could not be overemphasized. Therefore there were 27 strip temperature recorders (mostly multipoint), 5 circular temperature recorders, 7 indicating flow controllers, 9 temperature indicators (with up to 96 points per instrument), about 50 spark-plug level indicators, 20 ammeters, 40 pressure gages, 16 pressure regulators, and 20 pressure transmitters. In addition there were numerous flow recorders, indicators, alarms, voltmeters, tachometers, and assorted miscellaneous instruments.

Most ARE process instrumentation was installed to permit observing and recording rotational speeds, flow rates, temperatures, pressures, or liquid levels. The operating values of temperature, pressure, and flow at various stations around the ARE fluid circuits are given in Appendix B. Since most commercially available instruments for measuring flow and pressure are subject to temperature limitations considerably lower than the minimum operating temperature of the ARE and they employ open lines in which the $\mathsf{ZrF_4}$ vapor could condense, they were not suitable for ARE applications. Therefore a bellows type of device was adapted for use as a pressure indicator, and a fluid-immersed inductance type of instrument was developed for measuring sodium and fuel liquid level and fuel flow. Sodium flow was measured by an electromagnetic flowmeter. Conventional chromel-alumel thermocouples welded to the pipe walls were used to determine temperatures. The

instrumentation flow sheet is shown in Fig. 2.7. Most of the indicating and recording instruments were located in the control room. While numerous important temperatures were recorded in the control room, about $75\%$ of the thermocouples were indicated (or recorded) only in the basement.

# NUCLEAR INSTRUMENTATION AND CONTROLS

Detailed information on the important nuclear instrumentation and controls is presented in Appendix C. Briefly, the nuclear instrumentation (such as fission chambers and ion chambers), the electronic components (such as preamplifiers and power amplifiers), and the control features of the ARE were similar, and in many cases identical, to those of the MTR, the LITR, and other reactors now in operation. However, since the fission chambers were located in a high-temperature region within the reflector, it was necessary to develop special high-temperature chambers. Helium was used to cool them to below $600^{\circ}$ F.

The locations of the two fission chambers in the reactor may be seen from examination of Fig. 2.3; the locations of the remaining ion chambers are shown on Fig. 2.8. Since the fission chambers moved through sleeves in the reactor which were parallel to those for the regulating and shim rods, it was convenient to group the drive mechanisms with those for the rods in an igloo outside the shielding above the reactor, as shown in Fig. 2.8. All other ion chambers were external to the reactor pressure shell; they viewed the reactor at midplane; and they were mounted so that they would move horizontally. These chambers included a $\mathsf{BF}_3$ counter (for the critical experiment), two parallel circular plate (PCP) chambers, and two compensated chambers.

There were two separate elements to the control system - the single regulating rod and the three shim rods. The locations of these rods in the reactor may be seen from examination of Fig. 2.3. The regulating rod had a vertical movement of 12 in. about the center of the reactor and was fabricated of stainless steel. Several such regulating rods, with varying amounts of metal, were fabricated, and the one finally used in the experiment had a total value of $0.4\% \Delta k / k$ for the 12-in. movement and could be moved at a rate of $0.011\% (\Delta k / k) / \mathrm{sec}$ .

The three safety rods were located in the core on 120-deg points at a radius of 7.5 in. from the

![](images/bb0cfdfe8961e7b50d60fa7f86670e4e78caac354fea8e9bb369638759fd5552.jpg)  
Fig. 2.7. Process Instrumentation.

![](images/fdbf96a3265c337285cf35555aca33a1cf9490d244566caa8e5d25e3b89357bf.jpg)

![](images/4e491f95fe2fb76af1a670371c685017edc89d123894e3f037be10335a63964e.jpg)  
Fig. 2.8. Isometric Drawing of Control Rods and Nuclear Instrumentation.

center of the reactor. Each rod was made up of slugs of a hot-pressed mixture of boron carbide and iron; the slugs were canned in stainless steel. The canned sections were slipped over a flexible tube. The total rod travel was 36 in., and 13 min was required for withdrawal of the rod. Thus, the $5.8\% \Delta k / k$ in each rod (total for the three was approximately $17\% \Delta k / k$ ) could be withdrawn at a rate of $0.45\% (\Delta k / k) / \min$ per rod.

A small amount of the helium used to cool the fission chambers was directed through the shim and regulating rod holes, but the helium flow was so low that not much cooling was effected. This helium was circulated in an independent circuit, known as the rod cooling system, which had two two-speed helium blowers in parallel and three helium-to-water heat exchangers. The helium circulated from the blowers through the rod sleeves and fission chamber sleeves to the heat exchangers and back to the blowers, and it removed, in the process, up to 35 kw of reactor heat. Part of the helium returning from the reactor was diverted through pipe annuli before reaching the heat exchanger.

# OFF-GAS SYSTEM

The off-gas system was designed to permit the collection, holdup, and controlled discharge of the radioactive fission products that were evolved as a consequence of reactor operation. Although only the gases above the fuel system were expected to have significant activity, the gas from the sodium system was also discharged through the off-gas system. As shown in Fig. 2.9, there was, in addition to the primary off-gas system, an auxiliary system for discharging gases from the pit through nitrogen-cooled charcoal tanks.

In the primary system the off gases from both the fuel and the sodium were directed to a common vent header. From this header, helium plus the volatile fission gases passed through a NaK scrubber, which removed bromine and iodine, and then into two holdup tanks, which were connected in series, to permit the decay of xenon and krypton. From these the gases were released up the stack. The release of gases to the stack was dependent

upon two conditions: (1) a wind velocity greater than 5 mph and (2) radioactivity of less than $0.8\mu \mathrm{c} / \mathrm{cm}^3$ . The activity was sensed by a monitor which was located between the two holdup tanks.

# FUEL ENRICHMENT SYSTEM

The fluoride fuel used in the ARE was amenable to a convenient enrichment technique in which the fuel system was first filled with a mixture of the fluorides of sodium and zirconium. When this mixture, $\mathrm{NaZrF}_{5}$ , had been circulated for a sufficient time to ascertain that the reactor was ready to be taken critical (no leaks, etc.), uranium in the form of molten $\mathrm{Na}_{2}\mathrm{UF}_{6}$ was added to the fluorides then in the system. The temperature contour diagram of the $\mathrm{NaF - ZrF}_{4} - \mathrm{UF}_{4}$ system is shown in Fig. 2.10. The melting point of $\mathrm{Na}_{2}\mathrm{UF}_{6}$ was $1200^{\circ}\mathrm{F}$ , and there were no mixtures of higher melting points on the join between $\mathrm{Na}_{2}\mathrm{UF}_{6}$ and $\mathrm{NaZrF}_{5}$ , which is shown in Fig. 2.11. The addition of $\mathrm{Na}_{2}\mathrm{UF}_{6}$ raised the melting point of the mixture only slightly above that of $\mathrm{NaZrF}_{5}(955^{\circ}\mathrm{F})$ .

It was initially intended that the enrichment operation would consist of the remote addition of $\mathsf{Na}_2\mathsf{UF}_6$ to the system from a large tank which contained all the concentrate. From the large tank, the concentrate was to pass through an intermediate transfer tank which would transfer about 1 qt or less at a time. The intermediate tank was suspended from a load beam so that the weight of the concentrate could be determined before each addition of enriched material. However, this system was discarded when preoperational tests proved the temperature control of the system to be inadequate; in addition, the accuracy of the weight-measuring instrumentation on the transfer tank was uncertain.

In lieu of the original enrichment system, a less elaborate, more direct method of concentrate addition was employed. The enrichment procedure actually used involved the successive connection of numerous small concentrate containers to an intermediate transfer pot, which, in turn, was connected to the fuel system by a line which injected the concentrate into the pump tank above the liquid level.

![](images/7dd6f8200a91a5750f28fce1642a96543d7ce7ecf817e31894b7b3b52be9e6f7.jpg)  
Fig. 2.9. Isometric Drawing of Off-Gas System.

![](images/41addfd534c94a07677ed12eb5c17a1fafc62c0c67ad805824f559441f707448.jpg)

Fig. 2.10. The System $\mathsf{NaF - ZrF}_4\cdot \mathsf{UF}_4$ .   
![](images/e14e85fe42f58964732464cde3fdec6909d191fcb032caf399201fb3994d6a6d.jpg)  
DWG.21453A

![](images/aa1f99a3dd8197e6c69be4d874e75fed661845a8cf3f0b56f22023e4cfeb50b7.jpg)  
Fig. 2.11. The Pseudo-Binary System NaZrF $5\text{-Na}_{2}\mathsf{UF}_{6}$ .

It is not the purpose here to describe in detail the preliminary checks and shakedown tests which preceded the nuclear operation of the system because this information is covered in the design and installation report. However, some understanding of the scope and significance of these "preliminary" tests is desirable, particularly since at the conclusion of this phase of the operation the fuel and sodium systems were left filled with clean carrier and sodium, respectively, and the fuel system was ready for the fuel enrichment operation which comprised the critical experiment.

The preliminary tests accomplished many purposes, the more important being the cleaning and leak-checking of the systems, performance and functional testing of components, checking and calibrating of instruments, and the practicing of operational techniques. The system, as an integral unit, was sufficiently assembled by August 1 for the operating crews to be placed on a three-shift basis so that intensive tests on the various systems, initially with water as the circulating fluid, could be started. There were, however, frequent delays while changes and modifications that the testing indicated as being desirable or necessary were made. The operation with sodium, in particular, was responsible for major changes in the sodium vent system and the elimination of the sodium purification system. Tests with sodium and carrier in the systems were concluded on October 30, at which time the system was ready for the critical experiment.

# CIRCULATION OF SODIUM

By the last week in September, all temperature tests preliminary to operation of the sodium system had been completed. It was necessary to operate the sodium system before operating the fuel system because the sodium was used to heat the reactor to above the fuel melting point. In preparation for filling the sodium system, the temperature of the entire system was brought to $600^{\circ}\mathrm{F}$ and sodium was transferred from portable drums into the system fill tanks. The sodium used had been carefully filtered to minimize the oxygen content, which at the time of the filling averaged about 0.025 wt%.

The system was filled with sodium on the morning of September 26. No particular difficulties were encountered during the filling or when the sodium pumps were operated at design speed, although there was evidence of trapped gas in the system. The electromagnetic flowmeters, which were at first inoperative, functioned properly after sufficient time had elapsed for wetting of the pipe wall to occur. On the following afternoon a leak developed in a tube bend in the sodium purification system, so the sodium was dumped.

Subsequent analyses revealed that the leak occurred where a thermocouple pad had been heliarc welded to the tube. The excessive weld penetration which caused the leak was attributed to a lack of instruction to the welder that a variation in pipe wall thickness existed in this section.

As a consequence of this leak and difficulties experienced during draining of the sodium, a number of changes were made in the sodium system. The purification systems were eliminated and provisions were made for better heat control for all vent lines and valves to prevent freezing of the sodium and plugging of the lines. It was concluded that the sodium purification system could be removed without endangering the experiment because experience in operating the system had proved that the oxygen contamination was very low; furthermore, there was no danger of the oxide plugging the heat exchanger tubes because of the low temperature differential in the system and the large diameters of the tubes in the heat exchangers. It was felt, also, that the purification system represented the weakest link in the fluid circuit because thinner walled tubing had been used there than anywhere else in the system, except for the reactor tubes, which were assembled with extreme care. Even so, the thin-walled tubing in the purification system would probably not have presented a problem had the thermocouples been properly welded.

On October 16 the sodium was recharged into the system at $600^{\circ}\mathrm{F}$ , circulated, and dumped four times to thoroughly check the operability of the sodium system. Analyses of the sodium taken both at 600 and $925^{\circ}\mathrm{F}$ showed the oxygen content to be satisfactorily low (of the order of 0.026 wt $\%$ ), and therefore the initial batch of sodium was not replaced. The sodium was circulated for several days at $1300^{\circ}\mathrm{F}$ before fuel carrier, $\mathsf{NaZrF}_{5}$ , was

added to the fuel tank. During the period of sodium circulation, the typical system characteristics were those given in Figs. 3.1 and 3.2. The data were comparable to those obtained during the water tests. Such discrepancies as existed were within experimental error and could easily have been due to changes in the system that were made during the time between the two tests, such as the removal of the purification systems and the removal of the bypass around the reactor during the water tests.

During and after the second sodium loading operation the copper gauze in the helium stream was monitored and no evidence of sodium leakage was found. With helium in the fuel system the temperatures in the fuel and sodium systems were

![](images/e84b11e39007b3b4816e8cc1fa8c7c725b9fae44dedacfd2ee8bfe342b3a2f32.jpg)  
Fig. 3.1. Pump Speed vs Sodium Flow Rate.

![](images/207b4a173b17bcfa208faa38dff1e1054a4d5b098c4dc14814489403985fc528.jpg)  
Fig. 3.2. Pressure Head vs Sodium Flow Rate.
