Repository: ondrejch/msr_kb

# MSR KB Bundle

## Purpose

This repository preserves a deterministic, provenance-backed knowledge base for historical molten-salt reactor research.

It has two complementary uses:

- **historical knowledge base** under `kb/` for document-grounded entities, topics, timelines, reports, and normalized claims
- **distilled research layer** under `kb/distilled/` and `kb/wiki/research-guides/` for reusable salts, materials, compatibility, reactor-physics, and system-dynamics knowledge

The pipeline is intentionally deterministic: all generated outputs are derived from OCRed source documents and should remain traceable back to specific documents, sections, and line ranges.

File: pdf/ORNL-1896/ORNL-1896/hybrid_ocr/ORNL-1896.md (part 1 of 17)
ANP Authorization Required

ORNL-1896

Progress

118-A

C

y

e eae

AIRCRAFT NUCLEAR PROPULSION PROJECT - AGT

QUARTERLY PROGRESS REPORT

FOR PERIOD ENDING JUNE 10, 1955

DECLASSES

CLASSIFICATION CHANGED T

By Axiomatic ${OF} : {AEC} - {C0} - {12} = {602}$

![](images/68276918095adbbb2b7d20bde60321bb6d2339a087a0502ede50ce9f3f091116.jpg)

MARTIN MARIETTA ENERGY SYSTEMS LIBRARIES

![](images/fd1aa4f51b92d59d726726cbd5da2867a8645053df30e7a3a3a2267021a15633.jpg)

34456 02509998

![](images/eb7d5b665ab6704aa17381416b56d568e0e23160e15db36384bb50013c209923.jpg)

OAK RIDGE NATIONAL LABORATORY

OPERATED BY

RBIDE AND CARBON CHEMICALS COMPANY

UCC

POST OFFICE BOX F

OAK RIDGE, TENNESSEE

REPRICHTED BY

![](images/6192cc2987eff23e7c28f65865b36abf99b33f32d3d32e40c04d4f2252e8e756.jpg)

ANP Authorization Required ORNL-1896

This document consists of 246 pages.

Copy of 179 copies. Series A.

Contract No. W-7405-eng-26

# AIRCRAFT NUCLEAR PROPULSION PROJECT

# QUARTERLY PROGRESS REPORT

For Period Ending June 10, 1955

W. H. Jordan, Director

S. J. Cromer, Co-Director

R. I. Strough, Associate Director

A. J. Miller, Assistant Director

A.W.Savolainen,Editor

DATA RECEIVED BY INFORMATION AND REPORTS DIVISION

(JUNE 28,1955)

DATE ISSUED

JUL 26 1955

OAK RIDGE NATIONAL LABORATORY

Operated by

CARBIDE AND CARRON CHEMICALS COMPANY

A Division of Unlon Carbide and Carbon Corporation Post Office Box P

Oak Ridge, Tennessee

SPRICTED DATA

MARTIN MARIETTA ENERGY SYSTEMS LIBRARIES

![](images/7c54fbc8410cb477b855345676ddb977a65f8a81900a9cb18ea7613303b4a482.jpg)

34456 02509998

ORNL-1896

Progress

# INTERNAL DISTRIBUTION

1. G.M. Adamson

2. R.G.Affel

3. C.R. Baldock

4. C. Barton

5. E. S. Bettis

6. D. S. Billington

7. F. F. Blockenship

8. E.P. Blizzard

9. G.E. Boyd

10. M.A. Bredig

11. F.R.Bruce

12. A. D. Callihan

13. D. W. Cardwell

14. J.V. Cathcart

15. C. E. Center (K-25)

16. G. T. Chapman

17. R.A. Charpie

18. G.H.Clewett

19. C. E. Clifford

20. W. B. Cottrell

21. D. D. Cowen

22. S. Cromer

23. R. S. Crouse

24. F. L. Culler

25. L. B. Emlet (K-25)

26. D. E. Ferguson

27. A. P. Fraas

28. J.H.Frye

29. W. T. Furgerson

30. W.R.Grimes

31. E. E. Hoffman

32. A. Hollgender

33. A. S. Householder

34. J. T. Howe

35. R.W.Johnson

36. W. H. Jordan

37. G.W. Keilholtz

38. C.P. Keim

39. M. T. Kelley

40. F. Kertesz

41. E.M. King

42-43. J.A. Lape

44. C. E. Larson

45. M. E. La Verne

46. R. S. Livingston

47. R.N.Lyon

48. F. C. Maienschein

49. W. D. Manly

50. L. A. Mann

51. W. B. McDonald

52. F. W. McQuilken

53. A. J. Miller

54. K. Z. Morgan

55. E. J. Murphy

56. J. P. Murray (Y-12)

57. G.J.NessTe

58. R. B. Oliver

59. P. Papiarca

60. A. M. Perry

61. H.F. Poppendiek

62. P.M. Reyling

63. H.W.Savage

64.7A.W.Savolainen

65. E. D. Shipley

65. O. Sisman

87. G.P. Smith

88. A.H. Snell

69. R. I. Strough

70. C. D. Susano

71. J.A. Swartout

72. E.H. Taylor

73. J. B. Trice

74. E.R. Van Artsdalen

75. F.C.VnderLage

76. J.M. Warde

77. A.M. Weinberg

78. J.C. White

79. G.D.Whitman

80. E.P.Wigner (consultant)

81. G.C. Williams

82. J. C. Wilson

83. C. E. Winters

84. C. D. Zerby

85-94. X-10 Document Reference Library (Y-12)

95-114. Laboratory Records Department

115. Laboratory Records, ORNL R.C.

116-118. Central Research Library

# SECRET

# EXTERNAL DISTRIBUTION

119. AFDRD Jones   
120. AFDRQ   
121. AFSWC   
122. Aircraft Lab WADC (WCLS)   
23. Argonne National Laboratory   
124. ATIC

125-127. Atomic Energy Commission, Washington

128. BAGR-WADC   
129. Battelle Memorial Institute   
130. Boeing - Seattle   
131. BuAer - Mueller   
132. Chief of Naval Research

133-135. Coll Gasser (WCSM)

136. Convar - San Diego

137-139. CVAG - Fort Worth

140. Director of Laboratories (WCL)   
141. Director of Weapons Systems, ARDC   
142. Douglas   
143. East Hartford Area Office   
144. Equipment Laboratory - WADC (WCLE)

145-148. GE - ANPD

149. Glenn L. Martin   
150. Iowa State College   
151. Knolls Atomic Power Laboratory   
152. Lockheed - Burbank   
153. Lockland Area Office   
154. Los Alamos Scientific Laboratory

155-156. Materials Lab (WORTO)

157. Mound Laboratory   
158. NACA - Cleveland   
159. DNA - Washington   
160 NDA   
161. North American - Aerophysics   
162. Patent Branch, Washington

163-165. Power Plant Laboratory WADC (WCLPU)

166-169. Pratt & Whitney

170. Rand   
171. RDGN Sutherland   
172. SAM

173-174. Technical Information Service, Oak Ridge

Operations Office

175-177. WADC - Library

178. WAPD - Bettis Plant   
179. Wright Aero

Reports previously issued in this series are as follows:

ORNL-528 Period Ending November 30, 1949

ORNL-629 Period Ending February 28, 1950

ORNL-768 Period Ending May 31, 1950

ORNL-858 Period Ending August 31, 1950

ORNL-919 Period Ending December 10, 1950

ANP-60 Period Ending March 10, 1951

ANP-65 Period Ending June 10, 1951

ORNL-1154 Period Ending September 10, 1951

ORNL-1170 Period Ending December 10, 1951

ORNL-1227 Period Ending March 10, 1952

ORNL-1294 Period Ending June 10, 1952

ORNL-1375 Period Ending September 10, 1952

ORNL-1439 Period Ending December 10, 1952

ORNL-1515 Period Ending March 10, 1953

ORNL-1556 Period Ending June 10, 1953

ORNL-1609 Period Ending September 10, 1953

ORNL-1649 Period Ending December 10, 1953

ORNL-1692 Period Ending March 10, 1954

ORNL-1729 Period Ending June 10, 1954

ORNL-1771 Period Ending September 10, 1954

ORNL-1816 Period Ending December 10, 1954

ORNL-1864 Period Ending March 10, 1955

# FOREWORD

This quarterly progress report of the Aircraft Nuclear Propulsion Project at ORNL records the technical progress of the research on circulating-fuel reactors and all other ANP research at the Laboratory under its Contract W-7405-eng-26. The report is divided into three major parts: I. Reactor Theory, Component Development, and Construction, II. Materials Research, and III. Shielding Research.

The ANP Project is comprised of about 475 technical and scientific personnel engaged in many phases of research directed toward the achievement of nuclear propulsion of aircraft. A considerable portion of this research is performed in support of the work of other organizations participating in the national ANP effort. However, the bulk of the ANP research at ORNL is directed toward the development of a circulating-fuel type of reactor.

The design, construction, and operation of the Aircraft Reactor Test (ART), with the cooperation of the Pratt & Whitney Aircraft Division, are the specific objectives of the project. The ART is to be a power plant system that will include a 60-Mw circulating-fuel reflector-moderated reactor and adequate means for heat disposal. Operation of the system will be for the purpose of determining the feasibility, and the problems associated with the design, construction, and operation, of a high-power, circulating-fuel, reflector-moderated aircraft reactor system.

# CONTENTS

FOREWORD

SUMMARY 1

PART I. REACTOR THEORY, COMPONENT DEVELOPMENT, AND CONSTRUCTION

1. REFLECTOR-MODERATED REACTOR 15

Aircraft Reactor Test Design 15

ART Control 17

Control Principles 18

Operating Procedure 19

Reactor Physics 20

Probable Effect of Replacing Inconel by Cumbium in the ART Core Shells 20

ART Temperature Coefficient 20

Reactivity Effect of a Heat Exchanger Leak 21

Burnup and Gamma-Ray Heating of Control Rod 22

2. EXPERIMENTAL REACTOR ENGINEERING 26

In-Pile Loop Component Development 26

Flux Measurements 26

Fission-Gas Holdup 26

Bench Test 27

Horizontal-Shaft Sump Pump 27

Instrumentation 29

Assembly of MTR In-Pile Loop No. 1 29

Development and Operation of Forced-Circulation Corrosion and Mass Transfer Tests 30

Operation of Fused Salt-Inconel Loops 30

Sodium in Multimetal Loops 31

Pump Development 32

Water Performance Tests 32

Bearing and Seal Tests 33

Mechanical Shakedown Tests 34

Short-Circuit Pump-Test Stand 35

Heat Exchanger Tests 35

Heat Exchanger Tube-Spacer Pressure-Drop Tests 35

Intermediate Heat Exchanger Tests 37

Small Heat Exchanger Tests 37

Core Flow Test 37

Thermal-Cycling Tests of Sodium-Inconel-Beryllium System 39

Gas-Fired Heat Source 42

3.CRITICAL EXPERIMENTS 43

Room-Temperature Reflector-Moderated-Reactor Critical Experiments 43

Reactivity Measurements 43

Power Distributions 46

Assembly for High-Temperature Critical Experiment 48

# PART II. MATERIALS RESEARCH

# 4. CHEMISTRY OF REACTOR MATERIALS 51

Phase Equilibrium Studies 51   
The Binary System LiF-ZrF 51   
The Ternary System NaF-LiF-ZrF 52   
The Quaternary System NaF-LiF-ZrF4-UF 55   
BeF2-Bearing Systems 56   
Visual Observation of Fluoride Melts 59   
Phase Separation by Zone Melting 59

Chemical Reactions in Molten Salts 60

Equilibrium Reduction of $\mathsf{FeF}_2$ by $H_{2}$ in $\mathsf{NaZrF}_5$ 60   
Reduction of $\mathsf{UF}_4$ by Structural Metals 60   
Stability of Chromium and Iron Fluorides in Molten Fluorides 63   
The Disproportionation Pressure of UF 64   
Reduction of $\mathbf{U}\mathbf{F}_{4}$ with Uranium in Alkali Fluorides 67   
Effect of Filter Medium on Stability of $\mathsf{UF}_3$ 69   
Stability of $\mathsf{PbF}_2$ -BeF $_2$ Melts in Inconel 71   
Solubility of Metals in Molten Salts 71

Production of Purified Fluorides 72

Fuel Purification and Preparation Research 72   
Pilot-Scale Purification Operations 73   
Production-Scale Operations 73   
Batching and Dispensing Operation 75   
Loading and Draining Operations 75   
Special Services 76   
Experimental Preparation of Simple Fluorides 76

Fundamental Chemistry of Fused Salts 77

EMF Measurements 77   
Vapor Pressures of LiF-ZrF<sub>4</sub> Mixtures 80   
Solubility of Xenon in Fused Salts 81   
X-Ray Diffraction Study of Liquids 81   
High-Temperature X-Ray Spectrometer Studies 81

# 5. CORROSION RESEARCH 83

Forced-Circulation Studies 83

Fluorides in Inconel 83   
Sodium in Inconel 86

Thermal-Convection Studies 88

Alkali-Metal Base Mixtures with $\mathsf{UF}_3$ and $\mathsf{UF}_4$ in Inconel 88   
Zirconium Fluoride Base Mixtures with $\mathsf{UF}_3$ and $\mathsf{UF}_4$ in Inconel 90   
Effect of Temperature on Mass Transfer 91   
Effect of Loop Size and Shape on Corrosion 91   
Evaluation of Control Loop Results 93

General Corrosion Studies 94

Brazing Alloys on Type 310 Stainless Steel and "A" Nickel in Sodium and in Fuel Mixtures 94   
Screening Tests of Solid-Phase Bonding 96   
Sodium in Inconel 101

# SECRET

Lithium in Type 347 Stainless Steel 101

Versene Cleaning of Beryllium-Inconel Systems 102

Fundamental Corrosion Research 105

Film Formation on Metals 105

Mass Transfer and Corrosion in Fused Hydroxide 110

Chemical Studies of Corrosion 114

Corrosion of Inconel by LiF-BeF and by LiF-BeF-UF 114

Effect of UF3-UF4 Mixtures on Corrosion of Inconel by Various Solvents 114

Studies of the Sodium Hydroxide-Nickel Reaction 115

6.METALLURGY AND CERAMICS 119

Development of Nickel-Molybdenum Alloys 119

Fabrication Studies 119

Oxidation Studies 123

Stress-Rupture Studies of Nickel-Molybdenum Alloys 124

Hastelloy B. 124

Modified Nickel-Molybdenum Alloys 125

Tensile Properties of Hastelloy B 125

Development of Brazing Alloys 128

High-Temperature Oxidation Tests 128

Physical Property Tests 129

Fabrication of Test Components 129

Twenty-Tube Heat Exchanger 129

Intermediate Heat Exchanger No. 2 131

NaK-to-Air Radiators 134

Cornell Radiator No. 1 139

Special Materials Studies 140

Special Alloy Extrusions 140

Clad-Columbium Fabrication 140

BC-Cu Shielding Material 142

Magnesium-Lithium Alloy 143

Welding of Cumbium Thermal-Convection Loops 144

Dimensional Stability Test on an Inconel Spun Core 144

Brazing of Cermets to Inconel 145

Ceramic Research 145

Rare-Earth Ceramics 145

$\mathsf{UO}_2$ Particles Coated with $\mathsf{ZrO}_2$ 147

Graphite-Hydrogen Reactions and Erosion Investigation 147

7. HEAT TRANSFER AND PHYSICAL PROPERTIES 149

Fused Salt Heat Transfer 149

ART Fuel-to-NaK Heat Exchanger 149

ART Core Hydrodynamics 151

Reactor Core Heat Transfer 154

Free Convection in Fluids Having a Volume Heat Source 154

Heat Capacity 156

Viscosity 157   
Thermal Conductivity 159   
Electrical Conductivity 160

# 8. RADIATION DAMAGE 161

MTR Static Corrosion Tests 161   
LITR Horizontal-Beam-Hole Fluoride-Fuel Loop 163   
Deposition of Ru103 in LITER Fluoride-Fuel Loop 167   
Miniature In-Pile Loop 168   
Delay of Fission Gases by Charcoal Traps 169   
Creep and Stress-Corrosion Tests 170

A Theoretical Treatment of Xe<sup>135</sup> Poisoning in the ARE and the ART 171

# 9. ANALYTICAL CHEMISTRY OF REACTOR MATERIALS 174

Determination of Uranium Metal in Fluoride Salt Mixtures 174   
Determination of Trivalent Uranium in Fluoride Fuels 175   
Oxidation of Trivalent Uranium by Methylene Blue 175   
Simultaneous Determination of Trivalent Uranium and Total Uranium 176

Determination of Lithium in LiF-BeF $_2$ and LiF-ZrF $_4$ -UF $_4$ 176

Volumetric Determination of Zirconium in Fluoride Fuels with Disodium Dihydrogen Ethylenediaminetetraacetate 177   
Determination of Oxygen in Fluoride Fuels 178   
Determination of Oxygen in Metallic Oxides by Bromination 178   
Determination of Oxygen in Beryllium Oxide by Acidimetry 179   
Determination of Trace Amounts of Nickel in Fluoride Fuels with Sodium Diethyldithiocarbamate 179   
ANP Service Laboratory 180

# 10. RECOVERY AND REPROCESSING OF REACTOR FUEL 181

Pilot Plant Design 181   
Process Development 181   
Corrosion Studies 182

# PART III. SHIELDING RESEARCH

# 11. SHIELDING ANALYSIS 191

Gamma-Ray Distribution in a Circulating-Fuel Reactor and Shield 191   
Energy Absorption Resulting from Gamma Radiation Incident on a Multiregion Shield with Slab Geometry 192   
Energy and Angular Distribution of Air-Scattered Neutrons from a Monoenergetic Source 192   
Analysis of the Constant-Velocity Transport Equation 193

# 12. LID TANK SHIELDING FACILITY 194

Reflector-Moderated Reactor and Shield Mockup Tests 194

# SECRET

Gamma-Ray Dose Rate Measurements 194   
Neutron Measurements 197   
Sodium Activation in Heat Exchanger Region 198

13. BULK SHIELDING FACILITY 200

GE-ANP Air-Duct Mockup Experiment 200   
The Spectrum of Fission-Product Gamma Rays 203

14. TOWER SHIELDING FACILITY 205

The Differential Shielding Experiments at the TSF: Phase I 205   
Measurements in the Detector Tank 205   
Measurements in the GE-ANP Crew Compartment 205   
Analysis of the Differential Shielding Experiments 206   
Definition of Dose Scattering Probability 208   
Evaluation of Probability from TSF Experiments 213   
Evaluation of Direct-Beam Integral 214   
Calculation of Scattered Dose 215   
Effects of Direct-Beam Collimation 216   
Effect of Neutron Energy Spectrum 216   
Application of the Differential Shielding Experiments 217

# PART IV. APPENDIX

15. LIST OF REPORTS ISSUED FROM FEBRUARY 1955 THROUGH MAY 11, 1955 227   
ORGANIZATION CHARTS 231

![](images/8f0e41e05249ff4ca64b62a2d4ce6abe41591f9d4d3737a74869b5cb8ae64c3f.jpg)

# ANP PROJECT QUARTERLY PROGRESS REPORT

SUMMARY

# PART I. REACTOR THEORY, COMPONENT DEVELOPMENT, AND CONSTRUCTION

# 1. Reflector-Moderated Reactor

The development of the reactor layout is continuing. New features that have been incorporated because of stress, fluid flow, or fabricability considerations include an elliptical fuel expansion tank, a rounded dome to enclose the top of the reactor, a newly designed sodium pump impeller, and other related items. Recently completed heat exchanger tests yielded consistent data from which a series of heat exchangers is being designed. The most promising of these will be chosen for the ART.

The preliminary layout of the interior of the ART test cell which shows the major items of equipment and the recommended provisions for support was completed. A similar layout for the NaK piping and radiators was also completed so that drawings for the building and concrete work could proceed. More detailed drawings of the cell that will show the disposition of the small items and the instrumentation are being prepared.

Information block diagrams showing the basic-control actions desired for the ART have been prepared and will be used as a basis for selection of the hardware types and the control techniques to be used and for determination of areas of control that will require new component development.

The room-temperature critical experiments for the ART have shown that the critical mass decreases very rapidly as the neutron absorption in the core shell decreases. Hence, replacement of the highly absorbing Inconel by a low-cross-section material, such as columbium, would bring about a substantial saving in uranium investment and, incidentally, make the temperature coefficient more negative. For fabrication reasons, only about $50\%$ of the Inconel could be replaced by columbium. It is estimated that the effect of a $50\%$ replacement would be to reduce the critical mass by about $16.5\%$ , or $4\mathrm{kg}$ , which corresponds to a 0.7 mole $\%$ saving in uranium concentration of the fuel and a 7-kg saving in total $U^{235}$ investment.

Calculations were made of the temperature coefficients of the ART that check well with previous

multigroup calculations. The results support the postulated negative overall temperature coefficient. It has also been found that, if as much as 5 wt $\%$ lithium were added to the NaK in the secondary coolant circuit, the reactivity of the ART would be a fairly sensitive indication of a NaK leak into the fuel circuit. Burnup and gamma-ray heating of rare-earth oxides being considered as control rod materials are being studied.

# 2. Experimental Reactor Engineering

A series of design changes have been made in the nose, or heater, section of the in-pile loop as more information concerning the neutron flux in the MTR beam hole and the flux depression of the materials of loop construction has become available. The present nose section consists of a $2\frac{1}{2}$ -turn coil (an increase of 1 turn) with its axis parallel to the beam hole center line. The flux seen by the fuel in the in-pile loop is now expected to be $30\%$ of the unperturbed value, and the average power density in the nose section will be 0.7 $\mathrm{kW/cm}^3$ .

A working mockup of the in-pile loop has been completed and is being operated with the fuel mixture $\mathsf{NaF - ZrF_4 - UF_4}$ (53.5-40-6.5 mole %) at a Reynolds number of about 5000, a temperature differential of $175^{\circ}\mathsf{F}$ , and a maximum fuel temperature of $1500^{\circ}\mathsf{F}$ . Resistance heating is employed. The experience gained will aid in operation of the in-pile loop at the MTR.

The fission gas holdup system for the loop is being tested with flow rates of 0.15 and 0.03 scfh of helium with about $0.13\%$ krypton. After 15 days of operation, no significant amounts of krypton were getting through the liquid-nitrogen-cooled charcoal-adsorption traps. Assembly of the first loop for the MTR in-pile experiment is under way, with operation scheduled for the next quarter.

Three additional test stands were installed for the operation of resistance-heated high-velocity forced-circulation loops with large temperature differentials for investigating corrosion and mass transfer of Inconel by fluoride fuel mixtures. Also, three more gas furnaces were placed in service as heat sources for these loops, bringing the total

number of test stands to ten. Operation of 16 loops was terminated during the quarter. The majority of these loops operated for 1000 hr in the Reynolds number range of 1,000 to 15,000 and with temperature differentials of 100 to $300^{\circ}\mathrm{F}$ . The excessive high wall temperature in the bends of electric-resistance-heated loops was corrected by relocation of the heating elements so that heat is applied in only straight sections of tubing.

Four test stands are now in operation for studying corrosion and mass transfer of sodium-Inconel and sodium-Inconel-stainless steel systems. Operation of six such loops was terminated this quarter at the conclusion of periods of either 500 or 1000 hr with maximum sodium temperatures of up to $1500^{\circ}\mathrm{F}$ . Appreciable deposits of mass-transferred material were found in the cold legs of these loops, and therefore a controlled series of experiments was started. The loops will provide information on the effects of the oxygen content of the sodium, the use of a cold trap, the use of a lower temperature, and the use of an all-stainless-steel system.

The ART fuel pump (model MF-2) was operated in water performance tests. Some cavitation noises were present in all tests, but no serious effect of the apparent cavitation on performance could be found. It is estimated that the efficiency of the pump at design point, exclusive of seal and bearing losses, is $70\%$ . New inlet volute configurations are currently being designed and tested. The bearing and seal, cold mechanical shakedown, and high-temperature test stands are being fabricated and assembled.

An extensive program of heat exchanger testing is under way for obtaining reliable heat transfer data on fuel-to-NaK heat exchangers of the general type and configuration for ART application. Considerable information will be obtained on the effect of corrosion and mass transfer on materials of fabrication in high-temperature, high-heat-flux, NaK and fluoride systems. An opportunity will also be provided for ascertaining the structural integrity and reliability of fabrication of heat exchangers and radiators supplied by outside vendors.

The program involves the operation of three intermediate heat exchanger (IHE) test stands and two small heat exchanger (SHE) test stands, such as the SHE stand now in operation. The IHE stands will be used to test large tube bundles

(about 100 tubes) of the general size and configuration of ART heat exchangers (arranged for regenerative operation), while the SHE stands will be used to test smaller, more easily fabricated, tube bundles (20 to 50 tubes). The SHE stand now in operation will be modified for use as a general test loop following termination of the current test.

Design of all IHE test stands is complete, and procurement and assembly are well under way. Design of the SHE test stands and procurement of equipment are under way.

Water tests with a full-scale aluminum model of the 21-in. ART core and the entrance header region were initiated. Without inlet guide vanes, the fluid was observed to enter the core at an angle of about 70 deg from the vertical. Flow reversal at the island was observed. Data from these tests are being used in the design of turning vanes and vortex generators to correct this unacceptable flow condition.

A second thermal-cycling test of a sodium-Inconel-beryllium system was completed. Over 100 thermal cycles were applied to the beryllium piece between the range of the high power level, $61\mathrm{~w/cm}^3$ to the beryllium, and the low power level, $2.5\mathrm{~w/cm}^3$ . The sodium temperature from inlet to outlet at the high power level ranged from 1050 to $1200^{\circ}\mathrm{F}$ . Inspection of the beryllium piece after the test (total operating time, 1030 hr) revealed three axial cracks on the outer surface of the hot end of the beryllium.

The 100-kw gas-fired heater was tested and was found to perform very satisfactorily. Minor modifications can be made to this heater that will increase the capacity.

# 3. Critical Experiments

The critical assembly of the reflector-moderated reactor consisting of the beryllium island and reflector enclosing the fuel region and having axial extrusions simulating the exit and entrance flow channels was loaded with sufficient uranium to give several per cent excess reactivity. This overloading was used to evaluate some of the materials of interest in the design of the ART prior to dilution of the fuel to the critical uranium density.

Measurements were made with samples of a mixture of the oxides of the rare-earth elements being considered for the absorber material of the control rod of the ART. A cylinder of the mixture

0.79 in. in diameter and 21 in. long decreased the reactivity nearly $2\%$ ; measurements with shorter lengths of the material indicated that the total value of the rod could be increased by $60\%$ if the diameter were increased to $1\frac{3}{8}$ in. Tests made on tubes of several different dimensions gave data for the design of the control rod guide thimble.

In other experiments, columbium was shown to be somewhat less poisonous than Inconel in a neutron spectrum similar to that expected in the ART, and it was found that a layer of beryllium in the center of the fuel channel of the critical assembly reduced the critical uranium concentration by a few per cent. Fission rate distributions were measured across the flow channel at several locations in the central reactor region and in the end duct.

A high-temperature critical experiment embodying the nuclear characteristic of the ART has been designed which will operate at zero nuclear power at about $1200^{\circ}\mathrm{F}$ . The purposes of the experiment are to measure the critical uranium concentration, the temperature coefficient of reactivity, and the effectiveness of control rods.

# PART II. MATERIALS RESEARCH

# 4. Chemistry of Reactor Materials

Interest in obtaining fuel mixtures more suitable for use in a circulating-fuel reactor than those available in the NaF-ZrF $_4$ -UF $_4$ system has led to evaluation of the NaF-LiF-ZrF $_4$ ternary and the NaF-LiF-ZrF $_4$ -UF $_4$ quaternary systems. The NaF-LiF-ZrF $_4$ system has been reasonably well defined, but much work remains to be done on the quaternary system. Phase-equilibrium data show that quite low melting points are available in the ternary system and that adequately low melting points are available at ZrF $_4$ concentrations as low as 21 mole %; however, no composition with physical properties better than those available in the NaF-ZrF $_4$ -UF $_4$ system has been found.

Study of the analogous NaF-LiF-BeF $_2$ system has shown that adequately low melting points are available over wide areas. Physical property data have not yet been obtained in sufficient detail for comparison with available fuel material. Preliminary data on the solubility of UF $_3$ in BeF $_2$ -bearing compositions were obtained. The scattered data show a trend of increasing UF $_3$ solubility with increasing temperature and decreasing BeF $_2$ content, but in no case does it appear that the

solubility of $\mathsf{UF}_3$ at $600^{\circ}\mathsf{C}$ is sufficiently high to provide more than a fraction of the concentration needed for an ART fuel.

Previous measurements of the partial pressure of HF at equilibrium during the reduction of $\mathsf{FeF}_2$ by hydrogen in $\mathsf{NaZrF}_5$ showed higher values than would be predicted from thermochemical data and ideal solution behavior, and it was postulated that the higher values were due to a lowered activity of the metallic iron because of alloying with the nickel apparatus. The postulated alloying has been confirmed by low values for final $\mathsf{FeF}_2$ content of the melt and by chemical analyses of portions of the nickel apparatus.

Additional data were obtained on the reduction of $\mathsf{UF}_4$ by structural metals. Data on the reduction of $\mathsf{UF}_4$ by metallic chromium with NaF-ZrF $_4$ - $\mathsf{UF}_4$ (51-45-4 mole %) showed that, in comparison with the data obtained with NaF-ZrF $_4$ - $\mathsf{UF}_4$ (48-48-4 mole %) as the solvent, an increase in the final mole fraction of NaF from 0.48 to 0.51 in the melt containing uranium causes a significant decrease in the equilibrium $\mathsf{CrF}_2$ concentration. Data for the reaction of $\mathsf{UF}_4$ with metallic iron in these mixtures and in NaF-KF-LiF (11.5-42-46.5 mole %) agreed very closely and were somewhat higher at $600^{\circ}\mathrm{C}$ than at $800^{\circ}\mathrm{C}$ . Some, as yet inconclusive, data were obtained on the reaction of $\mathsf{UF}_4$ plus $\mathsf{UF}_3$ with chromium metal and Inconel in NaF-KF-LiF (11.5-42-46.5 mole %) at 600 and $800^{\circ}\mathrm{C}$ . Additional data were obtained that confirmed previous findings that $\mathsf{FeF}_2$ is relatively stable in the NaF-KF-LiF eutectic at 600 and $800^{\circ}\mathrm{C}$ and that $\mathsf{CrF}_2$ is not stable.

Previous evidence that $\mathsf{UF}_3$ was more stable at elevated temperatures than free energy estimates had indicated was substantiated by vapor pressure measurements on $\mathsf{UF}_3$ in the temperature range 1270 to $1390^{\circ}\mathsf{C}$ . The disproportionation pressure curve that was obtained shows that the disproportionation of $\mathsf{UF}_3$ is far from complete under the conditions prevailing in the vapor pressure cell and that $\mathsf{UF}_3$ is thermodynamically stable with respect to pure $\mathsf{UF}_4$ and uranium metal at temperatures below $1400^{\circ}\mathsf{C}$ .

In the investigation of variables affecting the reduction of $\mathsf{UF}_4$ with uranium in alkali fluorides, the effects of the surface area of nickel or copper exposed to the melt and of adding excess uranium metal were studied. It has become apparent that alloying of nickel and uranium can occur at temper

atures far below the minimum nickel-uranium liquidus temperature $(732^{\circ}\mathrm{C})$ and, consequently, that disproportionation of $\mathsf{UF}_3$ can be expected to occur at the temperatures of interest at nickel surfaces or at any metallic surface with which uranium can alloy. Preliminary evidence was obtained which indicated that $\mathsf{UF}_3$ dissolved in an alkali fluoride mixture is more stable in copper than in nickel.

Investigations of methods for rapid purification of fuel mixtures included attempts to use electrolysis under a hydrogen atmosphere to remove oxides in order to avoid the container corrosion that results when HF is used and to use metallic zirconium to replace most of the hydrogen in the stripping operation. The use of zirconium metal was demonstrated on a 5- and a 50-lb test scale and was found to be a quite rapid and effective method for purification if small quantities of $\mathsf{UF}_3$ in the product are tolerable or desirable. In electrolysis experiments, the $\mathsf{ZrF}_4$ -bearing mixtures could be electrolyzed smoothly, but the alkali fluoride mixtures gave variable results. Attempts to prepare mixtures containing $\mathsf{UF}_3$ and no $\mathsf{UF}_4$ were unsuccessful, the largest $\mathsf{UF}_3$ content attained being $85\%$ in an NaF-ZrF $_4$ base.

Fifty-six pilot-scale preparations totaling 630 lb of material were produced in various compositions for small-scale corrosion studies, for physical property determinations, or, in many cases, for use as purified intermediates in phase-equilibrium studies. Uranium trifluoride was a component of nearly $25\%$ of the materials requested. Production operations were resumed on March 1, 1955, on a three-shift, five-day-week basis to provide test material for the greatly accelerated ANP engineering program. A total of 4800 lb of purified material was prepared during the quarter. Attempts to find a commercial source of $\mathsf{ZrF}_4$ are under way. If a commercial source is not found, it will be necessary to expand the Y-12 production facilities immediately. Two batches of enriched fuel were prepared for use in an in-pile loop, and preparations are being made for the production of the materials for the proposed high-temperature critical experiment.

Potential measurements were made with combinations of several half cells consisting of metal electrodes bathed in solutions of the corresponding metal ion in the molten salts. The temperature range studied was, in general, 550 to $700^{\circ}C$ .

Cells consisting of zirconium rods immersed in various $\mathsf{NaF - ZrF}_4$ melts and cells consisting of metallic nickel electrodes immersed in solutions of $\mathsf{NiF}_2$ in molten $\mathsf{NaF - ZrF}_4$ melts were studied.

Vapor pressure measurements of mixtures in the LiF-ZrF $_4$ system were started. The data showed the vapor pressures of the LiF-ZrF $_4$ mixtures to be considerably higher than those of the corresponding NaF-ZrF $_4$ mixtures.

An x-ray diffractometer for studying the structure of liquids has been constructed and is undergoing final testing. A high-temperature attachment for an x-ray spectrometer has been used for studies of compositions in the systems NaF-ZrF, LiF-ZrF, and NaF-BeF.

# 5. Corrosion Research

Several Inconel forced-circulation loops that were operated with fluoride mixtures and with sodium as the circulated fluids were examined. The fluoride mixtures included $\mathsf{ZrF}_4$ -base mixtures with $\mathsf{UF}_4$ and with combinations of $\mathsf{UF}_3$ and $\mathsf{UF}_4$ and an alkali-metal base mixture containing $\mathsf{UF}_4$ . Favorable results were obtained with the $\mathsf{ZrF}_4$ -base materials in that the depths of attack were no deeper than have been found previously in thermal-convection loops. Attacks as low as 5 mils in 1000 hr appear to be obtainable. The conversion of some of the $\mathsf{UF}_4$ to $\mathsf{UF}_3$ decreases the attack. The most important variables appear to be maximum wall temperature and the hot-zone surface-to-loop volume ratio, whereas large variations in velocity and Reynolds number have very little effect on the depth of attack. The alkali-metal base mixture containing $\mathsf{UF}_4$ caused excessive mass transfer and a very heavy intergranular concentration of subsurface voids to a depth of 35 mils. The mass-transferred deposit in the cold zone was up to 65 mils thick.

Mass transfer of large amounts of nickel metal was found in the Inconel forced-circulation loop that circulated molten sodium at $1500^{\circ}\mathrm{F}$ . Layers of dendritic metal crystals up to 26 mils thick were found to have formed in 1000 hr. The use of type 316 stainless steel in the cold portions was found to reduce the mass transfer slightly, but further study of the variables in the process is needed to confirm this finding.

Alkali-metal base mixtures containing combinations of $\mathsf{UF}_3$ and $\mathsf{UF}_4$ were circulated in Inconel thermal-convection loops, and, when about 2 wt %

uranium was present as $\mathsf{U}^{3+}$ , low depths of attacks and no deposits were found. Higher $\mathsf{U}^{3+}$ concentrations resulted in decreased attack, but hot-leg layers were found.

Inconel thermal-convection loops in which $\mathsf{ZrF}_4$ -base fuels containing about 2 wt % uranium as $U^{3+}$ were circulated did not show so large a reduction in attack as was found in the loops that circulated alkali fluoride fuels also containing 2 wt % uranium as $U^{3+}$ . However, some reduction in depth of attack and a fair reduction in amount were found. The effect of the hot-leg temperature (1200 to $1600^{\circ}F$ ) on mass transfer was investigated in several Inconel thermal-convection loops operated for 1500 hr. A definite increase in depth of attack with an increase in hot-leg temperature was noted that may be attributed to mass transfer, inasmuch as loops operated previously for 500 hr did not show the effect of temperature on depth of attack. The mass transfer effect is masked by the effect of impurities and nonequilibrium conditions during the first 500 hr.

Considerable work is being done in an effort to find the cause of the increases in depth of attack and the nonuniformity of results now being obtained in Inconel thermal-convection loops operated as control loops under standard conditions. Contamination during filling or operation does not appear to be the cause of the difficulty.

Corrosion tests of brazed type 310 stainless steel T-joints in static sodium and in static NaF-ZrF $_4$ -UF $_4$ (53.5-40-6.5 mole %) showed the brazing alloy 9% Si-2.5% P-88.5% Ni to be satisfactory in both mediums. Similar tests of brazed "A" nickel T-joints showed the following brazing alloys to be satisfactory in both mediums: 90% Ni-10% P, 80% Ni-10% Cr-10% P, and Microbraz. Seesaw corrosion tests in both mediums on brazed Inconel T-joints showed the Coast Metals alloy No. 52 to have the best resistance in sodium and in the fluoride mixture.

Since the structural metal alloys that have been proposed for use in the fabrication of reactor fuel and coolant lines have a tendency to form solid-phase bonds at elevated temperatures in liquid metals and in fused salts, they are unsuitable for use in valves, bearings, and seals. Therefore cermets and ceramics that do not bond to each other but that can be bonded to the structural metal alloys are being investigated. The cermets (metal-bonded ceramics) appear to be the more promising

because of their high corrosion resistance and other satisfactory chemical and physical properties. Several Kentanium cermets tested in $\mathsf{NaF - ZrF_4}$ UF4 (53.5-40-6.5 mole %) at $1500^{\circ}F$ for 100 hr were found to have good resistance to solid-phase bonding if the contact pressure between the specimens did not exceed 50,000 psi. The compositions of the cermets tested were:

$$
80 \mathrm {wt} \% \mathrm {TiC} - 10 \mathrm {wt} \% \mathrm {NbTaTiC} _ {3} - 10 \mathrm {wt} \% \mathrm {Ni}
$$

$$
70 \mathrm {wt} \% \mathrm {TiC} - 10 \mathrm {wt} \% \mathrm {NbTaTiC} _ {3} - 20 \mathrm {wt} \% \mathrm {Ni}
$$

$$
64 \mathrm {wt} \% \mathrm {TiC} - 6 \mathrm {wt} \% \mathrm {NbTaTiC} _ {3} - 30 \mathrm {wt} \% \mathrm {Ni}
$$

$$
64 \mathrm {wt} \% \mathrm {TiC}-6 \mathrm {wt} \% \mathrm {NbTaTiC}_{3}-
$$

25 wt % Ni-5 wt % Mo

Lithium was circulated in two stainless steel thermal-convection loops for periods of 1000 and 3000 hr, respectively. The hot- and cold-leg temperatures were 1000 and $550^{\circ}\mathrm{F}$ , respectively. Operation was satisfactory throughout the test periods, and macroscopic examination revealed no mass-transferred crystals in the loops or in the lithium drained from the loops. Metallographic examination revealed subsurface voids and a ferritic surface layer 0.3 to 1.0 mil thick in the loop operated for 1000 hr and 1.0 to 1.5 mils thick in the loop operated for 3000 hr. Lithium metal had penetrated to the depth of the subsurface voids. The weld zone of the pipe was attacked to a depth of 3 mils in the 1000-hr test and 4 to 5 mils in the 3000-hr test. A few small (0.2-mil) carbide particles were found attached to the wall in the cold-leg sections of both loops.

Determinations of the oxidation rate of sodium have been made at $-79, -20, 25, 35,$ and $48^{\circ}C$ . The experimental results indicate that, contrary to current oxidation theory, the oxide films formed on sodium are highly protective in the absence of water vapor. The rate curves do not conform to any of the "standard" rate equations reported in the literature, but they are qualitatively comparable to low-temperature curves for copper. It is hoped to clarify the oxidation mechanism associated with a linear rate law through a careful study of the structure and composition of the oxide films formed on columbium in the neighborhood of $400^{\circ}C$ .

Studies of corrosion and mass transfer by fused hydroxides indicate that both nickel and Inconel may possibly be compatible with hydroxides at temperatures of about $600^{\circ}\mathrm{C}$ . Hastelloy B is unsatisfactory because of its poor corrosion re

sistance. In the temperature range 600 to $700^{\circ}\mathrm{C}$ , there is evidence of an accelerated rate of mass transfer with both nickel and Inconel, as well as corrosion of Inconel.
