Repository: ondrejch/msr_kb

# MSR KB Bundle

## Purpose

This repository preserves a deterministic, provenance-backed knowledge base for historical molten-salt reactor research.

It has two complementary uses:

- **historical knowledge base** under `kb/` for document-grounded entities, topics, timelines, reports, and normalized claims
- **distilled research layer** under `kb/distilled/` and `kb/wiki/research-guides/` for reusable salts, materials, compatibility, reactor-physics, and system-dynamics knowledge

The pipeline is intentionally deterministic: all generated outputs are derived from OCRed source documents and should remain traceable back to specific documents, sections, and line ranges.

File: pdf/ORNL-1955/ORNL-1955/hybrid_ocr/ORNL-1955.md (part 1 of 3)
# AEC RESEARCH AND DEVELOPMENT REPORT

ORNL-1955

C-84 - Reactors-Special Features of Aircraft Reactors

FABRICATION OF HEAT EXCHANGERS AND

RADIATORS FOR HIGH TEMPERATURE

REACTOR APPLICATIONS

P. Patriarca

G. M. Slaughter

W. D. Manly

R. L. Heestand

DECLASSIFIED

${AE} : 7 - {16} = {59}$

For: N. I. Bray, Supervisor

Laboratory Reports, Data

OH

![](images/2dfd9c8f483a03768778a19d6f883a258f02a27e12a74d9dc0d4cadf33696238.jpg)

THIS DOCUMENT WAS PROPRIY INCLASSIFIED AND IS ENDED FROM DOE 1979 REVIEW ORDER PIRDOLELETTER.10-16-79,B.T.DUFF,00C P.S.BAXER ORNL/CO

OAK RIDGE NATIONAL LABORATORY

OPERATED BY

UNION CARBIDE NUCLEAR COMPANY

A Division of Union Carbide and Carbon Corporation

UCC

POST OFFICE BOX P · OAK RIDGE, TENNESSEE

![](images/495523f8906a46d26dc402daadf837ded5b988cbeb56addd5b3d4e01ddb614a5.jpg)

# LEGAL NOTICE

This report was prepared as an account of Government sponsored work. Neither the United States, nor the Commission, nor any person acting on behalf of the Commission:

A. Makes any warranty or representation, express or implied, with respect to the accuracy, completeness, or usefulness of the information contained in this report, or that the use of any information, apparatus, method, or process disclosed in this report may not infringe privately owned rights; or  
B. Assumes any liabilities with respect to the use of, or for damages resulting from the use of any information, apparatus, method, or process disclosed in this report.

As used in the above, "person acting on behalf of the Commission" includes any employee or contractor of the Commission to the extent that such employee or contractor prepares, handles or distributes, or provides access to, any information pursuant to his employment or contract with the Commission.

This document consists of 74 pages.

Copy/ 3 of 260 copies. Series A.

# FABRICATION OF HEAT EXCHANGERS AND RADIATORS

# FOR HIGH TEMPERATURE REACTOR APPLICATIONS

P. Patriarca, G. M. Slaughter,

and W. D. Manly

Metallurgy Division

Oak Ridge National Laboratory

R. L. Heestand

Fox Project

Pratt and Whitney Aircraft

Period Covered by Work: February, 1955 - April, 1955

# Work Performed By

R. E. Clausing

R. G. Shooster

O. E. Conner

C. E. Shubert

R. L. Heestand

L. C. Williams

B. McDowell

Metallurgy Division

A. G. Towns

Aircraft Reactor Engineering Division

Welding Under Direction Of

T. R. Housley

Engineering and Mechanical Division

Photographic and Metallographic Work By

M. D. Allen

R.J. Gray

J. C. Gower

E. P. Griggs

Contract No. W-7405-eng-26

JUN 14 1956

# INTERNAL DISTRIBUTION

1. C. E. Center   
2. Biology Library   
3. Health Physics Library   
4. Metallurgy Library

5-6. Central Research Library   
7. Reactor Experimental Engineering Library   
8-12. Laboratory Records Department   
13. Laboratory Records, ORNL R.C.   
14. A. M. Weinberg   
15. L. B. Emlet (K-25)   
16. J. P. Murray (Y-12)   
17. J. A. Swartout   
18. E. H. Taylor   
19. E. D. Shipley   
20. F. C. VonderLage   
21. W. H. Jordan   
22. C. P. Keim   
23. J. H. Frye, Jr.   
24. R. S. Livingston   
25. R. R. Dickison   
26. S. C. Lind   
27. F. L. Culler   
28. A. H. Snell   
29. A. Hollander   
30. M. T. Kelley   
31. K. Z. Morgan   
32. J. A. Lane   
33. T. A. Lincoln   
34. A. S. Householder   
35. C. S. Harrill

36. C. E. Winters   
37. D. S. Billington   
38. D. W. Cardwell   
39. W. D. Manly   
40. E. M. King   
41. A. J. Miller   
42. D. D. Cowen   
43. R. A. Charpie   
44. M. L. Picklesimer   
45. M. J. Skinner   
46. G. E. Boyd   
47. M. Bender   
48. W. F. Boudreau

49-50. R. B. Clarke

51. A. P. Fraas   
52. R. D. Schultheiss   
53. M. M. Yarosh   
54. H. C. Gray   
55. H. W. Savage   
56. A. Taboada   
57. P. Patriarca   
58. J. H. Coobs   
59. W. H. Cook   
60. E. E. Hoffman   
61. T. R. Housley   
62. J. H. Devan   
63. D. A. Douglas, Jr.   
64. R. L. Heestand   
65. A. W. Savolainen

66-67. ORNL - Y-12 Technical Library, Document Reference Section

# EXTERNAL DISTRIBUTION

68. AF Plant Representative, Baltimore   
69. AF Plant Representative, Burbank   
70. AF Plant Representative, Marietta   
71. AF Plant Representative, Santa Monica   
72. AF Plant Representative, Seattle   
73. AF Plant Representative, Wood-Ridge   
74. Air Materiel Area   
75. Air Research and Development Command (RDGN)   
76. Air Research and Development Command (RDZPA)   
77. Air Technical Intelligence Center   
78. Aircraft Laboratory Design Branch (WADC)

![](images/d470b4305016773790409da4bb08e37c43e950cf9250df9d1ab1c1b5a19dd289.jpg)

82. Argonne National Laboratory   
83. Armed Forces Special Weapons Project, Sandia   
84. Assistant Secretary of the Air Force, R&D

91. Battelle Memorial Institute   
92. Bettis Plant   
93. Bureau of Aeronautics   
94. Bureau of Aeronautics (Code 34)   
95. Bureau of Aeronautics General Representative   
96. Chicago Operations Office   
97. Chicago Patent Group

100. Convair-General Dynamics Corporation   
101. Director of Laboratories (WCL)   
102. Director of Requirements (AFDRQ)   
103. Director of Research and Development (AFDRD-ANP)

79-81. ANP Project Office, Fort Worth   
85-90. Atomic Energy Commission, Washington   
98-99. Chief of Naval Research   
104-106. Directorate of Systems Management (RDZ-1SN)   
107-109. Directorate of Systems Management (RDZ-1SS)   
110. Equipment Laboratory (WADC)   
111-114. General Electric Company (ANPD)   
115. Hartford Area Office   
116. Headquarters, Air Force Special Weapons Center   
117. Idaho Operations Office   
118. Knolls Atomic Power Laboratory   
119. Lockland Area Office   
120. Los Alamos Scientific Laboratory   
121. Materials Laboratory Plans Office (WADC)   
122. National Advisory Committee for Aeronautics, Cleveland   
123. National Advisory Committee for Aeronautics, Washington   
124. Naval Air Development Center   
125. New York Operations Office   
126. North American Aviation, Inc. (Aerophysics Division)   
127. Nuclear Development Corporation   
128. Patent Branch, Washington   
129-131. Powerplant Laboratory (WADC)   
132-135. Pratt & Whitney Aircraft Division (Fox Project)   
136. San Francisco Operations Office   
137. Sandia Corporation   
138. School of Aviation Medicine   
139. Sylvania Electric Products, Inc.   
140. USAF Project Rand   
141. University of California Radiation Laboratory, Livermore   
142-144. Wright Air Development Center (WCOSI-3)   
145-259. Technical Information Extension, Oak Ridge   
260. Division of Research and Development, AEC, ORO

# TABLE OF CONTENTS

ABSTRACT 1

INTRODUCTION 2

FABRICATION OF 500-KW HEAT EXCHANGERS 4

Introduction 4

Fabrication Procedure 7

Summary 19

FABRICATION OF 500-KW NaK-TO-AIR RADIATORS 21

Introduction 21

Fabrication Procedure 23

Summary 37

FABRICATION OF 20-TUBE HIGH-VELOCITY HEAT EXCHANGER 37

Introduction 37

Fabrication Procedure 39

Summary 40

CONCLUSIONS 42

LIST OF FIGURES 43

BIBLIOGRAPHY 45

# ABSTRACT

Two 500-kw fused-fluoride-to-Nak heat exchangers, two 500-kw NaK-to-air radiators, and a 20-tube high-velocity heat exchanger were fabricated for a heat-exchanger development program. A construction procedure, utilizing both inert-arc-welding and high-temperature dry-hydrogen brazing, was used successfully on all of the units. The tube-to-header joints were welded and back-brazed; the manifold joints were inert-arc-welded with full penetration; and the tube-to-fin joints were brazed. A detailed description of the fabrication of each type of component is discussed and a cost analysis of the 500-kw units is presented.

# INTRODUCTION

The heat exchangers and radiators to be used in conjunction with high-temperature nuclear reactors which utilize highly corrosive and radioactive fluids must necessarily be the ultimate in integrity. Precise control of the procedures used in their construction must therefore be constantly maintained. It is well recognized that faulty workmanship or the improper selection of a joining technique in one location on a unit may result in a catastrophe or, at least, a costly shutdown during repair.

The component designs under consideration for the Aircraft Reactor Test installation incorporate multitudes of thin-walled small-diameter tubes in extremely close-packed configurations. The fabrication of these units poses a difficult problem; highly specialized equipment and procedures, which have been proven satisfactory in rigid tests under simulated service conditions, are required. Since the complexity of design of the heat exchangers and radiators is, in many cases, unique to the atomic energy field, much of the developmental work on these joining techniques has been done by the personnel who are actually confronted with the problems of component construction.

Most of the fabrication problems associated with these units may be classified into three general categories: (1) the production of sound tube-to-header joints, (2) the production of high-quality manifold joints, and (3) the attainment of satisfactory tube-to-fin joints. The development of procedures and techniques for the solution of these problems has been under way at Oak Ridge National Laboratory for several years. Numerous successful test assemblies have been fabricated during this time, and refinements in construction procedure have been continuously introduced.

A heat-exchanger test loop<sup>1</sup> has now been designed and set up in the Aircraft Reactor Engineering Division of ORNL to provide data on corrosion, mass transfer, and reliability of a fuel-to-NaK-to-air system operating under conditions comparable to those expected in the Aircraft Reactor Test. A small-scale heat-exchanger test was also operated for the purpose of investigating heat-transfer characteristics, through the Reynolds-number range of 0 to 5500, on the fluoride-mixtures side of the fuel-to-NaK heat exchanger.

The Welding and Brazing Group of the Metallurgy Division was assigned the job of fabricating the units used in these test loops. The loops consisted of two 500-kw fused-fluoride-to-NaK heat exchangers; two 500-kw NaK-to-air radiators; and a 20-tube high-velocity, fused-fluoride-to-NaK heat exchanger. Services of the Engineering and Mechanical Division of ORNL were also used extensively in the construction of these components. This report describes in detail the fabrication of these heat exchangers and radiators and contains information pertaining directly to the construction of similar units for the ART. It should also provide assistance to other groups interested in the production of equipment for high-temperature high-corrosion applications.

A. Fabrication of 500-kw Heat Exchangers.

# 1. Introduction.

Two 500-kw fuel-to-NaK heat exchanger tube bundles were required for use in a heat-exchanger test loop under investigation in the Aircraft Reactor Engineering Division. The test loop is part of a long-range heat-exchanger development program designed to obtain information on the operating characteristics, corrosion, and reliability of fuel-to-NaK-to-air systems under conditions similar to those stipulated for the ART.

The test loop incorporates these heat exchangers in the regenerative-type circuit shown schematically in Fig. 1. The NaK flows from a l-Mw gas-fired heater through one tube bundle to a radiator. The stream then goes to a liquid-metal pump and back through the second tube bundle to the heater. The fuel mixture NaF-ZrF $_4$ -UF $_4$ (50-46-4 mole %) will be circulated outside the tubes counter-current to the NaK flow and will be alternately heated and cooled by the NaK stream.

Each heat exchanger was composed of 100 Inconel tubes, 3/16-in. OD, 0.017-in. wall thickness, and approximately 6 ft. in length. The tubes were incorporated into the heat exchanger as shown in Fig. 2, an assembly drawing of a typical tube bundle. It is essential that the completed heat exchangers be leaktight and that they be fabricated in such a way as to withstand the severe conditions of temperature and pressure indicated in Fig. 1.

Another heat-exchanger test unit, of a smaller but somewhat similar design, has been fabricated, $^{2}$ tested, $^{3}$ and examined. $^{4}$ The tube-to-header joints in this early unit were manually inert-arc-welded. The unit performed successfully for 1680 hr before being terminated due to a failure in a tube-to-header weld. Metallographic examination of several of the welded joints revealed the presence

![](images/f5616f560ae1a4b0df117fcd253238098b89303f9514eefc45f12e82d236978e.jpg)  
Fig. 1. Flow Diagram of Loop for Testing Intermediate Heat Exchanger No. 2.

of extensive microfissuring in the fusion zone, as evidenced in Fig. 3. It is thought that the differential thermal expansion between the tubes and the casing caused stress concentrations at the roots of the tube-to-header welds. These stress concentrations tended to propagate cracks through the welds in the course of thermal cycling; particularly since the columnar dendrites, which are typical of a weld structure, were aligned in such a way as to aid the formation of parallel fractures. A photomicrograph of a tube-to-header joint exhibiting a similar crack in the early stages of propagation is shown in Fig. 4.

The results of the metallographic investigation emphasized the extreme desirability of utilizing the advantages afforded by back brazing. As can be seen in Fig. 5, a photomicrograph of a welded and back-brazed tube-to-header joint, this process (1) eliminates the "notch effect" resulting from incomplete weld penetration and (2) insures against the development of leaks in the event of corrosion through an area of shallow weld penetration. This duplex fabrication technique was therefore employed in the production of the critical tube-to-header welds.

# 2. Fabrication Procedure.

a. Tube-to-header welding. The 200, 3/16-in. OD by 0.017-in. wall, Inconel tubes for these fuel-to-NaK heat exchangers were formed into the desired configurations and delivered, along with the drilled headers and other necessary components, to the Welding and Brazing Group. All parts were meticulously degreased prior to assembling, and the headers were deburred to facilitate entry of the tubes.

The inert-arc-welding of the 400 tube-to-header joints was performed on the semiautomatic rotating-arc equipment shown in Fig. 6. The equipment incorporates a commercially available inert-arc-welding torch which is attached to a drive mechanism originally designed for contour-cutting with an oxygen cutting torch. An

![](images/0c7bf5954fb12ae22dc7bd4f177facf851f9e16023aa96f21b5842a470f11762.jpg)  
Fig. 2. Assembly Drawing of 500-kw Fuel-to- $\mathbf{Na}\mathbf{K}$ Heat Exchanger.

![](images/d36e0a461e20508154458bbf75ea0a72986f7255f6880ed9f34270709a52a377.jpg)  
Fig. 3. Tube-to-Header Weld Exhibiting Extensive Microfissuring. Etch: electrolytic; oxalic acid.

![](images/427d5eb234e1198800b4a113efbf431288b26107c2030b6551d82806b44216a7.jpg)

![](images/75a21df0ab8b44577eee7a4878840e49195cd0386d6f7b2add65894b998c4f98.jpg)  
Fig. 4. Tube-to-Header Weld Exhibiting Crack in Early Stages of Propagation. Etch: electrolytic; oxalic acid.   
Fig. 5. Tube-to-Header Weld after Back Brazing. Etch: $10\%$ oxalic acid; electrolytic. 12X.

![](images/b84b2eb01d4b2eab753e005a20c3bf0a403359e6412c4463a3717e4aa4a7aa03.jpg)  
Fig. 6. Semiautomatic Tube-to-Header Welding Equipment.

offset-cam mechanism was developed and installed, which permitted the torch to travel around a tube periphery of any desired diameter. A d-c welding generator served as the power supply, and the argon shielding gas was fed through the torch at the top. The modified metal lathe shown in the picture was not used in this fabrication, but it is useful for such special applications as circumferential inert-arc-welding of thin-walled tubing.

The arc is initiated by a superimposed high-frequency current, and the welding current is applied for slightly longer than one revolution. Extinguishing of the arc is carried out by means of a commercially available foot-controlled arc-decay attachment. This mechanism minimized the tendency to form arc craters by permitting a gradual reduction of the output voltage of the generator. Thus, "feathering" of the arc current is made possible. Extremely low welding currents can be attained on this equipment, when desired, by the utilization of a bank of variable high-wattage resistances. Good arc-striking conditions can be simultaneously attained since a high open-circuit voltage is available.

Prior to starting the actual fabrication, a set of experiments was conducted to determine the optimum combination of welding conditions. In the experiments two Inconel test headers, of the same size and physical shape as the one shown in Fig. 2, were machined, and sample tube-to-header welds were made under a variety of controlled conditions. Several of the sample joints were examined under high-power magnification to determine the presence of weld microfissuring, but this type of cracking was not found and, therefore, presented no problem. Small imperfections showed that the preparation of the header surfaces for welding, after insertion of the tubes, should definitely not be done by abrasive grinding. Entrapped abrasive in the joint resulted in severe arc instability and in inconsistent welds. A more reliable method consisted of preshaping the tubes to conform to the curvature

of the header before assembly. The tube can then be expanded with a special tool before final welding. By the use of this method of header preparation, the magnitudes of the welding variables were found which gave the most consistent weld penetration and which were least likely to result in excessive hole constriction or in undesirable preferential melting of the tube wall.

Previous experience had shown that an arc distance of 0.050 in. and a weld time of approximately 6 sec produced consistently good welds with this tubing with a 3/16-in. OD and a 0.017-in. wall thickness when it was joined to relatively thick headers. These values were, therefore, used for determining the optimum diameter of electrode rotation and the proper welding current. A rotation diameter between 0.21 in. and 0.22 in. was found to be desirable, since values less than this often resulted in preferential melting of the tube wall, and values greater than this produced maximum weld penetration in the header plate and not at the joint, where it is of most importance. An arc current of 60 amp at an arc voltage of 10 v produced consistently satisfactory welds with penetrations of approximately twice the tube wall thickness. A photomicrograph of a typical weld produced under these optimum conditions is shown in Fig. 7. No weld porosity or cracks are evident and excellent penetration was achieved. The two-pass effect present in the nugget results because a weld overlap of approximately one-half revolution is used after the complete peripheral weld has been made. During this period the weld current is gradually decreased to prevent the formation of undesirable arc craters. The uniformity of welds made under these conditions can be seen in Fig. 8, a photograph of a 100-weld header section of this heat exchanger. Helium backing-gas was used throughout to minimize oxidation at the root of the weld. Leak testing of each header section was performed, and all welds were leaktight before initiation of the following stages of fabrication.

![](images/563d40bfe71f6978fc667ddbdc83e630240fdf6c8e2b1f29883ab7e2a4924508.jpg)  
Fig. 7. Tube-to-Header Weld Produced with the Semiautomatic Welding Equipment. Etch: electrolytic; oxalic acid. 75X. Reduced $13\%$ .

![](images/1af15dcd8dc7b0e7453a25040ceb12d659aa9606c9ac70ab1ac45f4e5e1fbf8f.jpg)  
Fig. 8. One End of Heat Exchanger after Welding Tube-to-Header Joints.

b. Header welding. The side plates, top plates, and nozzles were joined to the Inconel headers entirely by manual inert-arc-welding. The welding procedures are stipulated in Appendix 1 and the qualifications for welding operators are stipulated in Appendix 2. The joint designs used were those recommended for high-pressure, high-corrosion applications (cf. Appendix 3).

To minimize cracking of the brittle brazing alloy and to prevent the areas to be welded from becoming contaminated with such elements as boron and silicon from the brazing alloy, the welding of the components was performed before the tube-to-header joints were back-brazed. However, to permit accessibility to the joints, the preplacement of the brazing alloy was completed first.

The welding in an early stage of fabrication is shown in Fig. 9, and it can be seen that strongbacks were used to minimize distortion of the header and consequent danger of tube-to-header weld fracture. A photograph of a completed leak-tight header section is shown in Fig. 10.

c. Back brazing of tube-to-header joints. The back brazing of the tube-to-header welds in this heat exchanger was desirable since it afforded a means of minimizing the stress concentrations formed at the root of the weld during service. The brazing alloy would, of course, also minimize the chances for leaks to occur from weld corrosion or microfissuring during operation of the unit. Because the brazing alloy would be in intimate contact with the fused fluorides and might come in localized contact with the metal inside the tubes, it was desirable that the alloy possess good resistance to corrosion in both media.

A long-range program for the development of brazing alloys has been conducted by the Welding and Brazing Group of the Metallurgy Division at ORNL for several years. A thorough evaluation<sup>5</sup> of the corrosion resistance of brazing alloys has been conducted by the General Corrosion Group and, as a result of their work, a suitable alloy was found.

![](images/1b4d3601b73db993f4977f3133786a5f6486a236e9a4cd3ac6557cd8a76f5d40.jpg)  
Fig. 9. Header in Early Stages of Fabrication.

![](images/b33c86c5328beb2cda1175f5ac494cd063ed63bdc059714facde06e204798bce.jpg)  
Fig. 10. A Completed Leaktight Header Section.

Low-melting Microbraz, an alloy of the nominal composition 80Ni-5Cr-5Si-3B-6Fe-1Cr, was found to be compatible with both liquids. A photomicrograph showing the resistance of this alloy to fluoride attack is presented in Fig. 11, and a photomicrograph of a sample after testing in molten sodium is presented in Fig. 12. This alloy possesses good flowability at $1040^{\circ}\mathrm{C}$ , a temperature at which boron diffusion into the Inconel base metal is not a serious problem. Therefore, only minor embrittlement of the tubes would be expected to occur during brazing.

The low-melting Microbraz alloy was preplaced on the headers as a dry powder and was secured firmly in position with Microbraz cement. Since the Globar-heated brazing furnace contained a heating zone of limited length, only one end of the tube bundle could be brazed at a time. As a result, the welding and the brazing of one header of a tube bundle were completely performed before the brazing alloy preplacement and before the welding of the second end was initiated. This was necessary since there was danger of spalling of preplaced alloy from the underside of the second header during the brazing of the first header. It was thought that hot hydrogen gas might volatilize the binder and leave the brazing alloy insecurely positioned in its overhead locations. This important consideration increased the fabrication time to some extent because the welding of both heads could not be performed in succession.

The brazing operation was performed in a dry hydrogen atmosphere of $-70^{\circ}\mathrm{F}$ dew point or below. Good flowability is obtained without the addition of a flux because the highly reducing nature of this hydrogen prevents the formation of most metal oxides. Accelerated corrosion, common to joints containing entrapped brazing flux, is, therefore, avoided. Conventional canning procedures were used during brazing; that is, the heat exchanger was placed in a stainless steel retort in which hydrogen inlet and hydrogen exit tubes were the only openings. The pure

![](images/d1bec17ad5411742da6a22f0d69e388c8e9421780c3f048a0c31c699e0553618.jpg)

![](images/454d6b38b79faaddadf3997471d8138d01dcb3c7ed636993510139ac4f7e3ea9.jpg)  
Fig. 11. An Inconel T-Joint Brazed with Low-Melting Microbraz and Tested in Fluoride Bath No. 44 for 100 hr at $1500^{\circ}\mathrm{F}$ . Only very slight attack is present. Etchant: Glyceria regia. 150X. Reduced $14\%$ .   
Fig. 12. An Inconel T-Joint Brazed with Low-Melting Microbraz and Tested in Sodium for 100 hr at $1500^{\circ}\mathrm{F}$ . Negligible attack is present. Etch: None. 150X. Reduced $14\%$ .

dry-hydrogen atmosphere was then maintained in this retort while it was heated in a large Globar high-temperature furnace.

An elaborate purification and drying train was used to remove oxygen and water from the inlet hydrogen gas. The oxygen was converted to water by means of Deoxo (palladium catalyst) manufactured by Baker & Co., Inc., Newark, New Jersey, and the water was removed by an activated alumina drier obtained from Pittsburgh Lectro-dryer Corp., Pittsburgh, Pennsylvania.

The dry-hydrogen furnace brazing was performed in a horizontal position in a large Globar-heated furnace. The heat-exchanger tube bundle was securely jigged in a long rectangular stainless steel retort, and a dry-hydrogen atmosphere was maintained in the retort during brazing. A time-temperature record of every brazing thermal cycle was measured by means of a chromel-alumel thermocouple firmly attached to the assembly. A plot of a typical cycle is shown in Fig. 13. A pre-heated brazing furnace was used to shorten the time required for each operation, and no visible warpage or distortion of the heat exchanger resulted.

d. Fabrication and assembly of "comb spacers". The use of wire comb spacers was considered to be the most practical means of holding the tube bundle rigid throughout its free-span length and of keeping the tubes separated to permit the required mode of fluid flow between them. The assemblies were to be placed at 5-in. intervals along the bundle with alternate spacers positioned at an angle of $90^{\circ}$ to each other. It was required, for a heat-transfer evaluation, to have the spacers on one bundle placed perpendicular to the axis of the tubing, whereas they were placed in a plane at a $30^{\circ}$ angle to the tubing axis on the second bundle. The comb assemblies were fabricated and attached according to these requirements; and a photograph of both types of spacers on a sample tube bundle is given in Fig. 14. It can be seen that the fabrication and the assembling of these spacers required

![](images/ef529dd9ce968907bc1c3144c6c8851e1a3ff1df9f0411baeb0fca4ab695b257.jpg)

![](images/936a3e06a8ac6a0a2fc907b240e40bec816e2e234b5fa08b09f6af1ecc0da0b9.jpg)  
Fig. 13. Typical Time-Temperature Thermal Cycle Used in the Brazing of Heat Exchangers.   
Fig. 14. Sample Tube Bundle Showing Two Types of "Comb Spacers."

the use of precision jigging facilities and the careful determination and control of welding conditions. Meticulous care also was maintained when punching holes in the strip headers because extremely close tolerances were specified.

e. Installation of tube bundle into pressure shell. The installation of the tube bundles into their pressure shells required a light machining of the shell to permit proper fit. Each pressure shell had to be precision machined to adjust for the very small variations in dimensions between it and its corresponding tube bundle.

The heavy-walled pressure shell was beveled according to the recommended joint design, and the root pass was inert-arc-welded as prescribed for high-corrosion applications. The remainder of the welding was performed by use of the metallic-arc process in order to minimize the heat input and consequent distortion of the unit. Fig. 15 is a photograph showing the heat exchanger after completion of the root pass. The large I-beam was used as a strongback for the system in order to prevent distortion.

f. Joining of the two tube bundles. The two 500-kw tube bundles were joined together after being welded into their respective pressure shells, and a photograph of the completed unit is presented in Fig. 16. It can be seen that the operation required several manual inert-arc-welds to connect the sodium circuits and to attach the inlet and exit nozzles.

# 3. Summary.

Leak testing of this unit with a mass spectrometer type of helium leak detector indicated no flaws, and the heat exchanger was subsequently delivered to the Aircraft Reactor Engineering Division for installation into their testing rig.

A step-by-step record of the time required for each operation in the fabrication of the two tube bundles was maintained, and the compilation of these times is presented in Appendix 4.

![](images/6837c47637bb263580ff17d396795e89c35adcd3e5931282e9be011fadb8f39a.jpg)

![](images/9d5aa377951358a197e14f5ae74105345c224c7b707343a6e731b199d476964b.jpg)  
Fig. 15. One Tube Bundle after Completion of Root Weld Pass on Pressure Shell.   
Fig. 16. A Completed 1-Mw Heat Exchanger.

B. Fabrication of 500-kw NaK-to-Air Radiators.

# 1. Introduction.

The Intermediate Heat Exchanger No. 2 test loop described in the preceding section required the fabrication of two 500-kw air-cooled radiators for installation as shown in Fig. 1. An assembly drawing of one radiator is shown in Fig. 17.

Several test radiators, containing very compact tube-to-fin matrices and limited in size and heat transfer capacity, have been fabricated and tested. These early units, which contained austenitic stainless steel or nickel fins, possessed good structural integrity but only fair performance characteristics at the high-operating temperatures. A high-conductivity fin developmental program was therefore initiated to determine the most suitable high-thermal-conductivity materials for high-temperature services. Type 310 stainless-steel-clad copper was found to possess excellent resistance to high-temperature oxidation, and the good thermal conductivity of the material was not materially reduced after extended periods at the service temperatures. A fin material of 0.006-in. OFHC copper, clad on each side with 0.002 in. of type 310 stainless steel, was therefore selected for this application. The desired spacing between successive stacked fins was obtained by proper design of the punch-and-die equipment, that is, by the depth of lip protruding from the flat sheet after punching.

Experience with the early fabrication procedures, in which the tube-to-fin, tube-to-header, and manifold joints were all brazed in one operation, indicated that every critical joint could not consistently be made leaktight in one brazing operation. Minor variations in joint spacing, base-metal composition, hydrogen coverage, hydrogen purity, and brazing technique influenced the brazing-alloy flowability to such an extent that several rebrazing operations were often required to obtain a radiator that was leaktight when tested with a helium mass spectrometer.

![](images/ab6795c4ffa1d3db29395b864fe332130e768f912d45d584b668c7c280d95a62.jpg)

![](images/8834ddfec53cb8101dc0fdb545e526f3310f0be5d9beca78a489216ba687c912.jpg)

<table><tr><td>PART
NO.</td><td>40
HEU#S</td><td>NAME</td><td>SIZE</td><td>MATERIAL</td></tr><tr><td>1.</td><td>860</td><td>RAGURATOR FIN</td><td>256X 86X24</td><td>FZ-3000</td></tr><tr><td>2.</td><td></td><td>TOP PLATE</td><td>DZX 3.3/4.8X14</td><td>ATX-3000</td></tr><tr><td>3.</td><td>4</td><td>SUPPORT MEMBER</td><td>DZX 8X14/4.8X14/24</td><td></td></tr><tr><td>4.</td><td>1</td><td>BOUTON FLANGE PLATE</td><td>DZX 3.3/4.8X14/24</td><td></td></tr><tr><td>5.</td><td>2.4</td><td>RAGURATOR TUBE</td><td>S/8X 2.0X2.0X2.0X2.0X2.0X2.0X2.0X2.0X2.0X2.0X2.0X2.0X2.0X2.0X2.0X2.0X2.0X2.0X2.0X2.0X2.0X2.0X2.0X2.0X2.0X2.0</td><td></td></tr><tr><td>6.</td><td>7.4</td><td>RAGURATOR TUBE</td><td colspan="2">S/8X 2.0X2.0X2.0X2.0X2.0X2.0X2.0X2.0X2.0X2.0X2.0X2.0X2.0X2.0X2.0X2.0X2.0X2.0X2.0X2.0X2.0X</td></tr><tr><td>7.</td><td>6</td><td>HEADER END PLATE</td><td>S/8X 2.0X2.0X2.0X2.0X2.0X2.0X2.0X2.0X2.0X2.0X2.0X2.0X2.0X2.0X2.0X2.0X2.0X2.0X2.0X2.0X2.0X2.0X2.0X2</td><td></td></tr><tr><td>8.</td><td></td><td></td><td></td><td></td></tr><tr><td>9.</td><td></td><td></td><td></td><td></td></tr><tr><td>10.</td><td>2</td><td>HEADER IMPLT/OUTLET COM</td><td>S/8X 40 PIPE 1.5</td><td></td></tr><tr><td>11.</td><td>2.</td><td>UPPER HALF OF HEIDER</td><td>S/8X 40 PIPE 1.5</td><td></td></tr><tr><td></td><td></td><td></td><td></td><td></td></tr><tr><td></td><td></td><td></td><td></td><td></td></tr></table>

![](images/babed2dfd825400370d63a39b89f89cc06311a5bd9e8de657d6d60632f56c7b0.jpg)

![](images/6eb036fdd9d0e19b946cf3ab4209d9baaf3236c16ae6c88a4544e47e9359680b.jpg)  
Fig. 17. Assembly Drawing of 500-kw NaK-to-Air Radiators.   
Fig. 18. Sodium-to-Air Radiator with Stainless Steel Fins Fabricated by the Combination Welding and Brazing Technique.

These rebrazed sites were considered undesirable because of their adverse effect upon the mechanical properties of the base materials. Increased grain growth of the parent material resulted; and embrittlement, resulting from the diffusion of constituents from the brazing alloys, was promoted. Also, the temperature gradients across the radiator during rebrazing induced localized stresses in the rigid structure, which condition might initiate the formation of microfissures in the braze or base metal.

In view of these difficulties, a combination welding and brazing procedure was developed whereby all manifold welds (butt welds, nozzle welds, and end-cap welds) were inert-arc-welded before subsequent dry-hydrogen brazing. Also, all tube-to-header joints were welded with the intention of back brazing as discussed in the section, "Back Brazing of Tube-to-Header Joints". As was explained in this previous section, back brazing eliminates the notch effect and prevents leaks in the event of corrosion through localized areas of shallow weld penetration. Back brazing can also be used to seal occasional welds containing small cracks or other defects. This procedure proved to be successful, and two leaktight liquid-metal-to-air test radiators were fabricated after only one brazing operation on each.[4,9] Photographs of these two units are shown in Figs. 18 and 19. In view of the satisfactory results obtained by this duplex technique, it was chosen as the best method for use in the construction of the 500-kw units.

# 2. Fabrication Procedure.

a. Tube bending. The Inconel tubes were bent to the desired configurations before being delivered to the Welding and Brazing Group. It was specified that these tubes should have an outside diameter between 0.187 in. and 0.188 in. to permit proper fitup for flow of the brazing alloy in the joint. The use of tubing with an outside diameter of 0.185 in. resulted in such a loose tube-to-fin fitup

![](images/21a6c2f202e25787548aeb4f8900bb3079c628fd3eb4533b5e66e964b3ba64bb.jpg)  
Fig. 19. Sodium-to-Air Radiator with High-Conductivity Fins Fabricated by the Combination Welding and Brazing Technique.

that bonding was extremely inconsistent, whereas tubing with an outside diameter of 0.190 in. was so large that assembling the fins on the tubes was very difficult. The tubing was radiographically inspected and vacuum-tested for flaws before the radiators were assembled, but no apparent defects were found.

b. Fin shearing and inspection. Approximately 1500 ft of type 310 stainless-steel-clad-copper high-conductivity fin material was obtained in coiled spools from the General Plate Div. of Metals & Controls Corp. The spools were purchased in 15/16-in. widths because this was one of the specified fin dimensions. The 0.010-in.-thick material was composed of 0.006 in. of OFHC copper roll-clad on each side with 0.002 in. of stainless steel for oxidation resistance. Twenty-two hundred fins were individually sheared from these coils to the desired 15/16-in. by 8-in. final dimensions. Precision shearing was required since it was important to have the copper edge completely exposed for the aluminizing edge treatment (to be described in the next section). The fins were then carefully inspected for such surface imperfections as blistering and exposed copper. Thorough degreasing in polychlorethylene was also performed prior to aluminizing.

c. Aluminum-bronze edge-protection process. The edge protection of exposed copper on the sheared fin edges is extremely desirable in order to minimize oxidation and in order to overcome the severe fin distortion resulting from the volume changes occurring on account of the formation of the oxide. An aluminizing process was developed whereby edge protection is obtained through the formation of a highly oxidation-resistant copper-aluminum alloy. A procedure was devised to permit the simultaneous edge protection of large numbers of type 310 stainless-steel-clad copper-sheet fins. This procedure, for which the precision fin-shearing was required, is presented below.

The fins were stacked in groups of approximately 200 and securely clamped with $1/4$ -in.-thick stainless steel side plates. The exposed copper edges were then sprayed with three coats of Kestron acrylic spray produced by Aerosol Products Company, South Hampton, Pennsylvania. This sealed the cracks between fins and prevented the flow of an aluminum-bearing slurry onto the stainless steel cladding. A coat of slurry, consisting of 100 cc of acrylic resin and $40\mathrm{g}$ of atomized aluminum powder (-325 mesh), was then applied evenly to the fin edges. After drying sufficiently, the clamped fins were heated in helium at $750^{\circ}\mathrm{C}$ for 2 l/2 hr in order to accelerate the formation of the oxidation-resistant aluminum bronze. A high helium flow rate (80 ft $^3$ /hr) was maintained for the first hour but was reduced to 40 ft $^3$ /hr for the remaining heat treatment. After cooling, the excess aluminum was easily removed from the fin edges with the aid of a brass wire brush.

Test specimens of fins edge-protected by this method have been metallographically examined after exposure for 100, 200, 500, and 1000 hr in air at $1500^{\circ}\mathrm{F}$ . Fig. 20 illustrates the excellent protection provided by this technique after 1000 hr at this temperature. The depth of oxide penetration into an unprotected fin is shown on the same print for comparison purposes. Cyclic tests on these aluminized fins were also conducted to evaluate their stability under simulated service conditions. After 500 hr at $1500^{\circ}\mathrm{F}$ and after having been intermittently cooled to room temperature 200 times during this period, no adverse effects were evident.

After edge protection was completed, the fins were punched to accommodate the Inconel tubing. It was found that the use of a lead-oxide die lubricant should be omitted if possible, since the subsequent removal of this substance is difficult. However, if this lubricant is used, it is essential that every trace of the lead oxide must be removed.

![](images/51eab80b8703600953d38c65620e2df0302d353c7dbe0523941de846c85245b5.jpg)  
Fig. 20. Photomicrograph Exhibiting the Excellent Fin Edge-Protection to High-Temperature Oxidation Afforded by the Aluminum-Bronzing Operation. Fin on left was unprotected. Etch: None. 60X.
