Repository: ondrejch/msr_kb

# MSR KB Bundle

## Purpose

This repository preserves a deterministic, provenance-backed knowledge base for historical molten-salt reactor research.

It has two complementary uses:

- **historical knowledge base** under `kb/` for document-grounded entities, topics, timelines, reports, and normalized claims
- **distilled research layer** under `kb/distilled/` and `kb/wiki/research-guides/` for reusable salts, materials, compatibility, reactor-physics, and system-dynamics knowledge

The pipeline is intentionally deterministic: all generated outputs are derived from OCRed source documents and should remain traceable back to specific documents, sections, and line ranges.

File: pdf/ORNL-2157/ORNL-2157/hybrid_ocr/ORNL-2157.md (part 1 of 18)
# AEC RESEARCH AND DEVELOPMENT REPORT

MARTIN MARIETTA ENERGY SYSTEMS LIBRARIES

![](images/fc1cded02710e0cdba09e4758dc7276eb9a14968c16e4b351892e828884afdd9.jpg)

34456 03503046

AIRCRAFT NUCLEAR PROPULSION PROJECT

QUARTERLY PROGRESS REPORT

FOR PERIOD ENDING SEPTEMBER 10, 1956

![](images/9d3f64dc4e8a76f864286a7bc51d6805731feb5c232f7c744dd9be3dffb2e96e.jpg)

TRAL RESEARCH LIBRARY

OCUMENT COLLECTION

![](images/2f756fe72deae113d28ef81c2a50a5014c329f0cfb1713e950c0c2baf842522f.jpg)

![](images/3e49299a8d5d7b999c35405eaaaa045fc954745c9a25e1e1fc415b51853c7d7d.jpg)

NOT TRANSFER TO ANOTHER PERSON

If you wish someone else to see this document, send in name with document and the library will change a 100th.

OAK RIDGE NATIONAL LABORATORY

OPERATED BY

UNION CARBIDE NUCLEAR COMPANY

A Division of Union Carbide and Carbon Corporations

UCC

POST OFFICE BOX X · OAK RIDGE, TENNESSEE

# LEGAL NOTICE

This report was prepared as an account of Government sponsored work. Neither the United States, nor the Commission, nor any person acting on behalf of the Commission:

A. Makes any warranty or representation, express or implied, with respect to the accuracy, completeness, or usefulness of the information contained in this report, or that the use of any information, apparatus, method, or process disclosed in this report may not infringe privately owned rights; or   
B. Assumes any liabilities with respect to the use of, or for damages resulting from the use of any information, apparatus, method, or process disclosed in this report.

ORNL-2157, Parts 1-5

C-84 - Reactors-Special Features of Aircraft Reactors

This document consists of 330 pages.

Copy 2/ of 237 copies. Series A.

Contract No. W-7405-eng-26

AIRCRAFT NUCLEAR PROPULSION PROJECT

QUARTERLY PROGRESS REPORT

For Period Ending September 10, 1956

W. H. Jordan, Director

S. J. Cromer, Co-Director

A. J. Miller, Assistant Director

DATE ISSUED

DEC 13 1956

OAK RIDGE NATIONAL LABORATORY

Operated by

UNION CARBIDE NUCLEAR COMPANY

A Division of Union Carbide and Carbon Corporation

Post Office Box X

Oak Ridge, Tennessee

RESTRICTED DATA

This document contains Restricted Data as defined in the Atomic Energy Act of 1954. Its transmission on the disclosure of its contents

in any manner to an unauthorized person is prohibited.

Reports previously issued in this series are as follows:

ORNL-528 Period Ending November 30, 1949

ORNL-629 Period Ending February 28, 1950

ORNL-768 Period Ending May 31, 1950

ORNL-858 Period Ending August 31, 1950

ORNL-919 Period Ending December 10, 1950

ANP-60 Period Ending March 10, 1951

ANP-65 Period Ending June 10, 1951

ORNL-1154 Period Ending September 10, 1951

ORNL-1170 Period Ending December 10, 1951

ORNL-1227 Period Ending March 10, 1952

ORNL-1294 Period Ending June 10, 1952

ORNL-1375 Period Ending September 10, 1952

ORNL-1439 Period Ending December 10, 1952

ORNL-1515 Period Ending March 10, 1953

ORNL-1556 Period Ending June 10, 1953

ORNL-1609 Period Ending September 10, 1953

ORNL-1649 Period Ending December 10, 1953

ORNL-1692 Period Ending March 10, 1954

ORNL-1729 Period Ending June 10, 1954

ORNL-1771 Period Ending September 10, 1954

ORNL-1816 Period Ending December 10, 1954

ORNL-1864 Period Ending March 10, 1955

ORNL-1896 Period Ending June 10, 1955

ORNL-1947 Period Ending September 10, 1955

ORNL-2012 Period Ending December 10, 1955

ORNL-2061 Period Ending March 10, 1956

ORNL-2106 Period Ending June 10, 1956

# INTERNAL DISTRIBUTION

1. R.G.Affel

50. R. B. Lindauer

2. C. J. Barton

51. R. S. Livingston

3. M. Bender

52. R. N. Lyon

4. D. S. Billington

53. F. C. Maienschein

5. F. F. Blankenship

54. W. D. Manly

6. E. P. Blizzard

55. E. R. Mann

7. C. J. Borkowski

56. L. A. Mann

8. W. F. Boudreau

57. W. B. McDonald

9. G.E. Boyd

58. F. R. McQuilkin

10. M. A. Bredig

59. R. V. Meghreblian

11. W.E. Browning

60. R. P. Milford

12. F. R. Bruce

61. A. J. Miller

13. A. D. Callihan

62. R. E. Moore

14. D. W. Cardwell

63. J. G. Morgan

15. C. E. Center (K-25)

64. K. Z. Morgan

16. R. A. Charpie

65. E. J. Murphy

17. C. E. Clifford

66. J. P. Murray (Y-12)

18. J.H. Coobs

67. M. L. Nelson

19. W. B. Cottrell

68. G. J. Nessle

20. D. D. Cowen

69. R. B. Oliver

21. S. Cromer

70. L. G. Overholser

22. R. S. Crouse

71. P. Patriarca

23. F. L. Culler

72. R.W. Peelle

24. J. H. Devan

73. A. M. Perry

25. L. M. Doney

74. J. C. Pigg

26. D. A. Douglas

75. H. F. Poppendiek

27. E. R. Dytko

76. P. M. Reyling

28. W. K. Eister

77. A. E. Richt

29. L. B. Emlet (K-25)

78. M. T. Robinson

30. D. E. Ferguson

79. H. W. Savage

31. A. P. Fraas

80. A. W. Savolainen

32. J. H. Frye

81. R. D. Schultheiss

33. W. T. Furgerson

82. E. D. Shipley

34. H. C. Gray

83. A. Simon

35. W. R. Grimes

84. O. Sisman

36. E. Guth

85. J. Sites

37. E. E. Hoffman

86. M. J. Skinner

38. H. W. Hoffman

87. G.P. Smith

39. A. Hollaender

88. A. H. Snell

40. A. S. Householder

89. C. D. Susano

41. J. T. Howe

90. J. A. Swartout

42. W. H. Jordan

91. E. H. Taylor

43. G. W. Keilholtz

92. R.E.Thoma

44. C. P. Keim

93. D. B. Trauger

45. M. T. Kelley

94. E. R. Van Artsdalen

46. F. Kertesz

95. G. M. Watson

47. E. M. King

96. A. M. Weinberg

48-49. J.A. Lane

97. J. C. White

# SECRET

98. G. D. Whitman   
99. E. P. Wigner (consultant)   
100. G. C. Williams   
101. J. C. Wilson   
102. C. E. Winters

103-112. ORNL - Y-12 Technical Library Document Reference Section   
113-119. Laboratory Records Department   
120. Laboratory Records, ORNL R.C.   
121-123. Central Research Library

# EXTERNAL DISTRIBUTION

124. AF Plant Representative, Baltimore   
125. AF Plant Representative, Burbank   
126. AF Plant Representative, Marietta

127-129. AF Plant Representative, Santa Monica

130-131. AF Plant Representative, Seattle

132. AF Plant Representative, Wood-Ridge   
133. Air Materiel Area   
134. Air Research and Development Command (RDGN)   
135. Air Technical Intelligence Center   
136. Allison Division

137-139. ANP Project Office, Fort Worth

140. Albuquerque Operations Office   
141. Argonne National Laboratory   
142. Armed Forces Special Weapons Project, Sandia   
143. Armed Forces Special Weapons Project, Washington   
144. Assistant Secretary of the Air Force, R&D

145-150. Atomic Energy Commission, Washington

151. Battelle Memorial Institute

152-153. Bettis Plont (WAPD)

154. Bureau of Aeronautics   
155. Bureau of Aeronautics (Code 24)   
156. Bureau of Aeronautics General Representative   
157. Chicago Operations Office   
158. Chicago Patent Group   
159. Chief of Naval Research   
160. Convair-General Dynamics Corporation   
161. Engineer Research and Development Laboratories

162-165. General Electric Company (ANPD)

166. Hartford Area Office   
167. Headquarters, Air Force Special Weapons Center   
168. Idaho Operations Office   
169. Knolls Atomic Power Laboratory   
170. Lockheed Aircraft Corporation (Richard G. Rowe)   
171. Lockland Area Office   
172. Los Alamos Scientific Laboratory   
173. Mound Laboratory   
174. National Advisory Committee for Aeronautics, Cleveland   
175. National Advisory Committee for Aeronautics, Washington   
176. Naval Air Development and Material Center   
177. Naval Research Laboratory   
178. New York Operations Office   
179. North American Aviation, Inc. (Aerophysics Division)   
180. North American Aviation, Inc. (Canoga Park)

181. Nuclear Development Corporation of America   
182. Office of the Chief of Naval Operations (OP-361)   
183. Patent Branch, Washington

184-187. Pratt & Whitney Aircraft Division (Fox Project)

188. Sandia Corporation   
189. School of Aviation Medicine   
190. Sylvania Electric Products, Inc.   
191. USAF Project RAND   
192. University of California Radiation Laboratory, Livermore

193-210. Wright Air Development Center (WCOSI-3)

211-235. Technical Information Service Extension, Oak Ridge   
236. Division of Research and Development, AEC, ORO   
237. Technical Research Group, New York

![](images/9ebc93a5821dce9351dca6263f7b4b243ad73c7b436044fc298e64384eea4aa1.jpg)

# FOREWORD

This quarterly progress report of the Aircraft Nuclear Propulsion Project at ORNL records the technical progress of the research on circulating-fuel reactors and other ANP research at the Laboratory under its Contract W-7405-eng-26. The report is divided into five major parts: 1. Aircraft Reactor Engineering, 2. Chemistry, 3. Metallurgy, 4. Heat Transfer and Physical Properties, Radiation Damage, Fuel Recovery and Reprocessing, and Critical Experiments, and 5. Reactor Shielding.

The ANP Project is comprised of about 550 technical and scientific personnel engaged in many phases of research directed toward the achievement of nuclear propulsion of aircraft. A considerable portion of this research is performed in support of the work of other organizations participating in the national ANP effort. However, the bulk of the ANP research at ORNL is directed toward the development of a circulating-fuel type of reactor.

The design, construction, and operation of the Aircraft Reactor Test (ART), with the cooperation of the Pratt & Whitney Aircraft Division, are the specific objectives of the project. The ART is to be a power plant system that will include a 60-Mw circulating-fuel reflector-moderator reactor and adequate means for heat disposal. Operation of the system will be for the purpose of determining feasibility and for studying the problems associated with the design, construction, and operation of a high-power circulating-fuel reflector-moderated aircraft reactor system.

![](images/66e35a0c704a8749254016ea8090b6cec13b78ddda3bd7f07122f2f29179c1c9.jpg)

# CONTENTS

FOREWORD VII

SUMMARY 1

# PART 1. AIRCRAFT REACTOR ENGINEERING

1.1.AIRCRAFT REACTOR TEST DESIGN 17

Status of ART Design 17   
Reactor Assembly 17   
Reflector-Moderator Cooling Circuit 17   
Heat Exchangers 17   
FuelPumpsandExpansionTank. 17   
Fuel Recovery Tank 17

Applied Mechanics and Stress Analysis 18

Reactor Support 18   
NaK Piping Inside Reactor Cell 18   
Fill-and-Drain Tank and Support 21   
Core-Shell Low-Frequency Thermal-Cycling Test 23

Core Hydrodynamics 26

1.2.ART PHYSICS 29

Comparison of Basic Gamma-Ray Data with Bulk Shielding Reactor Gamma   
Heating Measurements 29   
Gamma-Ray Heating in ART 31   
Gamma-Ray Source Strength 31   
Gamma-Ray Heating 32

1.3.ART INSTRUMENTS AND CONTROLS 35

Reflector-Moderator Temperature Control Simulation 35   
Instrument Development 35   
Fuel-Expansion-Tank Level Indicator 35   
Systems for Testing Liquid-Level-Sensing Devices in Flowing Liquids 36   
High-Temperature Turbine-Type Flowmeter 36   
High-Temperature Pressure Transmitter 37   
Tests of Heliarc-Welded Inconel-Sheathed Thermocouples in Sodium 37   
Thermocouple Data Reduction 37

1.4. COMPONENT DEVELOPMENT AND TESTING 39

Pump Development Tests 39   
39   
Test of Gas Attenuation by Seals 39   
Fuel Pump Development Tests 40   
Fuel Pump Endurance Tests 42   
Sodium Pump Development Tests 43   
Primary and Auxiliary NaK Pump Development Tests 43

Heat Exchanger and Radiator Development Tests 43

Intermediate Heat Exchanger Tests 43   
Small Heat Exchanger Tests 47   
Cold-Trap Evaluation in Heat Exchanger Test Loops 51

# SECRET

Water Flow Tests of Aluminum North-Head Mockup 52   
Dump Valve Development Tests 53   
Outer Core Shell Thermal Stability Test 55   
Auxiliary Component Development 56   
High-Frequency Thermal-Cycling Apparatus 56   
Cold Traps and Plugging Indicators 57   
Liquid-Metal-Vapor Condensers 60   
Zirconium Fluoride Vapor Trap 61

# 1.5.PROOCUREMENT AND CONSTRUCTION 64

ART Facility 64

ART-ETU Reactor Construction 78

ETU Facility 78   
ART-ETU Reactor Fabrication and Assembly 78   
ART Cell Components 79

ART-ETU Reactor Component Procurement 79

Fuel-to-NaK Heat Exchangers 79   
Sodium-to-NaK Heat Exchangers 79   
Core Shells 79   
Beryllium Reflector-Moderator 80   
Boron Layers 80   
Pressure Shell 80   
Inconel 80

# 1.6. IN-PILE LOOP DEVELOPMENT AND TESTS 81

Operation of In-Pile Loop No. 5 81   
In-Pile Loop No. 6 81   
Horizontal-Shaft Sump Pump for In-Pile Loops 81

# 1.7.ADVANCED REACTOR DESIGN 82

Graphite and Beryllium Oxide Moderated Circulating-Fluoride-Fuel Reactor 82   
Hydride-Moderated Circulating-Fuel Reactor 84

# PART 2. CHEMISTRY

# 2.1. PHASE EQUILIBRIUM STUDIES 87

The System LiF-RbF 87   
The System LiF-UF 87   
The System RbF-UF 88   
The System NaF-RbF-UF 90   
The System NaF-RbF-ZrF4-UF 91   
The System RbF-CaF 2 91   
The Alkali Fluoride-Cerous Fluoride Systems 92   
The System CsF-BeF 2 92   
The System NaF-LiF-BeF 2 93   
The System NaF-RbF-BeF 2 94   
The System KCl-ZrCl 94

# SEGRET

# SECREI

2.2. CHEMICAL REACTIONS IN MOLTEN SALTS 96

Equilibrium Reduction of $\mathsf{NiF}_2$ by $H_{2}$ in NaF-ZrF 96

Stability of $\mathsf{NiF}_2$ in NaF-ZrF4 Mixtures 97

Activity of Chromium in Chromium-Nickel Alloys 100

Solubility and Stability of Structural Metal Fluorides in Various Fluoride Mixtures 100

Reduction of UF $^4$ by Structural Metals 103

Solubility Determinations by Measurement of Electromotive Forces of Concentration Cells 106

Activities in the RbF-ZrF System 108

Activities in the KF-ZrF $^4$ System 109

Solubility of $\mathsf{LaF}_3$ and of $\mathsf{CeF}_3$ in Molten Fluoride Mixtures 110

Solubility of Xenon in Fused Salts 113

Molten Salt Polarography 113

Activities from EMF Measurements on Solid Solutions of Salts 116

2.3. PHYSICAL PROPERTIES OF MOLTEN MATERIALS 118

Surface Tension and Density of NaF-ZrF<sub>4</sub> Mixtures 118

Surface Tensions of Molten Salts 118

Fluorozirconate Mixtures 118

Uranium Tetrafluoride 119

2.4. PRODUCTION OF PURIFIED FLUORIDE MIXTURES 120

Laboratory-Scale Purification Operations 120

Quality Control of Raw Materials and Products 120

Pilot-Scale Purification Operations 120

Production-Scale Operations 120

Batching and Dispensing Operations 121

Preparation of $\mathbf{ZrF}_4$ from $\mathbf{ZrCl}_4$ 121

Special Services 121

Filling,Draining,and Sampling Operations 121

Special Enriched Fuel for In-Pile Loops 122

Shield Mockup Core Materials 122

Experimental Preparation of Various Fluorides 122

2.5. COMPATIBILITY OF MATERIALS AT HIGH TEMPERATURES 123

Penetration of Graphite by Molten Fluorides 123

Hydrogen Pressure of the NaOH-Ni Reaction 123

Physical Properties of Elastomers Exposed to Attack by Liquid Metals 124

Determination of Oxygen in NaK 124

2.6. ANALYTICAL CHEMISTRY 125

Determination of Rare-Earth Elements in Fluoride Fuels 125

Spectrophotometric Determination of Cerium 125

Spectrophotometric Determination of Lanthanum 125

# SECRET

Determination of Tantalum in Fluoride Salts 125

Determination of Oxygen in NaK 126

Sampler for Alkali Metals 126

Determination of Oxygen, Nitrogen, and Carbon in Metallic Lithium 127

Determination of Oxygen 127

Determination of Nitrogen and Carbon 128

Detection of Traces of NaK in Air 129

Compatibility of Fluoride Salts and Alkali Metals with Pump Lubricants 129

Extraction of ART Fuel Components with Trioctylphosphine Oxide 131

Determination of Chromium in Trioctylphosphine Oxide Extracts with

Diphenyl Carbazide 131

ANP Service Laboratory 132

# PART 3. METALLURGY

3.1.DYNAMIC CORROSION 135   
Forced-Circulation Loop Tests 135   
Fuel Mixtures in Inconel and Hastelloy B 135   
Sodium in Inconel and Stainless Steel 138   
Sodium-Beryllium-Inconel Compatibility 139   
Thermal-Convection Loop Tests 139   
Sodium-Beryllium-Hastelloy B Compatibility 139   
Sodium-Beryllium-Inconel Compatibility 141   
Fuel Mixtures in Hastelloy and Special Nickel-Molybdenum Alloy Loops 141   
Special NaF-ZrF $_4$ -UF $_4$ Mixtures in Inconel Loops 143   
Screening Tests of Special Fuel Mixtures 145   
Inconel Strain-Cycling Tests 147   
3.2. GENERAL CORROSION STUDIES 149   
Tests of Inconel Tube-to-Header Joints with Recrystallized Welds in NaK and in Fluoride Fuel 149   
Tests of Coast Metals Brazing Alloy No. 53 in NaK and in Fluoride Fuel 152   
Tests of Haynes Brazing Alloy No. 40 in NaK and in Fluoride Fuel 153   
Niobium in Sodium and in Lithium 154   
Vapor-Zone Attack in Inconel-Fluoride Fuel Systems 156   
Carburization of Various Alloys by Molten Sodium 156   
Sodium-Beryllium-Inconel Compatibility in a Static System (Test No. 2) 160   
Effect of Diffusion Cold Traps on Mass Transfer in Inconel-Sodium Thermal-Convection Loops 161   
Thermal-Convection Loop Tests of Various Structural Materials and Lithium 163   
Tests of Intermetallic Compounds in Sodium and in Fluoride Fuel 169   
3.3.FABRICATION RESEARCH 173   
Nickel-Molybdenum Alloy Development 173   
Battelle Memorial Institute Alloys 173

# SECRET

International Nickel Company Alloys 176   
ORNL Alloys 176   
Hastelloy W Seamless Tubing 177   
Consumable-Electrode Experiments 177

Shield Plug for ART Pumps 177

Gamma-Ray Shielding Material 177   
Thermal Shield 180

Neutron Shield Material for the ART 180

Ceramic B. C Tiles 180   
Clad Copper- $\mathsf{B}_4\mathsf{C}$ Cermets 180

Lithium-Magnesium Alloys 180   
Tubular Control Rods 181   
Seamless Tubular Fuel Elements 182   
Niobium Fabrication Studies 183

Evaluation of Arc-Melted Niobium 183   
Nb- $\mathrm{UO}_2$ Compacts 183   
Nb-U Alloys 183

Fabrication of Hydrides 183

3.4.WELDING AND BRAZING INVESTIGATIONS 184

Fabrication of Primary NaK Pump Volutes 184   
Fabrication of Primary NaK Pump Impellers 192   
Shrinkage of Inconel Core Shell Welds 192   
Examinations of NaK-to-Air Radiators After Service 195   
Fabrication of Cermet Valve Components 197   
Continuous Production of Sintered Brazing Alloy Rings 200   
Fabrication of Heat Exchangers and Radiators 201   
Studies of the Aging Characteristics of Hastelloy B 202

3.5.MECHANICAL PROPERTIES STUDIES 205

Relaxation Testing of Inconel 205   
Effects of Fused-Salt Corrosion on the Stress-Rupture Properties of Hastelloy X 206   
Creep-Rupture Testing of an $80\%$ Mg-20% Li Alloy 208

3.6.CERAMIC RESEARCH 211

Rare-Earth Materials 211   
Fuel and Moderating Materials 211   
2 Component Fabrication 211   
High-Temperature X-Ray Diffraction 211   
Fluoride Fuel Investigations 211

3.7. NONDESTRUCTIVE TESTING STUDIES 212

Eddy-Current Inspection of Small-Diameter Tubing 212   
Inspection of Tubing by the Ultrasonic Method 212

# SECRET

Inspection of Pipe 217   
Inspection of Thin Sheet 218

# 3.8.INSPECTION OF MATERIALS AND COMPONENTS 220

Weld Inspections 220   
Material Inspections 220   
Inspection of Components 221   
Fluorescent-Penetrant Inspection of Tubing 221   
Welder Qualification Program 221

# PART 4. HEAT TRANSFER AND PHYSICAL PROPERTIES, RADIATION DAMAGE, FUEL RECOVERY AND REPROCESSING, CRITICAL EXPERIMENTS

# 4.1. HEAT TRANSFER AND PHYSICAL PROPERTIES 225

ART Fuel-to-NaK Heat Exchanger 225   
ART Hydrodynamics 225

Core Hydrodynamics 225   
Sodium Flow in Reflector Cooling System 226

Fluid Flow Visualization 227

ART Core Heat Transfer Study 227   
Thermal-Cycling Experiment 228   
Shield Mockup Core Study 233   
Heat Capacity 233   
Viscosity and Density 233   
Thermal Conductivity 234

# 4.2. RADIATION DAMAGE 236

Examination of Disassembled MTR In-Pile Loops Nos. 3, 4, and 5 236   
Investigation of Materials Removed from MTR In-Pile Loops Nos. 3 and 5 239   
Creep and Stress-Corrosion Tests of Inconel 240   
MTR Stress-Corrosion Apparatus 243

Effect of Radiation on Static Corrosion of Structural Materials by Fused Salt Fuels 243

Holdup of Fission Gases by Charcoal Traps 245   
ART Off-Gas System Instrumentation Analysis 245   
LITR Vertical In-Pile Loop 245   
Design Calculations for LITR Vertical In-Pile Loop 248   
ART Reactivity Transients Associated with Fluctuations in Xenon-Removal Efficiency 250   
Use of $\mathbf{Zr}^{95}$ as a Fission Monitor 252   
Fast-Neutron Detectors 252   
Effects of Radiation on Electronic Components 254

# SEGRET

Irradiation Effects on Thermal-Neutron Shield Materials 256   
Irradiations of Stressed Shielding Materials 258

4.3. FUEL RECOVERY AND REPROCESSING 261

Volatility Pilot Plant Design and Construction 261   
Engineering Development 261   
Chemical Development 262

4.4.CRITICAL EXPERIMENTS 264

Reflector-Moderated Reactor Experiments 264   
Experiments at Room Temperature 264   
Experiments at Elevated Temperature 264

# PART 5. REACTOR SHIELDING

5.1. SHIELDING THEORY 271   
A Monte Carlo Study of the Gamma-Ray Energy Flux, Dose Rate, and Buildup Factors in a Lead-Water Slab Shield of Finite Thickness 271   
5.2.LID TANK SHIELDING FACILITY 278   
Study of Advanced Shielding Materials 278   
5.3. BULK SHIELDING FACILITY 291   
The Fission-Product Gamma-Ray Energy Spectrum 291   
Gamma-Ray Streaming Through the NaK Pipes that Penetrate the ART Shield 296   
5.4. SHIELD MockUP CORE 299   
Selection of Calculational Models 299   
301   
Calculations for SMC Configurations Using $\mathsf{UO}_2$ -Stainless Steel Fuel Elements 301   
Calculations for SMC Configurations Using Uranium-Aluminum Fuel Elements 305

Core Gamma Rays 309   
Neutron-Capture Gamma Rays from the Core Shells 310   
Neutron-Capture Gamma Rays from the Reflector 310   
Gamma Rays from the Heat Exchanger Region 310   
Neutron-Capture Gamma Rays from the Pressure Shell and Shield 310   
Neutron-Capture Gamma Rays from the Air and Crew Compartment 310

Design Status 310

![](images/297d9bf8d5ae639f11d43bf42166fc5f55684055fe47e3d755ed450b1f9dc520.jpg)

# ANP PROJECT QUARTERLY PROGRESS REPORT

SUMMARY

# PART 1. AIRCRAFT REACTOR ENGINEERING

# 1.1. Aircraft Reactor Test

Most of the detail drawings of the reactor-core, heat-exchanger, pump, and pressure-shell assembly have been completed, and design work on the reactor shield and the interior of the reactor cell is proceeding. A review of the detail drawings indicated that the pressure drop through the reflectormoderator cooling circuit would probably be higher than originally estimated, and therefore larger and higher-speed motors are being ordered for the sodium-pump drives. A re-examination is being made of the tolerances and clearances specified for the fuel-to-NaK heat exchangers in an effort to ease the fabrication problems.

Tests of a fuel pump in a high-temperature test rig have indicated that the cavitation limit is somewhat lower than anticipated. However, the increased cavitation suppression head required for satisfactory operation can be accommodated by increasing the fuel expansion tank pressure by about 10 psi. In tests of a fuel pump and expansion tank assembly no objectionable aeration or pressure fluctuations were observed in the system over the entire speed range when the fuel level in the fuel expansion tank was varied from $\frac{1}{2}$ to 3 in.

The preliminary design of the fuel-recovery tank was completed. The tank has been designed so that no electrical, cooling, or other lines will need to be connected to it at the time it is removed from the cell.

Studies of the reactor support structure were completed. The complete reactor and shield assembly is to be suspended from an overhead bridge-like structure. The weight of the reactor will be transmitted to the bridge structure through the four pump barrels. To allow for displacement of the reactor as a result of thermal expansion of the NaK lines, the lines are to be precut so that their expansion will move the reactor to the desired operating position. Several bends have been added to the NaK lines to allow for differential expansion between the lines.

The stresses to be expected in the fill-and-drain tank were also evaluated. The support of the fill-and-drain tank assembly is to be accomplished by means of a nitrogen cylinder located beneath the tank.

A series of low-frequency thermal-cycling tests of the core shells is under way. The thermal cycle being used in the tests simulates that to be expected in the reactor. In the initial test the model was subjected to 300 cycles, a factor of 10 more than expected in operation of the ART. Visual and dimensional inspection revealed no gross failures. Metallurgical examinations are being made.

Additional core flow studies were made on the full-scale model of the ART core. Heat transfer coefficients were calculated for the 0.010-in.-thick fuel layer adjacent to the outer and inner core walls for the core flow pattern established by using a swirl-type header with and without guide vanes.

# 1.2. ART Physics

The results of experiments performed to determine the rate of gamma heating in various target materials near the Bulk Shielding Facility (BSF) reactor were compared with results calculated by the method used for determining similar ART gamma heating rates. The good agreement between the experimental and the calculated heat generation values for samples near the BSF indicates that the basic gamma-ray data and the Pratt & Whitney gamma-ray deposition code used for the ART calculations should give representative results for the gamma-ray heat deposition in various parts of the ART.

Two-dimensional gamma-ray heating calculations for the ART have been performed by using a code developed for the IBM-704 computer by Kneidler and Wenzel at Pratt & Whitney. Source strengths for the calculations were obtained from two-dimensional multigroup neutron calculations and from critical experiments. The total gamma-ray deposition (excluding that caused by sources in the heat exchanger region) in the reactor was found to

be 3.86 Mw, which amounts to approximately $84\%$ of the total source. This means that about $16\%$ of the gamma-ray source energy escapes.

# 1.3. ART Instruments and Controls

The ART simulator was used for a study of temperature control of the reflector-moderator and the temperature responses of the reflector-moderator cooling system. A control system was evolved which will hold the mean reflector-moderator temperature constant to within $\pm 15^{\circ}\mathrm{F}$ for step changes between zero, 50, and $100\%$ design power and between 1200 and $1425^{\circ}\mathrm{F}$ mean fuel temperature (at $50\%$ and zero power).

Tests were continued on a helium-bubbler type of level indicator for the fuel expansion tank, and three test systems are being constructed for studying other liquid-level-sensing devices under controlled conditions in flowing liquids. Additional tests of a high-temperature turbine type of flow-meter have indicated that these units can be expected to operate satisfactorily at $1500^{\circ}\mathrm{F}$ for 3000 hr. A unit with a $3\frac{1}{2}$ -in.-dia housing for operation in a system with flow rates up to 1400 gpm is being fabricated.

Evaluation tests of several types of high-temperature pressure transmitters were continued. The effects of out-of-pile aging on the calibration of thermocouples are being studied, and plans are being made for in-pile tests. Life tests of two synchronized high-speed mercury-jet switches for scanning thermocouple signals are under way.

# 1.4. Component Development and Testing

Evaluation studies of lubricating and cooling fluids for pumps were continued. Tests are being made in order to determine the compatibility of various lubricants and reactor process fluids and to evaluate elastomers for seal application.

Preliminary test data were obtained which indicated that fission-gas leakage from the sumps of the ART fuel pumps would be attenuated by a factor of at least $10^{4}$ from the expansion tank to the shaft seal and by another factor of at least $10^{4}$ between the seal and the lubricating oil reservoir. These data are being analyzed to determine the radiation dose to be expected at the oil reservoirs.

Developmental test work on the fuel pump impeller continued. Modifications were made to the slinger impeller and to the seal plate over the

centrifuge cup to improve performance. An endurance test of a fuel pump was terminated after approximately 2000 hr of satisfactory operation. The pump was disassembled, examined, and reassembled for further high-temperature testing. More than 400 additional hours of satisfactory operation had been accumulated by the end of the report period.

Water testing of an ART sodium pump continued. Various configurations of the flow passages above the centrifuge were tested, and a configuration was found which gave stable operation of the pump in a performance-acceptance loop.

Water tests were also performed on Inconel parts for the NaK pumps. Data for the Inconel parts were found to be satisfactory when compared with data obtained previously with a brass impeller.

York NaK-to-air radiator No. 9, the first 500-kw radiator of the revised design to be tested, was found to be in satisfactory condition after completion of a program of 30 thermal cycles. Endurance testing of a heat exchanger at ART fuel-to-NaK heat exchanger design temperature and flow conditions with a heat load of 400 kw was initiated.

Two 4-in.-dia circulating cold traps equipped with stainless steel cooling coils were placed in operation with no difficulties from oxide plugging. A procedure for startup of the ART cold traps was developed.

Water tests of the aluminum mockup of the ART fuel system components of the north head were continued. Fabrication of a second aluminum north head is under way in which the sodium system components will be mocked up.

Four ART prototype dump valves received from vendors were tested, but none met performance specifications for ART operation. Assembly and welding procedures are being analyzed, and seat materials are being tested in fused salts.

Apparatus and techniques are being developed for investigating the effect of high-frequency thermal oscillations and the resultant thermal fatigue stresses on the ART core. A high-frequency pulse pump has been designed for dynamic mixing of hot and cold fluids to provide a thermal-oscillation frequency range of 1 to 10 cps and a surface amplitude of about $100^{\circ}\mathrm{F}$ .

Various types of cold traps and plugging indicators are being evaluated in test stands. The test stands are also equipped with Argonne samplers and Mine Safety Appliances samplers so that

chemical analyses of the NaK being circulated can be used to calibrate the plugging indicators.

Liquid-metal-vapor condensers are being developed for use in helium purge systems in the ART sodium and NaK circuits and the NaK dump tanks. High-temperature chemical absorbents and thermal-precipitation traps are being investigated in the development of a zirconium fluoride vapor trap. The most promising system consists of a bed of hot alumina which reacts with gaseous $\mathsf{ZrF}_4$ to form solid $\mathsf{ZrO}_2$ and $\mathsf{AlF}_3$ .

# 1.5. Procurement and Construction

Work on the building additions, building alterations, and cell installation for the ART has been completed, except for installation of six circuit breakers and the completion of modifications to the cell floor structure. A rigid leak test of the reactor cell was made; a zero leakage rate was obtained with a detector sensitive to 5 micron ft³/hr. Since the contract specification allowed 32 micron ft³/hr, the vessel satisfactorily met the leak tightness requirement. The installation of auxiliary services piping was completed, except for replacement of 15 incorrect valves in the nitrogen system. The electrical control centers and the spectrometer room electrical and air-conditioning equipment were completed. Work on the diesel generators was delayed because one of the generators and three control panels were damaged in shipment. Two of the four main blowers were installed.

Program and design planning for disassembly of the ART were initiated. Procedures and tools necessary for removing the reactor are being developed, and a new, large hot-cell facility is being planned.

Construction work started on the Engineering Test Unit (ETU) facility. Details of the main NaK piping were determined and the design of the air duct for the NaK-to-air radiators was prepared. The study of the reactor assembly problem was continued, and general assembly procedures were prepared. Nearly all the components and spare parts needed for three reactors have been ordered. Fabrication of the north head for the ETU reactor is $40\%$ complete. The lower half of the beryllium reflector-moderator has been contoured, and drilling of the coolant holes was started.

The York Corp. and Black, Sivalls & Bryson, Inc., are developing techniques for fabricating

the fuel-to-NaK heat exchangers. The sodium-to-NaK heat exchangers are being fabricated and should be available soon. The Hydrospin machine has been enlarged to produce the various shells required for the reactors, and the outer core shells for the ETU are being fabricated.

Acceptable samples of finished boron carbide tiles were received from the Norton Company. An order has been placed for forgings for the reactor pressure shell.

# 1.6. In-Pile Loop Development and Tests

Examination of in-pile loop No. 5, which was inserted in the MTR but could not be filled with fuel, revealed that a plug had formed in the fill line that was a mixture of fuel and zirconium oxide. In-pile loop No. 6, which is to be inserted in the MTR soon, is to operate at a maximum loop temperature of $1600^{\circ}\mathrm{F}$ with the fuel mixture $\mathrm{NaF - ZrF_4 - UF_4}$ (53.5-40-6.5 mole %), a $300^{\circ}\mathrm{F}$ temperature differential across the nose coil, and a power density of about $0.75\mathrm{kw/cm^3}$ . A horizontal-shaft sump pump, identical to that in in-pile loop No. 6, is operating satisfactorily in a test loop. It will have accumulated 1150 hr of operation by the time in-pile loop No. 6 is inserted in the MTR.

# 1.7. Advanced Reactor Design

Reactor designs are being investigated in which the fuel cools the moderator, in order to eliminate the sodium circuit used for cooling the moderator in reactors of the ART type. One of these designs depends on moderation by beryllium oxide in the reflector and some additional moderation by graphite in the core. Thermal stresses dictate the use of the graphite in the core. The relatively poor moderating properties of graphite are not too objectionable because of the relatively large core size (24 in. in diameter) required by the total power and the allowable power densities. On the other hand, the use of a very good moderator, such as zirconium or yttrium hydride, in the core would make the reactor independent of moderation by the reflector, and metals could be used in the reflector. Metals require few cooling holes and are good gamma-ray and fast-neutron shields. With presently assumed materials properties, the hydride-moderated reactors would be better than the graphite-beryllium oxide moderated reactors; on the other hand, the properties of graphite and beryllium oxide are somewhat better known.

# PART 2. CHEMISTRY

# 2.1. Phase Equilibrium Studies

Phase equilibrium studies of fuel system components were continued. A re-examination of the LiF-RbF system has revealed the compound LiF-RbF, and a revised equilibrium diagram has been prepared. Further examination of the LiF-UF $_4$ system has confirmed the identity of the previously arbitrarily designated compound 3LiF-UF $_4$ . There is evidence that the compound is metastable.

Studies of the $\mathsf{RbF - UF_4}$ system progressed sufficiently for a tentative equilibrium diagram to be prepared. The boundary curves, compatibility triangles, peritectic temperatures, and eutectic temperatures for the NaF-RbF-UF ternary system are now well-established. Detailed examination of the four-component system NaF-RbF-ZrF-UF has established several mixtures which are of possible interest as reactor fuels.

In studies of the RbF-CaF $_2$ system it has not been possible to get reproducible data for compositions containing more than 15 mole $\%$ CaF $_2$ . There is evidence of a compound with a cubic structure, which is presumed to be RbF-CaF $_2$ . Examinations of the systems LiF-CeF $_3$ , NaF-CeF $_3$ , and RbF-CeF $_3$ were continued, but, as yet, there is insufficient data for the preparation of equilibrium diagrams. The NaF-CeF $_3$ system was shown to have a binary eutectic, which melts at $775 \pm 10^{\circ}\mathrm{C}$ .

A study of the CsF-BeF $_2$ system was started in order to complete the study of the alkali fluoride-beryllium fluoride systems. This study is incomplete, but, as in other alkali fluoride-beryllium fluoride systems, liquidus temperatures diminish rapidly in this system with increasing BeF $_2$ content in the $33\%$ to 50 mole $\%$ BeF $_2$ region.

Study of the NaF-LiF-BeF $_2$ system progressed sufficiently for a plot of the boundary curves, compatibility triangles, and pertinent temperatures to be prepared, although the composition of one of the ternary compounds is not completely established. The ternary system NaF-RbF-BeF $_2$ requires additional study before the analogous diagram can be constructed.

Low-melting chloride systems, which are potentially useful as heat transfer mediums, are being investigated. The present investigation of the KCl-ZrF $_4$ system covers the composition range of 10 to 75 mole % ZrF $_4$ . It will be of interest to compare phase equilibrium behavior in these

MCl-ZrCl4 systems with behavior in the analogous MF-ZrF4 systems, which have been thoroughly studied at ORNL.

# 2.2. Chemical Reactions in Molten Salts

Investigation of the equilibrium reduction of $\mathsf{NiF}_2$ by $\mathsf{H}_2$ in $\mathsf{NaF - ZrF_4}$ was continued. A related investigation of the stability of $\mathsf{NiF}_2$ in the solvent was made that indicated the essential validity of the equilibration data which have been obtained at 500, 575, and $625^{\circ}C$ . The data obtained to date indicate that the activity coefficient for $\mathsf{NiF}_2$ in $\mathsf{NaF - ZrF_4}$ (53-47 mole %) must be about 2750 at $600^{\circ}C$ . The corresponding value for $\mathsf{FeF}_2$ in this solvent was previously found to be 3.28. In the investigation of the stability of $\mathsf{NiF}_2$ in the solvent, a number of peculiar effects were observed that appear to be important in mechanisms of corrosion of nickel by molten salts. Additional study of these phenomena is to be undertaken.

The study of the activity of chromium in chromium-nickel alloys was completed, and the values obtained at 750 and $965^{\circ}C$ are presented. The studies of the solubility and stability of the structural metal fluorides in fluoride mixtures were extended to include $\mathsf{CrF}_2$ , $\mathsf{FeF}_2$ , and $\mathsf{NiF}_2$ in the solvents LiF-ZrF $_4$ (52-48 mole %), NaF-ZrF $_4$ (59-41 mole %), and KF-ZrF $_4$ (52-48 mole %). In addition, the solubility of $\mathsf{CrF}_3$ in the NaF-LiF-KF eutectic was determined. The solubility of $\mathsf{CrF}_2$ in these solvents varied markedly with the solvent used. In all tests with $\mathsf{FeF}_2$ at $600^{\circ}C$ the solubility increased with excess $\mathsf{FeF}_2$ present and the zirconium-to-sodium ratios tended to decrease with increasing excess $\mathsf{FeF}_2$ . The solubility of $\mathsf{NiF}_2$ in NaF-ZrF $_4$ and KF-ZrF $_4$ was found to be the same and nearly independent of the amount of $\mathsf{NiF}_2$ added. However, the solubility in LiF-ZrF $_4$ is a function of the amount of $\mathsf{NiF}_2$ added at both 600 and $800^{\circ}C$ .

Studies of the reduction of $\mathsf{UF}_4$ by structural metals were extended to include the reaction media RbF-ZrF $_4$ (60-40 mole %) and LiF-BeF $_2$ (48-52 mole %). The equilibrium chromium concentrations in the RbF-ZrF $_4$ mixture at $800^{\circ}\mathsf{C}$ were found to be lower than those in any other alkali fluoride-ZrF $_4$ mixture studied. The equilibrium iron concentrations were found to be virtually independent of the reaction medium and in all cases were higher at 600 than at $800^{\circ}\mathsf{C}$ . This behavior is in marked contrast to that observed for the $\mathsf{Cr}^{0}\mathsf{-UF}_{4}$
