Repository: ondrejch/msr_kb

# MSR KB Bundle

## Purpose

This repository preserves a deterministic, provenance-backed knowledge base for historical molten-salt reactor research.

It has two complementary uses:

- **historical knowledge base** under `kb/` for document-grounded entities, topics, timelines, reports, and normalized claims
- **distilled research layer** under `kb/distilled/` and `kb/wiki/research-guides/` for reusable salts, materials, compatibility, reactor-physics, and system-dynamics knowledge

The pipeline is intentionally deterministic: all generated outputs are derived from OCRed source documents and should remain traceable back to specific documents, sections, and line ranges.

File: pdf/ORNL-2626/ORNL-2626/hybrid_ocr/ORNL-2626.md (part 1 of 9)
ORNL-2626

Reactors-Power

TID-4500 (14th ed.)

MOLTEN-SALT REACTOR PROGRAM

QUARTERLY PROGRESS REPORT

FOR PERIOD ENDING OCTOBER 31, 1958

![](images/f927893a6184d1f64c2b79b2776f1fcafad53eebe9909128a9c275eca37444f3.jpg)

OAK RIDGE NATIONAL LABORATORY

operated by

UNION CARBIDE CORPORATION

for the

U.S. ATOMIC ENERGY COMMISSION

CENTRAL RESEARCH LIBRARY

DOCUMENT COLLECTION

LIBRARY LOAN COPY

DO NOT TRANSFER TO ANOTHER PERSON

If you wish someone else to see this document, send in name with document and name.

and the library will arrange a loan.

Printed in USA. Price 250 cents.Available from the

Office of Technical Services

U.S.Department of Commerce

Washington 25, D. C.

# LEGAL NOTICE

This report was prepared as an account of Government sponsored work. Neither the United States, nor the Commission, nor any person acting on behalf of the Commission:

A. Makes any warranty or representation, express or implied, with respect to the accuracy, completeness, or usefulness of the information contained in this report, or that the use of any information, apparatus, method, or process disclosed in this report may not infringe privately owned rights; or   
B. Assumes any liabilities with respect to the use of, or for damages resulting from the use of any information, apparatus, method, or process disclosed in this report.

As used in the above, "person acting on behalf of the Commission" includes any employee or contractor of the Commission to the extent that such employee or contractor prepares, handles or distributes, or provides access to, any information pursuant to his employment or contract with the Commission.

Contract No. W-7405-eng-26

MOLTEN-SALT REACTOR PROGRAM

QUARTERLY PROGRESS REPORT

For Period Ending October 31, 1958

H. G. MacPherson, Program Director

DATE ISSUED

JAN 9 1959

OAK RIDGE NATIONAL LABORATORY

Oak Ridge, Tennessee

operated by

UNION CARBIDE CORPORATION

for the

U.S. ATOMIC ENERGY COMMISSION

MARTIN MARIETTA ENERGY SYSTEMS LIBRARIES

![](images/1d246a6406d6ff30841c027569d00c4f2021f97cf0930e470f54780bbf25e0b9.jpg)

3445603613267

![](images/0de51748e9c6f3cefec97286c9bc613cb15991f9112e537e1a82a0027bcf3d6a.jpg)

# MOLTEN-SALT REACTOR PROGRAM QUARTERLY PROGRESS REPORT

# SUMMARY

# PART 1. REACTOR DESIGN STUDIES

# 1.1. Conceptual Design Studies and Nuclear Calculations

Further studies of the Interim Design Reactor have resulted in an improved fill-and-drain system and alternate ways of transferring heat from the reactor fuel to steam. The revised fill-and-drain system retains the previously described after-heat removal scheme, but the components have been redesigned to make remote repair and removal feasible. As now designed the entire heat removal system may be removed or inserted from overhead without disturbing the fuel circuitry.

A simplified fuel-to-steam heat transfer system is being considered that eliminates intermediate heat transfer fluids. The direct fuel-to-steam heat transfer system used in conjunction with a Loeffler boiler cycle allows control of the reactor and load relationship with conventional steam cycle components. Preliminary cost studies based on a 640-Mw (heat) two-region homogeneous reactor were made for several heat transfer cycles, including the direct fuel-to-steam cycle, and it was found that the direct cycle gave the lowest first cost. A helium-cooled cycle gave the highest first cost, but optimization of the reactor system would lower the cost appreciably.

Nuclear calculations relative to a 30-Mw experimental reactor with a 6-ft-dia core have indicated that the critical mass of the system at $1180^{\circ}F$ would be $49\mathrm{kg}$ of $\mathsf{U}^{235}$ and the total inventory for a system volume of $150\mathrm{ft}^3$ would be $65\mathrm{kg}$ of $\mathsf{U}^{235}$ . After a year of operation, the critical mass would have increased to $61\mathrm{kg}$ , with a net integrated burnup of $14.4\mathrm{kg}$ .

Calculations of the initial states of $U^{233}$ -fueled reactors were completed. Data were obtained for critical mass, inventory, regeneration ratio, etc. for core diameters ranging from 4 to 12 ft and thorium fluoride concentrations in the core of 2, 4, and 7 mole % for 600-Mw (thermal) reactors. Additional calculations covering a 20-year operating period of the 8-ft-dia core with 7 mole % thorium showed that, after five years, the reactor is self-sustaining.

Calculations were also made of the fissions in the blanket of the Interim Design Reactor. To date, calculations covering only the first five years of

operation have been completed, but the fraction of fissions in the blanket appears to have stabilized at about 0.02. Methods for calculating the nuclear characteristics of graphite-moderated, heterogeneous, molten-fluoride-salt reactors are being developed.

Gamma-ray energy absorption coefficients were computed as a function of energy for 24 elements: hydrogen, carbon, beryllium, nitrogen, oxygen, magnesium, sodium, aluminum, silicon, sulfur, phosphorus, argon, potassium, iron, calcium, copper, molybdenum, iodine, tin, tungsten, platinum, lead, thallium, and uranium. The calculated values have been assembled on paper tape for use with the gamma-ray heating program Ghimsr being written for the Oracle.

# 1.2. Component Development and Testing

Development tests of salt-lubricated pump bearings were continued. Satisfactory molten-salt hydrodynamic bearing films were established in two tests of an INOR-8 bearing and an INOR-8 journal. Slight rubbing marks found after extended service are being investigated. Equipment for testing hydrostatic bearings with stationary pockets was completed, and data on bearing loads and flows were obtained in preliminary tests with water. Air entrainment encountered in preliminary dynamic tests of a rotating-pocket hydrostatic bearing was corrected, and the pressure distribution in the pockets is being investigated.

A conventional aluminum bearing and an Inconel journal that had been lubricated with Dowtherm "A" (a eutectic mixture of diphenyl and diphenyloxide) during 3200 hr of operation in a pump that was circulating NaF-ZrF4-UF4 at $1200^{\circ}\mathrm{F}$ was examined. The clearance between the bearing and journal had not changed and there were only slight indications of wear.

The oil-lubricated centrifugal-pump rotary element assembly being operated in a gamma-irradiation facility at the MTR had accumulated a total of 5312 hr of operation and a gamma-ray dose rate to the lower seal region of $9.3 \times 10^{9} \mathrm{r}$ by the end of the quarter. Samples of the bulk oil and the seal leakage oil show that the viscosity has increased and that the bromine number has increased. The

increases have not been sufficient to affect operation, however. The acidity number of the oil indicates that little oxidation of the oil has occurred. The test will be terminated when the dose to the lower seal region has reached $10^{10}$ r.

Materials required for a motor suitable for long-term operation at $1250^{\circ}\mathrm{F}$ in a radiation field are being investigated. Six coil assemblies that incorporate electrical insulation developed for use at high temperatures were received from the Louis-Allis Company for testing. Suitable magnetic core materials and electrical conductors are being sought.

Fuel pump design studies that were contracted to the Allis-Chalmers Manufacturing Company and the Westinghouse Electric Company were completed. The results of both studies emphasized the need for the development of salt-lubricated bearings. Various layouts of centrifugal pumps, both sump type and submerged, were suggested.

A small, submerged, centrifugal pump with a frozen-lead seal is being operated in evaluation tests. During continuous isothermal operation of this pump for 2500 hr at $1200^{\circ}\mathrm{F}$ , with a molten salt as the pumped fluid, there has been no leakage of lead from the seal. A similar lead-sealed pump with a $3\frac{1}{4}$ -in.-dia shaft is being fabricated for testing.

Freeze-flange and indented-seal-flange joints that had sealed successfully in high-temperature molten-salt lines were tested with sodium. Both joints operated successfully; there was no indication of sodium leakage. Two large freeze-flange joints were tested in a 4-in. line carrying a high-temperature molten salt. There was no salt leakage, but gas leakage of the flanges was slightly in excess of the allowable $10^{-7}$ cm³ of helium per second. Modifications are now being made to improve the gas tightness.

Heater-and-insulation units designed for use on a 4-in. line were tested along with the large freeze flange. The thermal loss from two units was found to be about four times the heat loss from an equivalent length of "Hy-Temp" pipe insulation 3 in. thick.

Three commercially available expansion joints were tested and found to be unsatisfactory for use in molten salt or sodium lines. Since the bellows that failed in two of the tests were weakened by the attachment of thermocouples, similar units will be tested without thermocouples.

Data were obtained from which a plot of the sublimation temperature vs vapor pressure was prepared, and the information was used in the design of a thermal-convection loop for evaluating the heat transfer performance of aluminum chloride gas. Exposure of Inconel and INOR-8 specimens to aluminum chloride vapor for 1000 hr showed that either material would be satisfactory for construction of the thermal-convection loop.

Construction and operation of forced-circulation corrosion testing loops was continued. Of the thirteen facilities with operating loops, six are of the new construction that gives maximum protection against freezing of the salt in the event of power failures, and the remaining seven loops have been improved so far as possible without changing the loop piping. Assembly of the first in-pile loop was almost completed, and a second loop is being assembled.

# 1.3. Engineering Research

The enthalpies, heat capacities, and heats of fusion were determined for the mixtures $\mathsf{NaF - BeF}_2$ - $\mathsf{UF}_4$ (53-46-1 mole %), $\mathsf{LiF - BeF}_2$ - $\mathsf{UF}_4$ (53-46-1 mole %), $\mathsf{NaCl - CaCl}_2$ (49-51 mole %), $\mathsf{LiCl - KCl}$ (70-30 mole %), $\mathsf{LiCl - KCl}$ (60-40 mole %), and $\mathsf{LiCl - KCl}$ (50-50 mole %). Preliminary values were obtained for the surface tension of $\mathsf{LiF - BeF}_2$ - $\mathsf{UF}_4$ (62-37-1 mole %) over the temperature range of 460 to $750^{\circ}\mathsf{C}$ . Apparatus for measurements of the coefficient of thermal expansion, thermal conductivity, viscosity, and electrical conductivity of beryllium-containing fluoride salt mixtures are being assembled.

The cause of a major discrepancy in heat balance in the study of the heat-transfer coefficients of LiF-BeF $_2$ UF $_4$ (53-46-1 mole %) flowing in a small-diameter Inconel tube is being investigated. A pump system for investigating such long-range effects as film formation by comparison of heat-transfer coefficients is being constructed.

# 1.4. Instrumentation and Controls

The results of a series of tests of Inconel resistance-type fuel-level-indicating elements have not been reproducible, as yet, but it has been established that fuel 130 has sufficient resistance to provide a useful milliwatt output from the probe. Polarization and surface tension effects are being investigated as possible sources of the inconsistencies.

# 1.5. Advanced Reactor Design Studies

Graphite-moderated molten-salt reactors fueled with low-enrichment material were studied, and the results of preliminary calculations indicated that initial enrichments as low as $1.25\% \mathrm{U}^{235}$ might be used in a circulating-fuel system. Highly enriched uranium would be added as makeup fuel, and such reactors could probably be operated to burnups as high as 60,000 Mwd/ton.

A simplified natural-convection molten-salt reactor for operation at 576 Mw (thermal) was studied to determine the approximate size of components and the fuel volume. Natural-convection power reactors of this size are characterized by high fuel volumes and large numbers of heat exchanger tubes. Therefore it is expected that the initial cost of a natural-convection reactor would be higher than that for a forced-circulation system, and the large number of heat exchanger tubes casts some doubt as to whether the natural-convection system would actually be more reliable than the forced-circulation system.

# PART 2. MATERIALS STUDIES

# 2.1. Metallurgy

Two Inconel and four INOR-8 thermal-convection loops, which circulated various fused-fluoride-salt mixtures, were examined. An Inconel loop which operated 1000 hr at $1350^{\circ}\mathrm{F}$ with the mixture LiF- $\mathsf{BeF}_2\mathsf{-UF}_4$ (62-37-1 mole %) was attacked to a depth of 3 mils. A loop operated previously with this mixture at $1250^{\circ}\mathrm{F}$ showed approximately 1 mil of attack over a similar test period. Operation of an Inconel loop at $1050^{\circ}\mathrm{F}$ for 4360 hr with the mixture NaF-LiF-KF (11.5-46.5-42 mole %) resulted in the formation of subsurface voids to a depth of 2 mils. No attack was evident in any of the INOR-8 loops even after operation, in one case, for 3114 hr.

Test results were also obtained for three Inconel forced-circulation loops operated with fluoride mixtures. A loop which circulated the mixture NaF-ZrF4-UF4 (57-42-1 mole %) and also contained a secondary sodium circuit showed maximum attack to a depth of 1.5 mils in the salt circuit and only slight surface roughening in the sodium circuits. No cold-leg deposits were present in either circuit. Mixtures of LiF, BeF2, and UF4 produced attacks of 5 and 8 mils respectively in two other

loops operated for slightly more than 3000 hr at a maximum hot-leg temperature of $1300^{\circ}\mathrm{F}$ .

INOR-8 samples removed from a forced-circulation loop that was shut down after 3370 hr of operation for repair of a leak at a heater lug were found to have no evidence of surface attack. Etching rates showed slight differences between as-received and as-tested specimens. Operation of the loop has been resumed. The mixture $\mathsf{LiF - BeF}_2\cdot \mathsf{UF}_4$ (53-46-1 mole %) is being circulated in this loop. The maximum wall temperature is $1300^{\circ}\mathsf{F}$ . The failure occurred at a weld of the tubing to a heating lug adapter, and it was found that the wrong weld material had been used.

Routine inspection of the INOR-8 material now being received has revealed that the quality is as good as that of Inconel and of stainless steels made to ASTM standards. The rejection rate for fully inspected welds is now about $10\%$ .

A sodium-graphite system was used to prepare Inconel and INOR-8 tensile test specimens for a study of the effect of carburization on the mechanical properties. The carburization at $1500^{\circ}\mathrm{F}$ caused increases in both the yield and tensile strengths of Inconel and decreased the ductility at room temperature. For the INOR-8 specimens, the yield strength was increased, the tensile strength was slightly decreased, and the ductility was greatly reduced. The changes were dependent on the amount of carburization. In similar tests at $1250^{\circ}\mathrm{F}$ the carburized specimens again showed a trend to lower ductility, but some specimens were more ductile than control specimens.

In comparative tests of the carburization of INOR-8 by fuel 130-graphite systems, 3-mil surface cuts of specimens exposed only to fuel analyzed 640 ppm carbon, while similar cuts of specimens exposed to fuel containing a graphite rod analyzed 940 ppm carbon. Mechanical property tests showed the same trends as those found for the specimens carburized in sodium-graphite systems.

For a test of the penetration of graphite by fuel 130, a graphite crucible $4\frac{1}{2}$ in. long with a tapered hole 0.43 in. ID and $3\frac{1}{2}$ in. deep was loaded with the fuel and tested in a vacuum at $1300^{\circ}F$ . Radiographs were made at 500-hr intervals to study the penetration of the graphite by the fuel. At the end of the first 500 hr test of a CCN graphite crucible, there had been no penetration of the graphite, but a disk of $\mathrm{UO}_2$ had formed at the bottom of the tapered hole that was 0.1 in. thick. Subsequent analyses

showed that it contained $28\%$ of the uranium originally present in the fuel. Further tests with TSF in contact with fuel 130 have shown similar precipitation of $\mathrm{UO}_2$ but to a lesser extent. Since the precipitation was least in the TSF graphite, which is purer than the CCN grade, it is thought that the precipitation may be caused by impurities in the graphite.

The precipitation that occurred in these tests was not observed in the carburization tests described above. Further it is in contrast to the lack of precipitation in similar tests in which fuel 30 (NaF-ZrF4-UF4, 50-46-4 mole %) was used. Metallographic examinations of the crucible showed no attack and no penetration of salt into the pores.

Corrosion tests of pure silver and silver-base brazing alloys in static fuel 130 showed silver and its alloys to have very limited corrosion resistance. On the other hand, gold-bearing alloys have shown excellent corrosion resistance in fuel 130.

A time-temperature-stress relationship was formulated for the creep strength of INOR-8 to aid in predicting long-time creep strengths. Heat-to-heat variation studies indicated a $0.14\%$ -carbon-content heat to be appreciably stronger than two other INOR-8 heats containing 0.02 and $0.06\%$ carbon.

Eleven alloys with compositions bracketing the maximum amount of each major alloying element of INOR-8 have been vacuum-induction melted and are presently being aged at temperatures in the range of 900 to $1800^{\circ}\mathrm{F}$ . These alloys will be tested in order to determine the effect of composition on structural stability.

Specimens of commercially fabricated INOR-8 were aged for 5000 hr at test temperatures of from 1000 to $1400^{\circ}\mathrm{F}$ . These specimens exhibited no instabilities in tensile tests that would be detrimental during long-time service.

Room- and elevated-temperature mechanical property tests of INOR-8 weld metal both in the as-welded and in the welded and aged conditions were made and the results were compared with similar data for Hastelloy B and Hastelloy W. Aging seriously reduces the room-temperature ductility of Hastelloy B and Hastelloy W weld metal, while the ductility of INOR-8 weld metal is improved. The influence of melting practice and carbide spheroid-ization on the elevated-temperature ductility of INOR-8 is being studied.

The brazing of thick tube sheets is being studied. Promising results were obtained in a test braze of

a $5/8$ -in.-OD, 0.065-in.-wall Inconel tube into a 5-in.-thick Inconel tube sheet with Coast Metals No. 52 alloy. The brazing alloy was preplaced in annular trepans in the tube sheet and fed to the joint through three small feeder holes. Methods of joining molybdenum and nickel-base materials are also being studied for pump application.

# 2.2. Radiation Damage

The electrically heated mockup of the INOR-8 in-pile thermal-convection loop was operated under simulated in-pile conditions. This experiment served as a performance test for the various components of the loop and indicated that modifications of the cooling-air injection system were required. The in-pile model of the loop is being assembled.

Two fluoride-fuel-filled graphite capsules were examined that had been irradiated in the MTR for 1610 and 1492 hr at $1250^{\circ}\mathrm{F}$ . The graphite was undamaged.

# 2.3. Chemistry

Phase equilibrium studies of fluoride-salt systems containing $\mathsf{UF}_4$ and/or $\mathsf{ThF}_4$ were continued. Data are being obtained on the NaF-BeF $_2$ -ThF $_4$ -UF $_4$ system to provide a comparative basis for evaluation of lithium-base quaternary systems.

Studies have revealed the cause of low concentration of uranium in 50-lb batches of $\mathsf{LiF - BeF}_2$ . $\mathsf{UF}_4$ (62-37-1 mole %) that were transferred from 250-lb batches. The first liquid to form when the mixture is melted is the eutectic composition containing 3.1 wt % uranium rather than the nominal 6.5 wt % uranium in the 250-lb batch. Thus the composition of any partially molten batch must be intermediate between that of the lowest melting eutectic and the nominal composition of the liquid. Complete melting of the mixture is necessary to maintain composition homogeneity.

Extensive gradient-quenching experiments were completed on the LiF-BeF $_2$ -ThF $_4$ system. As a result of these experiments several modifications were made in the preliminary phase diagram issued previously. Three-dimensional models of this system and of the previously studied system LiF-ThF $_4$ -UF $_4$ were constructed.

The effects of divalent and trivalent fissionproductions on the solubility of $\mathsf{PuF}_3$ in LiF-BeF2 mixtures was studied. The effect of the trivalent ions was found to be sufficient to indicate that they should not be allowed to build up in the fuel, but

the effect of the divalent ions was insignificant. Data were obtained that provide a basis for the use of trivalent ions in a scheme for reprocessing fused-salt mixtures containing plutonium.

Solubility studies were made on several systems, including argon in $\mathsf{LiF - BeF}_2$ (64-36 mole $\%$ ); HF in LiF-BeF mixtures containing 10 to 50 mole $\%$ $\mathsf{BeF}_2;$ CeF in NaF-LiF-BeF solvents of various compositions; $\mathsf{CeF}_3,$ LaF, and SmF in LiF-BeF $^2$ UF4 (62.8-36.4-0.8 mole $\%$ ; CeF and LaF simultaneously in LiF-BeF-UF4 (62.8-36.4-0.8 mole $\%$ ) and CeF and SmF simultaneously in LiF-BeF $^2$ UF4 (62.8-36.4-0.8 mole $\%$ ). An elementary model was studied with which estimates can probably be made of the solubilities of the noble gases in media of high surface tension to within an order of magnitude, which is sufficiently accurate for reactor applications.

Two methods of separating uranium from undesirable fission products in fluoride-salt fuel solvents are being studied. Experiments are in progress in which a chromatographic type of separation of uranium and fission-product rare earths is effected by using beryllium oxide as the column packing material. In other experiments uranium precipitation upon the addition of water in the influent gas stream is being investigated.

Tentative values were obtained for the activities and the activity coefficients of nickel metal in nickel-molybdenum alloys. The values were calculated from measurements of the electromotive force of cells containing pure nickel and nickel-molybdenum alloy electrodes in a bath of NaCl-KCl eutectic containing 5 wt $\%$ NiCl $_2$ .

Apparatus was set up for measuring the surface tensions of $\mathsf{BeF}_2$ mixtures. Trial runs gave a value of 195 dynes/cm at 425 to $450^{\circ}\mathrm{C}$ for LiF-BeF $_2$ -UF $_4$ (53-46-1 mole %) and 196 dynes/cm at about $480^{\circ}\mathrm{C}$ for LiF-BeF $_2$ (63-37 mole %).

In the study of the chemical equilibria involved in the corrosion of structural metals, the effect of solvent composition on the equilibria

$$
3 \mathrm {C r F} _ {2} \rightleftharpoons 2 \mathrm {C r F} _ {3} + \mathrm {C r} ^ {\circ}
$$

and

$$
3 F e F _ {2} \rightleftharpoons 2 F e F _ {3} + F e ^ {\circ}
$$

was investigated. The solvent LiF-NaF-ZrF<sub>4</sub> was used because it permitted a continuous variation from a basic to an acidic melt without interference

from precipitation. Increasing disproportionation of $\mathsf{CrF}_2$ was found with decreasing $\mathsf{ZrF}_4$ content. Similar tests in solvents containing $\mathsf{BeF}_2$ , which is considered to be more basic than $\mathsf{ZrF}_4$ , showed that in an LiF- $\mathsf{BeF}_2$ mixture containing 52 mole $\%$ $\mathsf{BeF}_2$ the disproportionation of $\mathsf{CrF}_2$ was roughly comparable to that in a solvent containing 35 mole $\%$ $\mathsf{ZrF}_4$ . These results confirmed the supposition that $\mathsf{BeF}_2$ mixtures are more basic than corresponding $\mathsf{ZrF}_4$ mixtures and that the extent of disproportionation of $\mathsf{CrF}_2$ is greater in the more basic solvents. Experiments carried out with $\mathsf{FeF}_2$ in the same solvents showed no disproportionation.

Further measurements of the activity coefficients of $\mathsf{CrF}_2$ dissolved in the molten mixture NaF-ZrF4 (53-47 mole %) were determined and equilibrium quotients were calculated. The results of the measurements of $\mathsf{CrF}_2$ and the corresponding investigations of NiF2 and FeF2, along with the values for the activities of chromium in alloys, can now be used in the study of corrosion of Inconel and INOR-8 alloys. It is thought that the rate of corrosion in these alloys is diffusion controlled.

Calculations were made of the amounts of chromium metal which should be added to pre-equilibrate a salt prior to a test in an Inconel loop. The corrosion by a pre-equilibrated salt should depend only on the hot-to-cold-zone transfer mechanism, and the results should be indicative of long-term corrosion rates in reactors.

Studies of chromium diffusion in chromium-containing nickel-base alloys were continued. It is hoped that the results of these experiments will provide a means for predicting the void penetration distances to be expected for a given set of corrosion conditions.

An experimental study was made of the corrosion of Inconel by aluminum chloride vapor in an all-metal system. The results indicated that the amount of attack of Inconel can be expected to be proportional to the pressure of the aluminum chloride vapor and that at 5 atm the corrosion after 300 hr would be about 0.7 mil. INOR-8, in which the activity of chromium is much lower than in Inconel, should prove quite resistant to aluminum chloride vapor. Other alloys selected on the basis of chemical and structural considerations are to be tested.

The containment of aluminum chloride is of interest because the gas has unique properties which make it a heat transfer medium of potential utility

at high temperatures. First, because of the large number of atoms per molecule, the heat capacity of the gas is high. Further, because at high temperatures the major species is $\mathrm{AlCl}_3$ and at lower temperatures the major species is $\mathrm{Al}_{2}\mathrm{Cl}_{6}$ , cooling the gas in a heat exchanger will remove, in addition to the heat obtained from the temperature change, the heat from the dissociation reaction. Estimates of the physical properties of the gas were made to provide a basis for the design of a thermal-convection loop in which to test the heat transfer characteristics and the corrosiveness of the gas.

In tests of the penetration of graphite by molten salts, it was found that NaF-LiF-KF penetrated to greater extent than LiF-MgF $_{2}$ , as indicated by weight gains. The NaF-LiF-KF mixture has a lower density and a lower viscosity than the LiF-MgF $_{2}$ mixture. In both cases there was even penetration to the center of the graphite rod.

A new method of preparing chromous fluoride was explored in which the reaction is

$$
S n F _ {2} + C r \longrightarrow C r F _ {2} + S n
$$

The chromium-containing portion obtained in the

experiment had the crystallographic properties of pure chromous fluoride. Improved methods for preparing vanadium trifluoride and ferrous fluoride were also developed.

# 2.4. Fuel Processing

Sufficient laboratory work has been done to confirm that fluorination of the fuel salts $\mathsf{LiF - BeF}_2$ - $\mathsf{UF}_4$ or $\mathsf{LiF - BeF}_2$ - $\mathsf{UF}_4$ - $\mathsf{ThF}_4$ results in good uranium recovery. Therefore the fluoride volatilization process, which was developed for heterogeneous reactor fuel processing and was used successfully for recovery of the uranium from the fuel mixture ( $\mathsf{NaF - ZrF}_4$ - $\mathsf{UF}_4$ ) circulated in the Aircraft Reactor Experiment, appears to be applicable to processing of fuels of the type now being considered for the molten-salt reactor.

Developmental work has been initiated on the processing of the solvent salt so that it can be recycled. The recovery process is based on the solubility of $\mathsf{LiF - BeF}_2$ in highly concentrated aqueous HF and the insolubility of rare earth and other polyvalent-element fluorides.

# CONTENTS

SUMMARY

# PART 1. REACTOR DESIGN STUDIES

1.1. CONCEPTUAL DESIGN STUDIES AND NUCLEAR CALCULATIONS 3

Interim Design Reactor 3   
Fuel Fill-and-Drain System 3   
Fuel-to-Steam Heat Transfer 3   
Comparative Costs of Several Systems 4

Experimental Reactor Calculations 6

Nuclear Calculations 6

Nuclear Characteristics of Homogeneous, Two-Region, Molten-Fluoride-Salt   
Reactors Fueled with $\mathsf{U}^{233}$ 6   
Blanket Fissions in the Reference Design Reactor 9   
Comparison of Ocusol and Compone Calculations 10   
Heterogeneous Reactors 11   
Gamma-Ray Heating Calculations 11

1.2. COMPONENT DEVELOPMENT AND TESTING 19

Fuel Pump Development 19

Development Tests of Salt-Lubricated Bearings. 19   
Development Tests of Conventional Bearings. 20   
Mechanical Seals 21   
Radiation-Resistant Electric Motors for Use at High Temperatures 22   
Design Studies of Fuel Pumps. 22   
Frozen-Lead Pump Seal 23

Development of Techniques for Remote Maintenance of the Reactor System 25

Mechanical Joint Development 25   
Evaluation of Expansion Joints for Molten-Salt Reactor Systems 32   
Remote Maintenance Demonstration Facility 35

Heat Exchanger Development 37

AI2CI4Thermal-Convection Loop 37   
Molten-Salt Heat Transfer Coefficient Measurement 38

Design, Construction, and Operation of Materials Testing Loops 39

Forced-Circulation Loops 39   
In-Pile Loops 42

1.3. ENGINEERING RESEARCH 44

Physical Property Measurements 44

Enthalpy and Heat Capacity 44   
Surface Tension 45   
4 Apparatus Fabrication and Calibration 46

Molten-Salt Heat-Transfer Studies 46

1.4. INSTRUMENTATION AND CONTROLS 47

Resistance-Type Continuous Fuel Level Indicator 47

1.5. ADVANCED REACTOR DESIGN STUDIES 48

Low-Enrichment Graphite-Moderated Molten-Salt Reactors 48

A Natural-Convection Molten-Salt Reactor 48

# PART 2. MATERIALS STUDIES

2.1.METALLURGY 53

Dynamic Corrosion Studies 53

Inconel Thermal-Convection Loop Tests 53

INOR-8 Thermal-Convection Loop Tests 53

Inconel Forced-Circulation Loop Tests 53

Results of Examination of Samples Removed from INOR-8 Forced-Circulation Loop 9354-1 56

Material Inspection 57

General Corrosion Studies 57

Carburization of Inconel and INOR-8 by Sodium-Graphite Systems 57

Carburization of INOR-8 by Fuel 130-Graphite Systems. 59

$\mathsf{UO}_2$ Precipitation in Fused Fluoride Salts in Contact with Graphite 61

Precious-Metal-Base Brazing Alloys in Fuel 130 64

Mechanical Properties of INOR-8 64

Influence of Composition on Properties of INOR-8 65

High-Temperature Stability of INOR-8. 67

Welding and Brazing Studies 68

INOR-8 Weldability 68

Brazing of Thick Tube Sheets for Heat Exchangers 71

Fabrication of Pump Components 73

2.2. RADIATION DAMAGE 76

INOR-8 Thermal-Convection Loop for Operation in the LITR 76

Graphite Capsules Irradiated in the MTR 76

2.3.CHEMISTRY 78

Phase Equilibrium Studies 78

Systems Containing $\mathsf{UF}_4$ and/or ThF 78

Solubility of $\mathsf{PuF}_3$ in LiF-BeF2 Mixtures 80

Fission-Product Behavior 83

Solubility of Noble Gases in Molten Fluoride Mixtures 83

Solubility of HF in LiF-BeF, Mixtures 85

Solubilities of Fission-Product Fluorides in Molten Alkali Fluoride-Beryllium

Fluoride Solvents 87

A Simple Method for the Estimation of Noble Gas Solubilities in Molten

Fluoride Mixtures 90

Chemical Reactions of Oxides with Fluorides in LiF-BeF 92

Chemistry of the Corrosion Process 93

Activities in Metal Alloys 93

Surface Tensions of BeF, Mixtures 94

Disproportionation of Chromous Fluoride 94   
Effect of Fuel Composition on the Equilibria $3\mathrm{CrF}_2 \rightleftharpoons 2\mathrm{CrF}_3 + \mathrm{Cr}^0$ and $3\mathrm{FeF}_2 \rightleftharpoons 2\mathrm{FeF}_3 + \mathrm{Fe}^0$ 95   
Activity Coefficients of $\mathsf{CrF}_2$ in NaF-ZrF 96   
Equilibrium Amounts of $\mathsf{CrF}_2$ in Molten Salts Containing UF4 Which are in Contact with Inconel. 98   
Chromium Diffusion in Alloys 99

Corrosion of Metals by Aluminum Chloride 100

Corrosion of Inconel by Aluminum Chloride Vapor in a Fused Silica Container 100   
Corrosion of Inconel by Aluminum Chloride Vapor in an All-Metal System 100   
Significance of Experimental Results. 101   
Theoretical Considerations of Aluminum Chloride Vapor Corrosion 101   
Structural Metal Considerations 102

Gaseous Aluminum Chloride as a Heat Exchange Medium 103   
Permeability of Graphite by Molten Fluoride Salts 107   
Preparation of Purified Materials 107

Preparation of Pure Fluoride Compounds 107   
Production-Scale Operations 108   
Experimental-Scale Operations 108

2.4. FUEL PROCESSING 110

Flowsheet for Fluoride Volatility and HF Dissolution Processing of   
Molten-Salt Reactor Fluids 110

Experimental Studies of Volatility Step 110

Solubilities of $\mathsf{LiF - BeF}_2$ Salts in Aqueous HF 112

![](images/75a992c7ce9ff0fa9534b2664790bade104a8ff1b8356c8a8f605804be8e9596.jpg)

# Part 1

# REACTOR DESIGN STUDIES

![](images/70b6d31ab4b86d00b3b0a4be59eb2276bf5ee4c652b89463a71c248abc0d2b7e.jpg)

# 1.1. CONCEPTUAL DESIGN STUDIES AND NUCLEAR CALCULATIONS

H. G. MacPherson

Reactor Projects Division

# INTERIM DESIGN REACTOR

A study has been made of improvements and variations of the Interim Reactor Design described in ORNL-2634 and, briefly, in the previous quarterly report. Specifically, as described below, an improved fill-and-drain system has been designed, and alternate ways of transferring heat from the reactor fuel to steam have been considered.

# Fuel Fill-and-Drain System

# G. D. Whitman

Design studies of the fuel fill-and-drain system for the interim design reactor were described previously, and further study of possible configurations has resulted in a system that eliminates maintenance difficulties inherent in the initial design. The original concept of pipes and water walls resulted in a relatively low first cost system; however, the components were not readily accessible for repair. In addition the entire system was contained in a gastight thermally insulated volume that complicated primary entry for maintenance operations.

The new concept retains the after-heat removal scheme, that is, radiant heat transfer to a boiling water system, but the components have been redesigned so that overhead accessibility makes remote repair and removal more practical. The fused salt is contained in a cylindrical tank into which a number of vertical bayonet tubes are inserted. These tubes are capped at the bottom and welded into the top of the vessel, which forms a tube sheet. These tubes serve as the primary after-heat removal radiating surface and contribute substantial nuclear poison to the geometry.

The water boiler, which consists of a number of mating double-pipe bayonet tubes projecting downward from a combination water-and-steam drum, rests on the top of the drain vessel. The boiler tubes fit inside the tubes in the fuel vessel, and

the combination forms a radiant heat exchange system. This concept retains the double contingency protection against fluid leakage from either system.

Electric heaters and insulation are installed around the fuel vessel for preheating. The boiler tubes are flooded with water for after-heat removal, and the rate of heat removal may be controlled by the boiler "water rate" or by dividing the boiler into sections which may be used in combinations to control the rate and locations of heat removal in the fuel vessel.

The entire boiler system may be removed or inserted from overhead without disturbing the fuel circuitry. A failed fuel tube could plug at the tube sheet and only failure of the vessel walls would necessitate complete removal of the system.

The drain system required for a 600-Mw (thermal) molten-salt reactor system was considered, and it was found that four vessels 5 ft in diameter and 12 ft high would be needed to contain the 600 ft³ of salt from the reactor. Each of the vessels would be capable of removing 1.8 Mw of after heat within the practical temperature limitations of the container materials.

Criticality calculations were made at off-design conditions. The nuclear poison contribution of the removable boiler tubes was neglected and the bayonets projecting into the fuel tanks were considered to be flooded with water. It was determined that approximately 60 lb of $1.5\%$ boron steel would have to be placed in the system to give multiplication constants below 0.5 with the probable $\mathsf{U}^{235}$ concentrations in the fuel salt.

# Fuel-to-Steam Heat Transfer

# M. E. Lackey

A direct fuel-to-steam heat transfer system has been studied for application in a molten-salt power reactor. The complete heat removal system consists of four circuits in parallel to remove the heat from the fuel and a single circuit to remove the heat from the blanket. Each of the circuits is separate and independent up to the point where the superheated steam paths join ahead of the turbine. Each circuit has a salt-to-steam heat

exchanger located in the reactor cell and an evaporator and steam compressor located adjacent to the reactor cell.

A simplified flow diagram of the heat transfer system is shown in Fig. 1.1.1. This system is entirely free of sodium and its associated problems. The fuel-to-steam heat couple in conjunction with the Loeffler boiler cycle provides a differential modulating thermal block between the fuel and the water which allows complete and conventional control of the reactor and load relationship.

# Comparative Costs of Several Systems

# G. D. Whitman

Preliminary cost studies have been made for a number of heat transfer cycles for a molten-salt power reactor, and the capital costs for seven heat transfer systems are summarized in Table 1.1.1. In all cases the system was assumed to include a fixed-size, two-region, homogeneous reactor in which $640\mathrm{Mw}$ of heat was generated and then transferred to a reheat-regenerative steam cycle. The steam conditions were set at $1800\mathrm{psia}$ and $1000^{\circ}\mathrm{F}$ reheat.

In all cases four parallel heat transfer loops and four steam generating systems were coupled to the fuel circuit, and a single heat transfer loop and steam generator were used in the blanket circuit. Reheat was supplied by the fuel system exclusively in all the systems.

The reactor plant portion of the cost summary included the shielding, containment vessel, instrumentation, remote maintenance equipment, auxiliary fluid systems, original fluid inventories, and the chemical plant equipment, in addition to the reactor and heat transfer circuitry. The conventional plant costs included the costs of land, structures, steam system (not including boilers, superheaters, or reheaters), turbine-generator, accessory electrical equipment, and miscellaneous power plant equipment.

The general expense item listed in Table 1.1.1 was assigned to cover the design and indirect costs incurred during the construction and startup phases of operation. It was set at approximately $16.5\%$ of the reactor and conventional plant subtotal.

The heat transfer linkage used in each system is indicated, and in order to compare the costs more

Table 1.1.1. Molten-Salt Reactor Costs   
Net electrical output: 260 Mw  
Plant load factor: 0.80  
Interest rate on capital investment: $14\%$ per annum
