Repository: ondrejch/msr_kb

# MSR KB Bundle

## Purpose

This repository preserves a deterministic, provenance-backed knowledge base for historical molten-salt reactor research.

It has two complementary uses:

- **historical knowledge base** under `kb/` for document-grounded entities, topics, timelines, reports, and normalized claims
- **distilled research layer** under `kb/distilled/` and `kb/wiki/research-guides/` for reusable salts, materials, compatibility, reactor-physics, and system-dynamics knowledge

The pipeline is intentionally deterministic: all generated outputs are derived from OCRed source documents and should remain traceable back to specific documents, sections, and line ranges.

File: pdf/ORNL-1649/ORNL-1649/hybrid_ocr/ORNL-1649.md (part 7 of 10)
DECLASSIFIED
A spinner test with type 405 stainless steel $(12\% Cr)$ has also been run at a velocity of 405 bpm. These tests were conducted at a temperature of $816^{\circ}C$ for 100 hr in sodium. The weight change was of the order of $+0.5\%$ , and the attack was intergranular to a maximum depth of 3 mils, with surface roughness to approximately 1 mil.

# Static Tests of Bearing Materials in Sodium, Lithium, and Lead

A number of metal alloys of potential value in bearing and hard-facing applications in liquid metals have been tested in sodium, lead, and lithium under static conditions for 100 hr at $816^{\circ}C$ . The results of these screening tests are given in Table 6.4.

# Static Tests of Stainless Steels in Lithium

A series of static tests of various stainless steels in two types of lithium (helium packed and oil packed) have been run for 100 hr at $816^{\circ}C$ . In this group of tests, types 310 and 446 stainless steel showed the least resistance to attack by lithium, while type 347 stainless steel showed the best resistance. Types 304, 309, 316, and 347 stainless steel showed very little or no subsurface attack. Crystals of what were identified by x-ray diffraction as a chromium carbide phase (DPH 1000 to 1100) were detected on the exposed sur

face of all the austenitic stainless steel specimens, as shown in Fig. 6.8. These crystals were more numerous and slightly larger on the specimens tested in the oil-packed lithium, as would be expected because of the higher carbon content of this material. Chemical analyses of the lithium baths after testing revealed no significant changes in the iron, nickel, and chromium contents of the oil-packed and helium-packed lithium. In the tests in which weight changes were noted, the weight changes of the specimens in helium-packed lithium were less than those of the specimens in oil-packed lithium, possibly because of the higher purity of the gas-packed lithium. Results of these tests are summarized in Table 6.5.

# Static Tests of Solid Fuel Elements in Sodium and Sodium Hydroxide

Core materials $(\mathrm{UO}_2)$ that had been clad with nickel, copper, and types 304, 316, and 347 stainless steel were tested in sodium and sodium hydroxide for $100\mathrm{hr}$ at $816^{\circ}\mathrm{C}$ under static conditions. These specimens were prepared to the specifications given in Table 6.6.

Specimens clad with nickel and types 304, 316, and 347 stainless steel were annealed for 15 min at $1000^{\circ}\mathrm{C}$ in hydrogen; copper-clad specimens were annealed for 15 min at $450^{\circ}\mathrm{C}$ in hydrogen. These specimens were approximately 1 by 0.35

TABLE 6.4. STATIC TESTS OF VARIOUS ALLOYS IN SODIUM, LITHIUM, AND LEAD FOR 100 hr AT $816^{\circ}C$   

<table><tr><td>MATERIAL</td><td>COMPOSITION</td><td>CORRODANT</td><td>METALLOGRAPHIC NOTES</td></tr><tr><td>Hastelloy B</td><td>Mo, 26 to 30Fe, 4.7C, 0.12 maxNi, balance</td><td>SodiumLeadLithium</td><td>Some voids to 0.5 mil in a few places0 to 5 mils of erratic alloying type of attack5 mils of subsurface voids</td></tr><tr><td>C</td><td>Mo, 16 to 18Fe, 4.5 to 7C, 0.15 maxCr, 15.5 to 17.5W, 3.75 to 5.25Ni, balance</td><td>SodiumLeadLithium</td><td>Some voids in a few places to 0.5 milErratic attack; practically complete penetration in some places, very little in others4 to 8 mils of subsurface voids</td></tr><tr><td>D</td><td>Cu, 3Al, 1Si, 10Mn, 1Ni, balanceC, ?</td><td>SodiumLeadLithium</td><td>Layer of subsurface voids 1 to 2 mils deep on some portions of specimenSpecimen appeared to be completely penetrated4 to 6 mils of subsurface voids</td></tr><tr><td>Stellite 1</td><td>Cr, 30.5W, 12.5Fe, 3 maxC, 2.5Ni, 1Co, balance</td><td>SodiumLeadLithium</td><td>Apparently no attack2 mils of voids and intergranular attack0.5 to 1 mil subsurface voids where carbides were attacked</td></tr><tr><td>6</td><td>Cr, 27.5W, 4Fe, 2 to 3 maxC, 1Co, balance</td><td>SodiumLeadLithium</td><td>Very slight intergranular penetration, less than 0.5 milIntergranular attack 1 to 2 mils deep4 to 6 mils of subsurface voids where carbides were attacked</td></tr><tr><td>12</td><td>Cr, 29.5W, 8.25Fe, 2 to 3 maxC, 1.4Ni, 1Co, balance</td><td>SodiumLeadLithium</td><td>Very slight intergranular penetration, less than 0.5 milApparently no attackLess than 0.5 mil of attack on carbide phase</td></tr><tr><td>21</td><td>Cr, 25 to 30Ni, 1.5 to 3.5Fe, 2 maxMo, 4.5 to 6.5C, 0.2 to 0.35Co, balance</td><td>SodiumLeadLithium</td><td>Apparently no attackA slight roughening and intergranular penetration to about 0.5 mil0.5 mil of small subsurface voids</td></tr><tr><td>Stellite 25</td><td>Cr, 19 to 21C, 0.15Ni, 9 to 11W, 14 to 16Si, 1Mn, 1 to 2Fe, 2Co, balance</td><td>SodiumLeadLithium</td><td>Some voids and intergranular attack to 1 mil maximum in a few places Voids to about 0.5 mil 2 mils of subsurface voids in most places, 10 to 12 mils in several places</td></tr><tr><td>40</td><td>Composition not available</td><td>SodiumLeadLithium</td><td>Very heavy penetration to about 50 mils Subsurface voids to a depth of 10 mils</td></tr><tr><td>41</td><td>Composition not available</td><td>SodiumLeadLithium</td><td>Apparently no attack Apparently complete penetration Subsurface voids to a depth of 10 to 15 mils</td></tr></table>

![](images/5bc822ed34b597ce2d30540225f58d601b8828c51cb5821e5134969a7b100f03.jpg)  
Fig. 6.8. Type 316 Stainless Steel After Static Testing in Lithium for 100 hr at $816^{\circ}\mathrm{C}$ . Note crystals attached to surface. 1000X. Specimen copper plated to preserve edge during polishing.

by 0.050 inch. The thickness of the core and of each of the cladding layers was approximately 16 mils.

In sodium, the specimens clad with nickel and types 304, 347, and 316 stainless steel showed no evidence of attack. The sample clad with copper had a slightly irregular edge and showed weight and dimensional increases after testing. The many, copper, mass-transferred crystals at

tached to this specimen were probably caused by temperature gradients during the test. In the tests in sodium hydroxide, the copper- and nickel-clad specimens were unattacked, and the types 304, 316, and 347 stainless steel-clad materials were attacked more or less severely, that is, from 5 to 18 mils. The type 347 stainless steel-clad specimen tested in sodium hydroxide is shown in Fig. 6.9.

TABLE 6.5.STATIC CORROSION OF STAINLESS STEELS TESTED IN TWO TYPES OF LITHIUM FOR 100 hr AT $816^{\circ}C$   

<table><tr><td>TYPE OF STAINLESS STEEL</td><td>WEIGHT CHANGE (g/in.2)</td><td>ANALYSIS (wt %)</td><td>METALLOGRAPHIC NOTES</td></tr><tr><td rowspan="3">304 (a)*</td><td rowspan="3">0</td><td>Fe, 0.024</td><td rowspan="3">Small crystals (0.5 mil thick) attached to surface; some of this same phase concentrated in grain boundaries near surface</td></tr><tr><td>Ni, 0.017</td></tr><tr><td>Cr, &lt;0.001</td></tr><tr><td rowspan="3">(b)**</td><td rowspan="3">0</td><td>Fe, 0.026</td><td rowspan="3">Same as above, with surface of specimen slightly irregular, 0.5 mil of attack</td></tr><tr><td>Ni, 0.021</td></tr><tr><td>Cr, 0.002</td></tr><tr><td rowspan="3">309 (a)</td><td rowspan="3">-0.0010</td><td>Fe, 0.017</td><td rowspan="3">Specimen attacked to 4 mils in one area; several small crystals attached to surface</td></tr><tr><td>Ni, 0.034</td></tr><tr><td>Cr, 0.018</td></tr><tr><td rowspan="3">(b)</td><td rowspan="3">-0.0013</td><td>Fe, 0.017</td><td rowspan="3">No attack on specimen; crystals (0.25 mil thick) attached to surface in some areas</td></tr><tr><td>Ni, 0.040</td></tr><tr><td>Cr, 0.011</td></tr><tr><td rowspan="3">310 (a)</td><td rowspan="3">-0.0007</td><td>Fe, 0.012</td><td rowspan="3">Grain boundaries of specimen exuded moisture to a depth of 6 to 7 mils, which indicated penetration by lithium to this depth; crystals attached to surface in some areas</td></tr><tr><td>Ni, 0.032</td></tr><tr><td>Cr, 0.028</td></tr><tr><td rowspan="3">(b)</td><td rowspan="3">-0.0007</td><td>Fe, 0.018</td><td rowspan="3">Grain boundaries of specimen exuded moisture to a depth of 6 to 8 mils, as above; surface layer on part of specimen approximately 0.25 mil in thickness</td></tr><tr><td>Ni, 0.030</td></tr><tr><td>Cr, 0.046</td></tr><tr><td rowspan="3">316 (a)</td><td rowspan="3">0</td><td>Fe, 0.007</td><td rowspan="3">Grain boundaries exuded moisture to a depth of 5 mils in some areas; specimen heavily attacked to 0.5 mil in one area; crystals attached to surface</td></tr><tr><td>Ni, 0.037</td></tr><tr><td>Cr, 0.01</td></tr><tr><td rowspan="3">(b)</td><td rowspan="3">+0.0009</td><td>Fe, 0.006</td><td rowspan="3">Approximately 0.5 mil of grain boundary attack; 1-mil-thick crystals attached to surface</td></tr><tr><td>Ni, 0.038</td></tr><tr><td>Cr, 0.01</td></tr></table>

*Tested in helium-packed lithium.   
**Tested in oil-packed lithium.

TABLE 6.5 (continued)   

<table><tr><td>TYPE OF STAINLESS STEEL</td><td>WEIGHT CHANGE (g/in.2)</td><td>ANALYSIS (wt %)</td><td>METALLOGRAPHIC NOTES</td></tr><tr><td rowspan="3">317 (a)</td><td rowspan="3">+0.0007</td><td>Fe, 0.009</td><td rowspan="3">No attack except for surface layer 0.1 to 0.2 mil thick</td></tr><tr><td>Ni, 0.028</td></tr><tr><td>Cr, 0.008</td></tr><tr><td rowspan="3">(b)</td><td rowspan="3">+0.0009</td><td>Fe, 0.004</td><td rowspan="3">Same as above, with crystals to a maximum thickness of 0.7 mil</td></tr><tr><td>Ni, 0.009</td></tr><tr><td>Cr, 0.035</td></tr><tr><td rowspan="3">347 (a)</td><td rowspan="3">-0.0003</td><td>Fe, 0.11</td><td rowspan="3">No attack except for 0.25-mil-thick crystals attached to surface in some areas</td></tr><tr><td>Ni, 0.038</td></tr><tr><td>Cr, 0.003</td></tr><tr><td rowspan="3">(b)</td><td rowspan="3">+0.0003</td><td>Fe, 0.015</td><td rowspan="3">Same as above</td></tr><tr><td>Ni, 0.039</td></tr><tr><td>Cr, 0.002</td></tr><tr><td>446 (b)</td><td>+0.0026</td><td></td><td>Grain boundary voids to a depth of 10 mils</td></tr></table>

TABLE 6.6. SPECIFICATIONS OF SOLID FUEL ELEMENTS   

<table><tr><td>CLADDING</td><td>CORE</td><td>ROLLING TEMPERATURE (°C)</td><td>HOT REDUCTION (%)</td></tr><tr><td>Type 304 stainless steel</td><td>Type 302 stainless steel- \( UO_2 \)</td><td>1225</td><td>60</td></tr><tr><td>Type 316 stainless steel</td><td>Type 302 stainless steel- \( UO_2 \)</td><td>1225</td><td>60</td></tr><tr><td>Type 347 stainless steel</td><td>Type 302 stainless steel- \( UO_2 \)</td><td>1225</td><td>60</td></tr><tr><td>Nickel</td><td>Nickel- \( UO_2 \)</td><td>1100</td><td>60</td></tr><tr><td>Copper</td><td>Copper- \( UO_2 \)</td><td>1000</td><td>60</td></tr></table>

# FUNDAMENTAL CORROSION RESEARCH

J. V. Cathcart

G.P. Smith

Metallurgy Division

# Oxidizing Power of Hydroxide Corrosion Products

The work on trivalent nickel compounds formed in hydroxides was continued. The compound $\mathrm{NaNiO}_2$ was found to undergo a change in crystal structure at about $225^{\circ}\mathrm{C}$ , and the structure of the high-temperature form has been determined. The existing evidence indicates that the transformation may be of the martensitic type.

# Equilibrium Pressure of Hydrogen in Hydroxide-Metal Systems

F. Kertesz

F. A. Knox

Materials Chemistry Division

During this quarter, equilibrium pressures of hydrogen over the KOH-Ni system were partially determined, and values previously reported for NaOH-Cu and NaOH-Au systems were redetermined by using a modified form of the apparatus previously described.

The modified apparatus includes a long nickel tube which serves as a reaction chamber in place of the metal crucible previously used. This tube is surrounded by a quartz tube to which it is

![](images/b382d1a57a5104d6027ab25c80ec6b0d21911f26e0ebbbb6bdfaab1a2e780372.jpg)  
Fig. 6.9. Static Test of a Type 347 Stainless Steel-Clad Fuel Plate After 100 hr at $816^{\circ}\mathrm{C}$ in Sodium Hydroxide. 80X.

sealed by means of a Kovar seal. The pressures established inside the nickel tube and in its quartz jacket (nickel being permeable to hydrogen at the temperatures utilized in these experiments) are measured by two mercury manometers connected to the system by seals; therefore the pressure built up by the hydrogen that diffuses through the nickel can be determined independently from the pressure inside the tube. This apparatus utilizes both the passivity of nickel to sodium hydroxide and the nonpermeability of quartz to hydrogen. Equilibrium pressures may be established more rapidly by adding hydrogen to the quartz-nickel cavity to bring its pressure close to that inside the nickel tube.

The hydrogen pressure of the KOH-Ni system, as determined in the above-described apparatus,

was found to be less than $1\mathrm{mm}$ at $600^{\circ}\mathrm{C}$ , while it is in the range of 8 to $12\mathrm{mm}$ at $700^{\circ}\mathrm{C}$ . Measurements at higher temperatures are being made.

The NaOH-Cu and NaOH-Au hydrogen equilibrium pressures were redetermined, and the results agreed closely with those previously reported: for the NaOH-Au system at $900^{\circ}\mathrm{C}$ , 3.5 mm compared with 3.0; at $1000^{\circ}\mathrm{C}$ , 7.5 compared with 6.0 mm. The results for the NaOH-Cu system show reasonable agreement at $700^{\circ}\mathrm{C}$ (2.2 mm compared with 3.0 mm); however, the more recent determination at $800^{\circ}\mathrm{C}$ shows a thus far unexplained time dependence of the hydrogen pressure. An initial pressure of 14 mm gradually fell to about 10 mm after a few hours; the 10-mm pressure then remained constant.

# Mass Transfer of Chromium in Inconel-Fluoride Systems

L.G.Overholser J.D.Redman

C. F. Weaver

Materials Chemistry Division

When Inconel is exposed to molten fluorides at elevated temperatures, chromium is selectively leached from the alloy. While a considerable fraction of this corrosion may be ascribed to oxidizing impurities in the molten material or on the capsule walls, reactions of $\mathsf{UF}_4$ with the container metals to yield $\mathsf{UF}_3$ and complex metal fluorides could well be responsible. The reaction

$$
\mathrm {C r} + 2 \mathrm {U F} _ {4} = 2 \mathrm {U F} _ {3} + \mathrm {C r F} _ {2}
$$

has at $600^{\circ}C$ a standard free energy change of $-7\mathrm{kcal}$ and should, if the ionic species were soluble and showed activities proportional to their concentrations, proceed nearly to completion. That such is not the case, or at least that the reaction does not equilibrate at a reasonable rate, is well demonstrated in a large number of corrosion tests.

If the assumption that the physical solubility of chromium as metal in fused $\mathsf{NaZrF}_5$ is quite low is permissible, then equilibration of UF $^4$ dissolved in $\mathsf{NaZrF}_5$ with chromium metal followed by separation of the phases and analysis of the filtrate would permit evaluation of the equilibrium constant of the reaction. For these studies, the purest $\mathsf{NaZrF}_5$ available was used, along with chromium metal hydrogen fired at $2000^{\circ}\mathsf{F}$ in nickel equipment of the type previously described. All handling of the materials before testing was per

formed in an inert-atmosphere dry box. The filtrates obtained were submitted for chemical analysis, and the results shown in Table 6.7 were obtained.

These data indicate that equilibration is rapid because the values obtained after 5 hr at temperature are not distinguishable from those obtained for a shorter exposure. It is obvious from the exposure of the nonuranium-bearing material that the chromium contains some oxide and that hydrogen firing of the nickel equipment is not sufficiently complete. (Subsequent experiments, not sufficiently complete to report, in which the chromium was fired under dry hydrogen directly in the nickel reaction vessel demonstrate that it is possible to have less than 200 ppm of Cr in the nonuranium-bearing material.) The chromium concentration increase resulting from the reduction of $\mathsf{UF}_4$ to $\mathsf{UF}_3$ was obtained by subtracting the chromium content of the nonuranium-bearing material from the total chromium found, and this value was used for obtaining the $\mathsf{UF}_3$ concentration, since the methods for determining $\mathsf{UF}_3$ in the presence of divalent chromium are not sufficiently accurate to permit a direct determination of $\mathsf{UF}_3$ .

If unit activity is assumed for the chromium and activities equal to concentrations (in moles per mole of solvent) are assumed for the uranium and chromium species, these data indicate that the equilibrium constant at $600^{\circ}C$ is 1.2 by $10^{-3}$ , and, at $800^{\circ}C$ , it is 1.7 by $10^{-3}$ . The data are certainly not sufficient in amount or in precision for an evaluation of this small difference. It does

TABLE 6.7. ANALYSES OF FILTRATES FROM EQUILIBRATION OF CHROMIUM WITH NaF-ZrF4-UF4 MELTS   

<table><tr><td colspan="2">CONDITIONS OF EQUILIBRATION</td><td colspan="4">FILTRATE ANALYSIS</td></tr><tr><td>Time (hr)</td><td>Temperature (°C)</td><td>Total Uranium (%)</td><td>Chromium (ppm)</td><td>Nickel (ppm)</td><td>Iron (ppm)</td></tr><tr><td rowspan="2">5</td><td rowspan="2">800</td><td>0</td><td>935</td><td>355</td><td>75</td></tr><tr><td>0</td><td>930</td><td>200</td><td>40</td></tr><tr><td rowspan="2">3</td><td rowspan="2">800</td><td>8.47</td><td>3420</td><td>30</td><td>65</td></tr><tr><td>8.80</td><td>3330</td><td>40</td><td>60</td></tr><tr><td rowspan="2">3</td><td rowspan="2">600</td><td>8.80</td><td>3200</td><td>130</td><td>50</td></tr><tr><td>8.65</td><td>3100</td><td>125</td><td>50</td></tr><tr><td rowspan="2">5</td><td rowspan="2">600</td><td>8.65</td><td>3100</td><td>130</td><td>70</td></tr><tr><td>8.88</td><td>3200</td><td>130</td><td>60</td></tr></table>

appear, however, that the standard free energy change for the reaction at $600^{\circ}\mathrm{C}$ is about +11.5 kcal. The discrepancy between this measured value and the value of $-7$ kcal calculated for the reaction by assuming no complexing is probably to be ascribed to solvation of the $\mathsf{UF}_4$ .

These experiments are being refined, insofar as purity of the materials and improvement of techniques are concerned, and additional experiments will be conducted at considerably lower reagent concentrations so that the assumptions regarding activities will have more validity.

# 7. METALLURGY AND CERAMICS

W. D. Manly J. M. Warde Metallurgy Division

A sodium-to-air radiator was fabricated by brazing the tube-to-fin joints and backing up the previously heliarc-welded tube-to-header and manifold joints with brazing alloy G-E No. 62, a nickel-chromium-silicon alloy. The radiator assembly was welded and then dry-hydrogen brazed at $2100^{\circ}\mathrm{F}$ for approximately 30 minutes. Subsequent testing after slow cooling showed all the welded and brazed joints to be satisfactorily leak and pressure tight. The duplex fabrication technique, that is, the combination of heliarc welding and high-temperature brazing, apparently produces satisfactory, sound, leak-tight radiators and minimizes many of the problems encountered in brazing operations. The use of the G-E No. 62 brazing alloy eliminates many of the deleterious effects of the Microbraz alloy that was formerly used.

The investigation of the fabrication of high-conductivity fin materials included a study of diffusion barriers for use between Inconel and copper, electroplating copper to obtain oxidation resistance, and the fabrication of clad-copper fin material in sufficient quantities for experimental radiators. Furthermore, several new high-conductivity fin materials were studied because it was found that diffusion of nickel and copper made the brazing of Inconel-clad copper fins to Inconel tubing less satisfactory than it was previously thought to be. Each clad-copper and copper-aluminum bronze fin material was tested by brazing to either Inconel or stainless steel tubing with each of the following brazing alloys: low-melting-point Nicrobraz (LMNB), "electroless" nickel-phosphorus, LMNB plus 10 wt % "electroless" nickel-phosphorus, and nickel-phosphorus-chromium alloys. A summary of the results of this study is given. A

series of one hundred $3 \times 3$ in. nickel fins is being "electroless" preplated with nickel-phosphorus alloy for brazing into a radiator assembly. In a preliminary test, good-quality brazes were obtained with this material at-tube-to-fin joints.

The assembly of stainless steel-clad fuel plates into fuel elements is being studied, and it appears that inert-arc plug welding may be a feasible method of fabrication. The configuration investigated consisted basically of a 0.026-in.-thick type 304 stainless steel-clad type 304 stainless steel sheet 24 in. long that was to be joined on the edge at 2-in. intervals to a 0.041-in.-thick type 304 stainless steel side plate.

Stress-rupture tests of coarse- and fine-grained Inconel in argon and in fluoride fuel NaF-ZrF4-UF4 at temperatures of 1300, 1500, and $1650^{\circ}\mathrm{F}$ are being made. The tests completed at $1500^{\circ}\mathrm{F}$ show that hydrogen is the most detrimental environment and that air is the most beneficial, as far as rupture life is concerned, and that increased ductility in air and in sodium is probably the result of decarburization. Tube-burst tests of triaxially stressed Inconel tubes are being made with fluoride fuel NaF-ZrF4-UF4 inside the tube and purified argon outside. Comparison of the data obtained with creep data shows that the tube-burst time is about the same as the time for $2\%$ elongation in the tensile creep tests.

Several special alloys for the corrosion testing program were melted in the high-vacuum melting furnace and extruded into a draw blank. The draw blank was drawn into tubing by the Superior Tube Company. Columbium cold worked to a reduction of $87.5\%$ has been shown to have a recrystallization temperature of between 1000 and $1100^{\circ}\mathrm{C}$ .

Tubular fuel elements are being produced by using plug drawing techniques. The drawing schedule was found to be too severe in that it caused premature failure during drawing. However, even this severe working schedule produced tubing that had excellent inside and outside finishes and there was no evidence of rippling or folding in the core region.

Ten test rings of a beryllium fluoride glass were prepared for determining their suitability as high-temperature pump seals. A ceramic container for use in the investigation of the electrical resistivity of fluoride fuels is being prepared by isostatically pressing and sintering beryllium oxide. High-density graphite (Graph-i-tite) is being tested for compatibility with fluorides and other molten salts and molten metals.

Studies of the flammability of jets of sodium alloyed with numerous metals have been made. Sodium-mercury alloys containing less than 34 mole $\%$ sodium and sodium-bismuth alloys contain

ing less than 40 mole % sodium did not burn; all other alloys tested burned.

# WELDING AND BRAZING RESEARCH

P. Patriarca G.M.Slaughter Metallurgy Division

J. M. Cisar, ANP Division

# Brazing of Radiator Assemblies

It was stated in the previous report that the G-E No. 62 brazing alloy (69% Ni-20% Cr-11% Si) might be suitable for use on ANP-type sodium-to-air radiators. Stainless steel joints brazed with this alloy were considered to possess adequate resistance to cracking. This alloy was also shown to exhibit excellent resistance to high-temperature oxidation. A metallographic section of a joint of an Inconel tube brazed to a type 304 stainless steel fin and exposed in static air for 1200 hr at $1500^{\circ}\mathrm{F}$ is shown in Fig. 7.1. It can be seen that

![](images/361bf4da9cb95baccfac66a633dd5cf473bc082927ff9140066d8243c89b3196.jpg)  
Fig. 7.1. Section of Joint of Inconel Tube Brazed to a Type 304 Stainless Steel Fin with G-E No. 62 Brazing Alloy and Exposed to Static Air at $1500^{\circ}$ F for 1200 Hours. Etchant: glyceria regia, 75X

the extent of attack is minor. Previous tests had also shown that this alloy was attacked by maltensodium only slightly at $1500^{\circ}\mathrm{F}$ in a 100-hr test.

Therefore the sodium-to-air radiator shown in Fig. 7.2 was fabricated by brazing the tube-to-fin joints and backing up the previously heliarc-welded tube-to-header and manifold joints with brazing alloy. This method of fabrication is thought to be the most reliable for obtaining a pressure-tight system with one brazing operation.

The tube-to-header welds were manually inert-gas tungsten-arc welded with argon as the shielding gas and helium as the back-up gas. The header caps and the manifold were also heliarc welded by using suitable joint designs to permit complete penetration.

The sequence of manifold and header cap welding was such that the nickel-chromium-silicon alloy could always be applied to the underside of the joint after welding. Each tube-to-header weld was also backed up with this brazing alloy. A typical

heliarc-welded joint backed up with the nickel-chromium-silicon braze is shown in Fig. 7.3. It can be seen that the probability of obtaining a leak-tight joint is very good.

The completed assembly was then dry-hydrogen brazed by using the thermal cycle shown in Fig. 7.4. A preheat at $1600^{\circ}\mathrm{F}$ was utilized to permit an equilization of temperatures over the assembly. The thermocouple, which was placed directly on the radiator, also indicated that a maximum temperature of $2150^{\circ}\mathrm{F}$ was attained and that the unit was held above $2100^{\circ}\mathrm{F}$ for approximately 30 minutes. The brazing technique used for this fabrication ensures a relatively slow cooling rate so that cracking upon cooling as a result of uneven thermal contractions should not be a major problem.

Helium leak testing at less than $0.03\mu$ vacuum revealed that all welded and brazed joints in the radiator were leak tight. The assembly was also pressure tight to a 20-psi helium pressure when it was immersed in water.

![](images/7e894acf95ba4c22ff83582b41ee20d4f23157adfb564826259103adf021fc75.jpg)  
Fig. 7.2. Sodium-to-Air Radiator Fabricated by the Combined Welding and Brazing Technique.

![](images/99b4d29881c97cdc147e2637d067c96a424f950de242d0888d19d31cac7d54a2.jpg)  
Fig. 7.3. Inconel Tube-to-Header Heliarc Welded Joint Backed Up with G-E No. 62 Brazing Alloy. Etchant: glyceria regia. 50X

It is thus believed that a combination heliar-cwelding and high-temperature-brazing procedure is satisfactory for fabricating sound leak-tight radiators. This duplex technique has been shown to minimize many of the problems and difficulties usually encountered in brazing operations. The use of the G-E No. 62 brazing alloy also seems to minimize or completely eliminate many of the deleterious effects of the Microbraz alloy that was formerly used.

# Brazing of High-Conductivity Radiator Fins

Although the problem of brazing Inconel-clad copper high-conductivity fin material to Inconel tubing was satisfactorily resolved, as described in the previous report, the subsequent determination of the detrimental effects of diffusion of nickel and copper has proved to be a limitation of the

method. Accordingly, a group of other high-conductivity fin materials was fabricated for brazing tests.

The high-conductivity fin materials studied during the current investigation were types 446 and 310 stainless steel-clad copper and a copper-aluminum (94% Cu-6% Al) bronze. The fabrication of these materials is described below under "High-Conductivity Metals for Radiator Fins." The brazing alloys investigated were low-melting-point Nicrobraz (LMNB), "electroless" nickel-phosphorus (90% Ni-10% P) alloy, low-melting-point Nicrobraz plus 10 wt % "electroless" nickel-phosphorus alloy, and nickel-phosphorus-chromium (80% Ni-10% P-10% Cr) alloy. Each of the brazing alloys was used in conjunction with each of the high-conductivity fin materials against Inconel tubing, as well as against tubing of the same nominal composition as that of the stainless steel component of the fin material.

The test specimens were designed to simulate T flowability specimens. A sheet and a tube were

![](images/d9afab6a66e5afd34a3ff8354488a0369b9ba0cc5286b63dee3899d9cea8d4b8.jpg)  
Fig. 7.4. Thermal Cycle Employed in Furnace Brazing a Heat Exchanger with G-E No. 62 Alloy. Temperatures were obtained with a chromel-alumel thermocouple secured to the heat exchanger.

placed side by side, and the brazing alloy was applied initially to one end of the specimen. All test specimens were brazed in $-70^{\circ}\mathrm{F}$ dew-point hydrogen for 10 minutes. A summary of the data and the results of this study are presented in Table 7.1, along with an evaluation of the flowability of of the braze material based on visual observations.

The following conclusions have been drawn from these tests:

1. All the brazing alloys investigated, which were chosen because of oxidation resistance and favorable melting temperature, exhibited excellent flow against types 310 and 446 stainless steel-clad copper when used against Inconel tubing. It appears that the Inconel behaved as a "carrier" for the alloys.

2. The oxide films present on the as-received type 310 stainless steel tubing used in this investigation inhibited in varying degrees the flow of all the brazing alloys tested. The removal of

this oxide by prebright annealing at $1150^{\circ}C$ or by electropolishing improved the observed flow. The most marked effect was the improved flow of LMNB.

3. Removal of oxide films by prebright annealing or by electropolishing the type 446 stainless steel tubing did not markedly improve the flow of the brazing alloys and was particularly ineffective for the LMNB alloy.   
4. The addition of 10 wt % nickel-phosphorus (90% Ni-10% P) alloy to the LMNB alloy markedly improved flow against type 446 stainless steel tubing, although this addition was not beneficial against type 310 stainless steel tubing.   
5. The oxide film which formed on the copper-aluminum $(94\% \mathrm{Cu} - 6\% \mathrm{Al})$ fin material during the brazing cycle impeded flow of all the brazing alloys investigated. Prevention of this oxide formation by preplating with electrolytic nickel permitted excellent wetting and flow of all the brazing alloys investigated.

TABLE 7.1. SUMMARY OF BRAZING STUDIES OF HIGH-CONDUCTIVITY FIN MATERIALS   

<table><tr><td colspan="2">T SPECIMEN</td><td rowspan="2">BRAZING ALLOY</td><td rowspan="2">BRAZING TEMPERATURE (°C)</td><td rowspan="2">FLOWABILITY (visual observation)</td></tr><tr><td>Fin Material</td><td>Tubing</td></tr><tr><td rowspan="16">Type 446 stainless steel-clad copper (0.004 in. of copper clad on both sides with 0.002 in. of the steel)</td><td rowspan="4">Inconel, as-received</td><td>LMNB</td><td>1050</td><td>Good</td></tr><tr><td>90% Ni-10% P</td><td>1000</td><td>Excellent</td></tr><tr><td>LMNB + 10% Ni-P*</td><td>1050</td><td>Excellent</td></tr><tr><td>80% Ni-10% P-10% Cr</td><td>1050</td><td>Excellent</td></tr><tr><td rowspan="4">Type 446 stainless steel, as-received</td><td>LMNB</td><td>1050</td><td>None</td></tr><tr><td>90% Ni-10% P</td><td>1000</td><td>Excellent</td></tr><tr><td>LMNB + 10% Ni-P</td><td>1050</td><td>Good</td></tr><tr><td>80% Ni-10% P-10% Cr</td><td>1050</td><td>Excellent</td></tr><tr><td rowspan="4">Type 446 stainless steel, prebright annealed in dry H2at 1150°C for 15 min</td><td>LMNB</td><td>1050</td><td>None</td></tr><tr><td>90% Ni-10% P</td><td>1000</td><td>Excellent</td></tr><tr><td>LMNB + 10% Ni-P</td><td>1050</td><td>Good</td></tr><tr><td>80% Ni-10% P-10% Cr</td><td>1050</td><td>Excellent</td></tr><tr><td rowspan="4">Type 446 stainless steel, electropolished</td><td>LMNB</td><td>1050</td><td>None</td></tr><tr><td>90% Ni-10% P</td><td>1000</td><td>Excellent</td></tr><tr><td>LMNB + 10% Ni-P</td><td>1050</td><td>Excellent</td></tr><tr><td>80% Ni-10% P-10% Cr</td><td>1050</td><td>Excellent</td></tr><tr><td rowspan="16">Type 310 stainless steel-clad copper (0.004 in. of copper clad on both sides with 0.002 in. of the steel)</td><td rowspan="4">Inconel, as-received</td><td>LMNB</td><td>1050</td><td>Excellent</td></tr><tr><td>90% Ni-10% P</td><td>1000</td><td>Excellent</td></tr><tr><td>LMNB + 10% Ni-P</td><td>1050</td><td>Excellent</td></tr><tr><td>80% Ni-10% P-10% Cr</td><td>1050</td><td>Excellent</td></tr><tr><td rowspan="4">Type 310 stainless steel, as-received</td><td>LMNB</td><td>1050</td><td>None</td></tr><tr><td>90% Ni-10% P</td><td>1000</td><td>Good</td></tr><tr><td>LMNB + 10% Ni-P</td><td>1050</td><td>None</td></tr><tr><td>80% Ni-10% P-10% Cr</td><td>1050</td><td>Fair</td></tr><tr><td rowspan="4">Type 310 stainless steel, prebright annealed in dry H2at 1150°C for 15 min</td><td>LMNB</td><td>1050</td><td>Good</td></tr><tr><td>90% Ni-10% P</td><td>1000</td><td>Excellent</td></tr><tr><td>LMNB + 10% Ni-P</td><td>1050</td><td>Excellent</td></tr><tr><td>80% Ni-10% P-10% Cr</td><td>1050</td><td>Excellent</td></tr><tr><td rowspan="4">Type 310 stainless steel, electropolished</td><td>LMNB</td><td>1050</td><td>Good</td></tr><tr><td>90% Ni-10% P</td><td>1000</td><td>Excellent</td></tr><tr><td>LMNB + 10% Ni-P</td><td>1050</td><td>Excellent</td></tr><tr><td>80% Ni-10% P-10% Cr</td><td>1050</td><td>Excellent</td></tr><tr><td rowspan="12">Copper-aluminum (94% Cu-6% Al) alloy electroplated with 0.0002 in. of nickel**</td><td rowspan="4">Inconel, as-received</td><td>LMNB</td><td>1030</td><td>Excellent</td></tr><tr><td>90% Ni-10% P</td><td>1000</td><td>Excellent</td></tr><tr><td>LMNB + 10% Ni-P</td><td>1030</td><td>Excellent</td></tr><tr><td>80% Ni-10% P-10% Cr</td><td>1030</td><td>Excellent</td></tr><tr><td rowspan="4">Type 446 stainless steel, prebright annealed</td><td>LMNB</td><td>1030</td><td>Excellent</td></tr><tr><td>90% Ni-10% P</td><td>1000</td><td>Excellent</td></tr><tr><td>LMNB + 10% Ni-P</td><td>1030</td><td>Excellent</td></tr><tr><td>80% Ni-10% P-10% Cr</td><td>1030</td><td>Excellent</td></tr><tr><td rowspan="4">Type 310 stainless steel, prebright annealed</td><td>LMNB</td><td>1030</td><td>Excellent</td></tr><tr><td>90% Ni-10% P</td><td>1000</td><td>Excellent</td></tr><tr><td>LMNB + 10% Ni-P</td><td>1030</td><td>Excellent</td></tr><tr><td>80% Ni-10% P-10% Cr</td><td>1030</td><td>Excellent</td></tr></table>

*Low-melting-point Nicrobraz plus 10 wt % of nickel-phosphorus (90% Ni-10% P) alloy.   
\*\*Without the electroplate, this alloy was not wet by any of the brazing alloys.

"Electroless" Preplating of Brazing Alloys.

Work on the "electroless" preplating of nickel-phosphorus brazing alloy, as described previously, has continued, and the method is being applied to practical brazing problems. A commercially available system of plating solutions is now being successfully used to plate the nickel-phosphorus alloy on to-be-brazed specimens. The system, Lustralloy, manufactured by Metal Processing Company, Inc., is cheaper and as satisfactory as the procedure developed by the ORNL Research Shops. A series of approximately one hundred $3 \times 3$ in, nickel fins is currently being preplated with nickel-phosphorus alloy for brazing into a radiator assembly for the Griscom-Russell Company. As a preliminary test, two of these fins were sheared into $\frac{3}{4}$ -in. sections; nickel tubes were

inserted into holes in these fins, and the mock assembly was placed into the hydrogen furnace at $1020^{\circ}C$ for approximately 10 minutes. The specimen was then cooled slowly under a hydrogen atmosphere. The finished specimen was bright, and the joints were well brazed. A similarly brazed assembly is shown in Fig. 7.5. As can be seen, the brazing alloy, originally uniformly distributed on the fins and absent on the tubes, was drawn to the capillary. Figure 7.6, a photomicrograph of the tube-to-fin joints, shows the good quality of the braze.

# Inert-Arc Plug Welding of Solid Fuel Elements

The assembly of stainless steel-clad fuel plates into fuel elements of the size and configuration of interest presents a problem for which there are several possible solutions. One method that may prove useful in certain applications utilizes inert-

UNCLASSIFIED PHOTO Y 10200

![](images/e3cd18ab1e435a675703881122840ffebc9a37b14510b064e39d4baa2bf79ca0.jpg)  
Fig. 7.5. Tube-to-Fin Assembly Brazed with Preplated "Electroless" Nickel-Phosphorus Brazing Alloy.

![](images/b9db3ff143cba4e55f60828306b2cbd00bbee9487e5751dcad739505d1d027e0.jpg)  
Fig. 7.6. Tube-to-Fin Joints Brazed with Preplated "Electroless" Nickel-Phosphorus Brazing Alloy.

arc plug welding techniques. The configuration investigated in these preliminary experiments consisted basically of a 0.026-in.-thick type 304 stainless steel-clad type 304 stainless steel sheet 24 in. long that was to be joined on the edge at 2-in. intervals to a 0.041-in.-thick type 304 stainless steel side plate.

The joint design considered to be optimum for welding is shown in Fig. 7.7. A hole 0.067 in. in diameter is drilled in a 0.041-in.-thick header sheet to receive a projection $0.062 \times 0.026 \times 0.125$ in. obtained by edge milling the 0.026-in. type 304 stainless steel-clad sheet. The 0.84-in. extension of the projection above the header sheet was predetermined from the following volume considerations: (1) the volume of the 0.067-in.-dia, 0.041-in.-deep header hole was 0.00015 in. $^{3}$ ; (2) the volume of the $0.062 \times 0.026 \times 0.125$ in. projection was 0.0002 in. $^{3}$ ; (3) the excess of 0.00005 in. $^{3}$ would ensure adequate weld buildup and could be removed by finish machining.

A series of specimens of the design shown in Fig. 7.7 were welded with variations in arc current, arc time, arc distance, and welding sequence. Since precise control of these variables was required, cone-arc equipment was used throughout the study. The welds were examined metallographically for penetration and flaws.

Examination of test specimens indicated that the most favorable weld geometry could be achieved by two separate inert-arc welding operations. The projection was melted into a "rivet" by an initial choice of arc current, arc time, and arc distance. The arc distance was then reduced, and an additional application of current was used to form the the finished weld, the filler metal being provided by the rivet.

The rivet formed during the first operation by using the optimum welding conditions is shown in Fig. 7.8, which is a section through the weld joint corresponding to section A-A in Fig. 7.7. The plug weld formed in the second operation is shown in

![](images/79c630a1a55259c4c7027e57a3cee3f38091ad7fb10b2d1279375e5aaf5ab2c1.jpg)  
Fig. 7.9. As may be noted, the penetration of the type 304 stainless steel-clad sheet was complete and reasonably uniform, which indicates that an apparently sound weld joint was obtained. It thus appears that inert-arc plug welding may be a feasible method of fabrication of these assemblies.

![](images/b9d62c26be1dd9875702c0277a53191966eaf7eb4e32cf00eb07cd7a38d09dcb.jpg)  
Fig. 7.7. Assembly of Type 304 Stainless Steel Components Prior to Inert-Arc Plug Welding.

![](images/c650883724228c2b6c8d4e305990f4fb0fd4415e2562b9908af8d9067b55b01b.jpg)  
Fig. 7.8. Section of "Rivet" Formed by Initial Application of a 30-amp (DCSP) Arc Current for an Arc Time of 2 sec at an Arc Length of 0.140 in. Etchant: aqua regia. 21X

However, the application of these techniques to the fabrication of a multiweld unit should be investigated further.

# MECHANICAL PROPERTIES OF INCONEL

R.B.Oliver

D. A. Douglas

K.W.Reber

J. M. Woods

Metallurgy Division

# Stress-Rupture of Inconel in Fluoride Fuel
