Repository: ondrejch/msr_kb

# MSR KB Bundle

## Purpose

This repository preserves a deterministic, provenance-backed knowledge base for historical molten-salt reactor research.

It has two complementary uses:

- **historical knowledge base** under `kb/` for document-grounded entities, topics, timelines, reports, and normalized claims
- **distilled research layer** under `kb/distilled/` and `kb/wiki/research-guides/` for reusable salts, materials, compatibility, reactor-physics, and system-dynamics knowledge

The pipeline is intentionally deterministic: all generated outputs are derived from OCRed source documents and should remain traceable back to specific documents, sections, and line ranges.

File: pdf/ORNL-1375/ORNL-1375/hybrid_ocr/ORNL-1375.md (part 9 of 10)
![](images/375b6eaad5730c3389afc4dc53449468f7637184e63a5fd69d2d1c0c412530df.jpg)
Viscosity measurements have been made for two zirconium-bearing fluoride fuel mixtures. For the probable ARE fuel $\mathrm{NaF - ZrF_4 - UF_4}$ (46-50-4 mole %) the viscosities range from 20 centipoises at about $580^{\circ}\mathrm{C}$ to 7 centipoises at about $830^{\circ}\mathrm{C}$ , and for the fuel $\mathrm{NaF - ZrF_4 - UF_4}$ (50-46-4 mole %) the viscosities range from 17 centipoises at about $580^{\circ}\mathrm{C}$ to 6 centipoises at about $830^{\circ}\mathrm{C}$ . A capillary viscometer is being assembled and will be used to obtain data to supplement the data from the existing viscometers,

Some preliminary thermal conductivity experiments on the fuel NaF-KF-LiF-UF $_4$ (10.9-43.5-44.5-1.1 mole %) have yielded the conductivity value 2.2 ± 0.2 Btu/hr $\cdot$ ft $^2$ ( $^\circ$ F/ft) over the temperature range 500 to $750^{\circ}\mathrm{C}$ . The vapor pressures of $\mathsf{ZrF_4}$ and $\mathsf{ZrF_4}$ -bearing fuel mixtures are being determined. Zirconium tetrafluoride is the most prevalent vapor phase above $\mathsf{ZrF_4}$ -bearing fuel to the extent of about 10 mm Hg at $800^{\circ}\mathrm{C}$ . Enthalpy and heat capacity have been determined for lithium hydroxide.

Experimental, forced-convection, heat transfer data for molten sodium hydroxide flowing turbulently in circular tubes were represented by the equation

$$
\mathrm {N u} = 0. 0 2 1 \mathrm {R e} ^ {0} \cdot^ {8} \mathrm {P r} ^ {0} \cdot^ {4}
$$

over the Reynolds number range of 6,000 to 12,000. This equation is within $9\%$ of the one normally used to describe convective heat transfer of ordinary fluids. Information on thermal entrance lengths was also determined.

Some experimental, pool-boiling data for a mercury system have been obtained for several pressure levels and two different kinds of heat-transfer-surface materials.

Heat and momentum transfer analyses have been made for the ANP thermal-convection harps for predicting the liquid circulation velocities. This information is needed in the interpretation of the harp corrosion results. In the one case examined, the circulation velocity was approximately 0.1 ft/sec.

# VISCOSITY OF FUEL MIXTURES

The viscosities of two $\mathrm{ZrF_4}$ -bearing fuel mixtures have been determined on the rotational viscometer. Some viscosity measurements are now being made for NaOH and $\mathrm{NaNO}_3$ by using the efflux viscometer. In addition, the importance of viscosity of fuel and moderator-coolant mixtures in design of the ARE components has prompted study of additional methods for determination of this property at high temperatures. An improved capillary viscometer has been constructed. Also, a new structure has been completed that will permit the operation of the Brookfield viscometer, the efflux viscometer, and the density device when working with toxic materials.

NaF-ZrF4-UF4 Fuels (R. F. Redmond, D. F. Smith, T. N. Jones, Reactor Experimental Engineering Division). Viscosity measurements have been made with the Brookfield rotational viscometer for the zirconium-bearing fuel mixtures NaF-ZrF4-UF4 (46-50-4 mole %) and NaF-ZrF4-UF4 (50-46-4 mole %), and they have been plotted in Fig. 63. The viscosities of both mixtures are

![](images/e2e80015d501f78370d1362fcbe0141c562f38b19107de88aa5afec26766b9e2.jpg)  
Fig. 63. Viscosity of NaF-ZrF $_4$ -UF $_4$ Salt Mixtures.

approximately twice as high as that of the NaF-KF-LiF-UF4.

Capillary Viscometer (F. A. Knox, N. V. Smith, F. Kertesz, Materials Chemistry Division). The method employed in the capillary viscometer consists of forcing the liquid through the measuring tube with the help of a vacuum pump, which establishes a pressure differential between the outside and inside liquid surfaces. The pressure difference is automatically stabilized at predetermined levels through a circuit that has leads into a mercury manometer. The liquid travels upward through the calibrated tube and reaches a wider tube in which three electrically insulated metal probes are immersed. The time elapsed between reaching a lower and a higher level is measured with an electric timer connected to these leads. Upon completion of the time measurement, a relay closes the valve to the vacuum pump and opens a valve to compressed argon, the pressure of which can also be regulated. The liquid is then forced back to its original position and the apparatus is ready for another measurement. The temperature is regulated and recorded during the experiment with a Micromax recorder. A 5-gal container is used to reduce the pressure fluctuations of the vacuum pump. During the whole operation the surface of the melt is protected with a blanket of argon from contamination by the air.

Preliminary trials with the apparatus have indicated satisfactory performance. Calibration studies utilizing a number of fused salts are now in progress. In the only experiment to date on material of interest, the viscosity of the mixture containing 50 mole % NaF, 46 mole % ZrF₄, and 4 mole % UF₄ was found to be about 13 centipoises at

$600^{\circ}\mathrm{C}$ and about 4 centipoises at $800^{\circ}\mathrm{C}$ . These data must be considered tentative until the calibration studies are completed and evaluated.

# THERMAL CONDUCTIVITY OF LIQUIDS

L. Cooper S. J. Claiborne

W. D. Powers R. M. Burnett

Reactor Experimental Engineering

Division

Preliminary thermal conductivity values have been obtained for the fuel NaF-KF-LiF- $\mathbf{U}\mathbf{F}_4$ by using apparatus described previously.2 The values obtained and some of the data on the fused salts studied previously are given in Table 32.From the data of Table 32 it appears that the thermal conductivity increases as the percentage concentration of the heavy $\mathbf{U}\mathbf{F}_4$ compound is decreased in the salt mixture.The $\mathbf{ZrF_4}$ -bearing fuels are currently being studied.

A thermal conductivity device (a modification of apparatus previously described for use with solids) that is particularly useful for studying liquid metals has been used to check values for liquid sodium; the measurements obtained were within $20\%$ of the

values given in the literature. Preliminary data for the lead-bismuth eutectic have been obtained. Lithium is currently being studied.

A transient hot-wire method is being studied in connection with thermal conductivity measurements. This method, which involves imposing a transient temperature distribution on a wire surrounded by the fluid to be investigated, appears to be well suited to the study of the molten fluorides and hydroxides.

# HEAT CAPACITY

W. D. Powers C. G. Blalock

Reactor Experimental Engineering

Division

The enthalpy and the heat capacity of lithium hydroxide have been determined by Bunsen ice calorimeters for the temperature range of 500 to $900^{\circ}\mathrm{C}$ and are given by the equations

$$
H _ {T} (\text {l i q u i d}) - H _ {0 ^ {\circ} \mathrm {C}} (\text {s o l i d}) = 0. 8 5 T + 1 1 0, \tag {1}
$$

$$
c _ {p} = 0. 8 5 \pm 0. 0 6, \tag {2}
$$

where $H$ is in $\mathrm{cal} / \mathrm{g}$ , $T$ in ${}^{\circ}\mathrm{C}$ , and $c_{p}$ in $\mathrm{cal} / \mathrm{g}^{\circ}\mathrm{C}$ .

Some of the 12-in. heating furnaces for the calorimeters have been replaced by 24-in. furnaces that have yielded more uniform capsule temperatures; this modification has reduced

Table 32   
THERMAL CONDUCTIVITY VALUES FOR VARIOUS FLUORIDE SALT MIXTURES   

<table><tr><td>FLUORIDE SALT MIXTURE</td><td>COMPOSITION (mole %)</td><td>THERMAL CONDUCTIVITY, Btu/hr·ft2(°F/ft)</td></tr><tr><td>NaF-KF-UF4</td><td>46.5-26.0-27.5</td><td>0.53 at 550°C &lt; t &lt; 750°C</td></tr><tr><td>NaF-KF-LiF-UF4</td><td>10.9-43.5-44.5-1.1</td><td>2.0 to 2.5 at 500°C &lt; t &lt; 750°C</td></tr><tr><td>NaF-KF-LiF</td><td>11.5-42.0-46.5</td><td>2.6 at 500°C &lt; t &lt; 750°C</td></tr></table>

the scatter of the enthalpy data. Several fluoride fuels with $\mathrm{Sr(OH)}_2$ added and the LiCl-KCl eutectic are currently being studied.

# DENSITY

D. F. Smith

Reactor Experimental Engineering Division

Preliminary density data on NaF-ZrF $_4$ -UF $_4$ (46-50-4 mole %), NaF-ZrF $_4$ -UF $_4$ (50-46-4 mole %), $\mathrm{NaNO}_3$ , and molten NaOH are being obtained. A mean value for the density of the 50-46-4 mole % mixture at $640^{\circ}\mathrm{C} < t < 870^{\circ}\mathrm{C}$ is 3.3 g/cc. The BeF $_2$ -bearing mixtures are to be studied next.

# VAPOR PRESSUREOFFUELCONSTITUENTS

R. E. Moore

Materials Chemistry Division

The vapor-pressure data for solid $\mathbf{ZrF}_4$ and for two typical $\mathbf{ZrF}_4$ -bearing fuel mixtures have been obtained during the past quarter by use of techniques and apparatus previously described.(4,5,6)

Zirconium Tetrafluoride. Since salt mixtures containing $\mathbf{ZrF_4}$ are under consideration as fuels, and since $\mathbf{ZrF_4}$ is the only important component of the vapor phase above these molten salt mixtures, a determination of the vapor pressure of solid zirconium tetrafluoride was made in the temperature range 722 to $854^{\circ}C$ . The

data, given in Table 33, may be represented by the equation

$$
\log P (\mathrm {m m} \mathrm {H g}) = - \frac {1 1 3 2 0}{T (^ {\circ} \mathrm {K})} + 1 2. 4 6.
$$

The heat of sublimation is 52 kcal/mole and the sublimation point is $908^{\circ}\mathrm{C}$ , as calculated from the equation. The value for the sublimation point is in fair agreement with the estimate $(927^{\circ}\mathrm{C})$ found in the literature.(7)

# Table 33

VAPOR PRESSURE OF ZIRCONIUM TETRAFLUORIDE   

<table><tr><td>TEMPERATURE (°C)</td><td>OBSERVED PRESSURE (mm Hg)</td></tr><tr><td>722</td><td>13.5</td></tr><tr><td>741</td><td>21</td></tr><tr><td>743</td><td>22</td></tr><tr><td>754</td><td>27</td></tr><tr><td>776</td><td>43</td></tr><tr><td>777</td><td>48</td></tr><tr><td>778</td><td>45.5</td></tr><tr><td>854</td><td>278</td></tr></table>

Zirconium-Bearing Fluoride Mixtures. In a previous report (6) the vapor pressure of a mixture containing 42 mole $\%$ ZrF₄, 51 mole $\%$ KF, 5 mole $\%$ NaF, and 2 mole $\%$ UF₄ was reported. Since then interest has centered on the system ZrF₄-NaF-UF₄, and vapor pressure data for two compositions in this system have been obtained.

The data for the solution containing 50 mole $\%$ ZrF $_4$ , 46 mole $\%$ NaF, and 4 mole $\%$ UF $_4$ are given in Table 34. The equation

$$
\log P (\mathrm {m m H g}) = - \frac {8 0 9 5}{T (^ {\circ} \mathrm {K})} + 8. 5 5 6
$$

(7)L. L. Quill (ed.), The Chemistry and Metallurgy of Miscellaneous Materials: Thermodynamics, McGraw-Hill, New York, 1950.

best represents the data. The calculated heat of vaporization is 37 kcal/mole.

Table 34   
VAPOR PRESSUREOF MIXTURECONTAINING 50mole $\%$ ZrF4，46mole $\%$ NaF,and 4mole $\%$ UF   

<table><tr><td>TEMPERATURE (°C)</td><td>OBSERVED PRESSURE (mm Hg)</td></tr><tr><td>807</td><td>12</td></tr><tr><td>842</td><td>21</td></tr><tr><td>876</td><td>31</td></tr><tr><td>907</td><td>45</td></tr><tr><td>936</td><td>72</td></tr><tr><td>940</td><td>84</td></tr></table>

Vapor pressure data for the solution containing 46 mole $\%$ ZrF, 50 mole $\%$ NaF, 4 mole $\%$ UF are presented in Table 35. The equation

$$
\log P (\mathrm {m m H g}) = - \frac {7 6 3 0}{T (^ {\circ} K)} + 7. 9 8 8
$$

was obtained from the data. The heat of vaporization as calculated from the equation is 35 kcal/mole. An increase of 4 mole $\%$ ZrF $_4$ content results in a considerable increase in vapor pressure. It seems likely that, since ZrF $_4$ is by far the most volatile component of the mixtures being considered, the vapor pressure will, in general, increase with increasing ZrF $_4$ content, although probably not in a regular fashion.

Table 35   
VAPOR PRESSURE OF MIXTURE CONTAINING 46 mole $\%$ ZrF $^4$ ，50 mole $\%$ NaF,and 4 mole $\%$ UF  

<table><tr><td>TEMPERATURE (°C)</td><td>OBSERVED PRESSURE (mm Hg)</td></tr><tr><td>807</td><td>8</td></tr><tr><td>858</td><td>17</td></tr><tr><td>872</td><td>22</td></tr><tr><td>906</td><td>33</td></tr></table>

# CONVECTIVE HEAT TRANSFER IN MOLTEN SODIUM HYDROXIDE

H. W. Hoffman J. Lones

Reactor Experimental Engineering

Division

Final results have been obtained from the turbulent forced-convection heat transfer experiment in which molten sodium hydroxide flowed through a circular tube. The apparatus was described in detail in previous reports.(8) The experimental data for the region of fully established flow are correlated by the equation

$$
\mathrm {N u} = 0. 0 2 1 \mathrm {R e} ^ {0. 8} \mathrm {P r} ^ {0. 4}
$$

for a Reynolds modulus range of 6,000 to 12,000 and temperatures between 700 and $900^{\circ}\mathrm{F}$ . This equation is compared with the McAdams' equation for the heating and cooling of ordinary fluids (fluids other than the liquid metals) in Fig. 64. The curve lies $9\%$ below the McAdams' correlation.

(8) H. W. Hoffman and J. Lones, op. cit., ORNL-1294, p. 152, and Aircraft Nuclear Propulsion Project Quarterly Progress Report for Period Ending March 10, 1952, ORNL-1227, p. 161.

![](images/0104a06c865d1d5a09546509a0572079cd0fb1535cd6c3bdc091784fcf368159.jpg)  
Fig. 64. Experimental Heat Transfer Coefficients for Sodium Hydroxide.

Thermal entrance lengths were obtained for each run. This length is defined as the distance from the entrance of the test section, in terms of tube diameters, at which the local heat transfer coefficient, or conductance, reaches a value within a given percentage of the established value. A $10\%$ value was used here. Figure 65 presents the thermal entrance length as a function of the Peclet modulus (Reynolds modulus times Prandtl modulus).

![](images/de5343d2a5b399c18285f8595fc39ab4f3b50d48bc1bc9ab0e37b8d6cab0b156.jpg)  
Fig. 65. Thermal Entrance Length for Molten Sodium Hydroxide.

A new apparatus to be used to determine the convective conductances for the NaF-KF-LiF mixture is now being assembled. This system is similar to the one used in the sodium hydroxide experiment. Owing to the corrosive nature of the NaF-KF-LiF mixture, all system components except the test section are constructed of Inconel. The test section will be made of nickel tubing because the proper size of Inconel tubing is not available.

# BOILING HEAT TRANSFER IN MERCURY

W. S. Farmer Reactor Experimental Engineering Division

Further measurements have been obtained on free-convection boiling of mercury from horizontal surfaces. The experimental heat transfer vs. temperature difference data are presented in Fig. 66. From this plot the mean heat transfer coefficients shown in Fig. 67 were computed. The increase in pressure accompanying a change in boiling temperature from 350 to $550^{\circ}\mathrm{F}$ produced an approximately threefold increase in the heat transfer coefficient for any given heat flux level. On the basis of these results, boiling and condensing mercury should prove to be a good medium for heat transfer in high-temperature power cycles. A large difference between the heat transfer coefficient data for the mercury-copper (wetted) and mercury-chromium (nonwetted) systems may be observed. There are insufficient data at this time to establish accurately the specific interface-fluid temperature difference at which boiling is initiated, as well as other boiling curve characteristics. However, it does appear that the boiling coefficients rise rapidly at the higher temperature increments, as in the case of boiling water.

# NATURAL CONVECTION IN CONFINED SPACES WITH VOLUME HEAT GENERATION

D.C.Hamilton F.E.Lynch Reactor Experimental Engineering Division

Preliminary data obtained with the flat-plate apparatus described in

![](images/3ad31c4d42c3accb0ec2d04a4ffac0a779443a1017a249a69878fedbfe600e23.jpg)  
Fig. 66. Experimental Data for Free-Convection Boiling Heat Transfer from Horizontal Surfaces to Mercury.

previous reports(9) appear to be in general agreement with the temperature profile predicted by the laminar flow analysis.(10) Repeated short circuits from the electrolyte through the delicate, quartz, traversing-thermocouple assembly to the thermocouple have prevented obtaining other than preliminary data. A new technique for joining the assembly appears to have alleviated this problem.

The circular annulus apparatus has been constructed and assembled. The cooling systems for the upper electrode and the test section have been tested for leaks, and the system will be ready to operate when the flat-plate data have been obtained. This apparatus was designed to operate in the high-laminar and low-turbulent flow regions. The upper limit is set by the 10-kw maximum power now available. The validity of all previous data was in question because it was not possible to directly measure the wall temperature. Since the temperature gradient is maximum at the wall, it is difficult to determine the wall temperature from "near-the-wall" measurements.

![](images/76443f2f96b408753eabf92c076c8d0a19e8bd7497fe60d29d9d5ce7c840684d.jpg)  
Fig. 67. Free-Convection Boiling Heat Transfer Coefficients for Mercury.

The present apparatus consists essentially of a 1/2-in.-ID, thick-walled, copper tube that is electrically insulated on the inner surface by a baked enamel coating. In this design it is possible to install a thermocouple in the wall to measure the wall temperature. This represents

a great improvement over previous designs.

The cross-section view in Fig. 68 shows the method of installation of the center and wall thermocouples. The center thermocouple is located in a quartz capillary tube.

![](images/fff93110e4bc886ef7debdb943099028ba23979f8a9ef8eff1923cb79daf13a2.jpg)  
Fig. 68. Annulus Type of Free-Convection Apparatus.

# HEAT AND MOMENTUM TRANSFER ANALYSIS OF THE THERMAL CONVECTION LOOPS

H. F. Poppendiek L. Palmer Reactor Experimental Engineering Division

Mean circulation velocities should be known in order to properly interpret corrosion results in thermal convection loops. At present, ANP convection harps are instrumented so that approximate wall-temperature distributions of the cold legs and power inputs to electrical heaters on the hot legs are measured. This information can be used to estimate some maximum and minimum circulating velocities that represent limiting situations. However, to obtain more exact velocities it is necessary to solve the combined heat and momentum transfer problem numerically. Some incomplete numerical analyses indicate that the calculated circulation velocities fall within the estimated range close to the minimum value. Thus it appears that the circulating velocities in the convection harps are approximately 0.1 ft/sec when the fluid is NaF-KF-LiF (11.5-42.0-46.5 mole %). It should be possible to increase these velocities by heating the hot legs and cooling the cold legs in such a way that uniform wall-temperature distributions exist in those legs.

# 13. RADIATION DAMAGE

D. S. Billington, Solid State Division

A. J. Miller, ANP Division

The radiation damage studies of materials exposed in the ORNL graphite reactor, the LITR, and the 86-in. cyclotron have continued. Further experiments have been carried out on the effects of irradiation on the fused fluoride fuels, the performance of liquid metal loops, the creep of metals, and the thermal conductivity of metals.

As in the case of the beryllium-bearing fuels previously reported, the evidence to date indicates that there is no significant radiation-induced corrosion with zirconium-bearing fuels undergoing fission at the rates that will occur during operation of the ARE. Apparatus is currently being assembled and inserted in the MTR to provide an exposure facility for the

fused fluoride fuels in which fission rates comparable to those that would occur in an aircraft reactor can be achieved. Measurements made in the graphite reactor on the escape of $\mathrm{Xe}^{135}$ from a capsule of molten fluoride fuel showed that only a small fraction of the xenon diffused out of the liquid.

Examination of an Inconel loop through which sodium had been circulated at a peak temperature of $1500^{\circ}\mathrm{F}$ in the graphite reactor disclosed no positive evidence of radiation-induced corrosion.

In-reactor cantilever creep measurements were made on Inconel specimens subjected to the $1700^{\circ}\mathrm{F}$ anneal proposed for the ARE fuel tubes. Under some conditions of stress and flux there was no increase in the creep rate due to the irradiation, such as was previously reported for specimens annealed at lower temperatures. It was also found that the thermal conductivity of Inconel given the ARE-specified heat treatment was unaffected by irradiation in the LITR.

Additional details on radiation damage studies are contained in the quarterly reports of the Solid State Division.

# IRRADIATION OF FUSED MATERIALS

G. W. Keilholtz

D. F. Weeks

J. G. Morgan

M. T. Robinson

H. E. Robertson

D. D. Davies

C. C. Webster

A. Richt

P. R. Klein

W. J. Sturm

M. J. Feldman

Solid State Division

R.J.Jones R.L.Knight

Electromagnetic Research Division

B. W. Kinyon

ORNL Engineering Division

Three samples of the zirconium-bearing reactor fuel, NaF-KF-ZrF4-UF4

(4.8-50.1-41.3-3.8 mole %), were irradiated at $1500^{\circ}\mathrm{F}$ for 140 hr in Inconel capsules in the LITR. Energy was dissipated in the fuel at a rate of 125 watts per cubic centimeter of fuel, which is in the range of the peak power dissipation expected during operation of the ARE. As with the beryllium-bearing fuels previously irradiated, chemical analyses of the zirconium-bearing fuels and metallographic examinations of the capsules showed no evidence of radiation-induced corrosion when compared with two out-of-reactor control runs.

Bombardment of zirconium-bearing fuel in an Inconel capsule for 8 hr in the cyclotron with a beam of 22.5-Mev protons dissipating 2500 watts per cubic centimeter of fuel caused a slight increase in the corrosion of the Inconel. This is similar to the result reported previously for a lithium-bearing fuel. $^{(1)}$

An experiment was performed to determine the rate of diffusion of $\mathrm{Xe^{135}}$ from the fused fluoride fuels under essentially stagnant or nonturbulent conditions. Two runs were made in the ORNL graphite reactor at $1300^{\circ}\mathrm{F}$ with $\mathrm{NaF - BeF_2 - UF_4}$ (25-60-5 mole %) fuel containing natural uranium in Inconel capsules. In the first run xenon was flushed out by bubbling helium through the melt, whereas in the other the gas was simply swept over the surface. The xenon removed in the sweeping experiment was equivalent to only 2.5% of that removed with the flushing procedure.

Additional work in progress on irradiation of the fused fluorides includes melting-point determinations of irradiated fuels, rocking-capsule tests to simulate the ARE cycling, a

study of the relative importance of "knock-ons" vs. ionization effects in the proton beam, and longer cyclotron beam exposures. The MTR exposure facility for irradiation of fuel capsules at 2,500 to 10,000 watts per cubic centimeter of fuel has been completed. The initial experiment at 2500 watts is expected to be run during September.

# IN-REACTOR CIRCULATING LOOPS

O. Sisman R.M.Carroll

W. W. Parkinson C. D. Bauman

J.B.Trice C.Ellis

A. S. Olson W. E. Brundage

M. T. Morgan D. T. James

F. M. Blacksher

Solid State Division

Metallographic examination of the in-reactor and out-of-reactor portions of the $1500^{\circ}\mathrm{F}$ sodium loop described previously $^{(2)}$ showed no evidence of radiation-induced corrosion of the Inconel.

A loop with improved welds and a by-pass circuit for filtering the sodium is being constructed for additional experiments in the graphite reactor. Considerable progress has been made on fabrication of the stress-corrosion sodium loop for operation in the LITER. In addition, an in-reactor system for circulating fluoride fuel is being designed.

# CREEP UNDER IRRADIATION

W.W.Davis J.C.Wilson

J. C. Zukas

Solid State Division

Increasing the annealing temperature from 1650 to $1700^{\circ}\mathrm{F}$ appears to

(2)0. Sisman et al., op, cit., ORNL-1294, p. 163.

reduce the adverse effect of neutron bombardment on the creep of Inconel at $1500^{\circ}\mathrm{F}$ and 1500 psi reported previously. The bench result and an in-reactor result after annealing at $1700^{\circ}\mathrm{F}$ are shown in the two lower curves in Fig. 69; the upper four curves, reported previously, are shown for comparison. Although the difference in behavior is attributed to the heat treatment, there was a difference in the manner of annealing that could have been partly responsible. The $1650^{\circ}\mathrm{F}$ anneals were carried out in situ and only the gage length was exposed to the desired temperature, so some long-time metallurgical changes in and beyond the fillets could have occurred. During the $1700^{\circ}\mathrm{F}$ anneals the full length of the specimen was heated in a large furnace.

The possibility of some metallurgical change, such as grain growth, causing the increased creep rate following the $1650^{\circ}\mathrm{F}$ anneal is not unlikely in Inconel. The sluggishness of the recrystallization process in Inconel when only small amounts of cold reduction have preceded the anneal is well known. Although the metallurgical history of the plate from which these specimens were made is unknown, hardness measurements indicate that it received about a $5\%$ cold reduction following the penultimate anneal. Evidence of structural changes over long periods was found in the marked increase in intensity of all x-ray diffraction lines following a 1000-hr soak at $1500^{\circ}\mathrm{F}$ after the usual anneal of 2 hr at $1700^{\circ}\mathrm{F}$ . Diffraction patterns of the outer fibers of both compression and tension sides of all the Inconel bench test specimens have been made. More data are required for

![](images/a3f7ca4c0736812c35bfc045bad986be94762f7a4844bdce1552f58601ab2b2c.jpg)  
Fig. 69. Cantilever Creep Tests of Inconel at $1500^{\circ}\mathrm{F}$ and 1500 psi.

a detailed analysis, but it has been noted in all cases that the (111) line is much more intense on the compression than on the tension side. No change in the lattice constant of Inconel was found within the accuracy of measurement, approximately 1 part in 3000.

Strain-time curves for Inconel annealed at $1700^{\circ}\mathrm{F}$ for 2 hr have been obtained in the graphite reactor and the LITR at 2000 psi and $1500^{\circ}\mathrm{F}$ . The data indicate that a number of additional experiments are necessary in order to fully explore the variables.

# RADIATION EFFECTS ON THERMAL CONDUCTIVITY

A. Foner Cohen L. C. Templeton Solid State Division

Absolute thermal conductivity measurements were made on an ARE heat-treated specimen on Inconel by using a radial-heat-flow method at temperatures up to $1240^{\circ}\mathrm{F}$ before irradiation, at temperatures up to $1500^{\circ}\mathrm{F}$ during irradiation in hole HB-3 of the LITR, and at various temperatures immediately

following irradiation. The fast flux in the HB-3 hole is of the order of $10^{12}$ neutrons/cm $^2$ ·sec. The thermal conductivity values calculated, so far, from the results of this experiment show that before and after irradiation the thermal conductivity values are the same within the accuracy of the measurements, which is of the order of a few per cent. The "during-irradiation" data show no change in the conductivity as a function of time at constant temperature, and they agree with the out-of-reactor measurements.

Part IV

# APPENDIXES

![](images/6575fdc58c544271e77ddab494dd0eba0952233d2569124d2383ce8cf521d7f7.jpg)

# SUMMARY AND INTRODUCTION

The analytical chemistry program in support of the materials research and equipment development programs included the routine analysis of 1179 individual samples, as well as the development of new analytical procedures (sec. 14). In particular, new methods have been developed for the quantitative determination of the constituents and impurities in fluoride fuels. The

current work is concerned with the improvement and simplification of these analytical techniques.

The list of reports that have been issued by the project during the last quarter includes 17 formal reports and 56 informal documents (not including internal documents) on all phases of ANP research at ORNL (sec. 15).

# 14. ANALYTICAL CHEMISTRY

C. D. Susano

Analytical Chemistry Division

Progress has been made in improving and simplifying the methods of analyses of reactor fuels. A volumetric method has been developed for the determination of alkali metals that depends upon separation of the elements by ion exchange and their indirect determination by titration of an equivalent quantity of chloride ion. The investigation of a volumetric method for the determination of zirconium in fuels has continued. Zirconium in fuels can be determined by a volumetric method, in the absence of uranium, with an accuracy of about $1\%$ . It appears that this determination can also be performed in the presence of uranium, and this phase of the problem is still being investigated. The use of silver peroxide as an oxidant in the determination of chromium by means of diphenylcarbazide has been studied, and a new and improved method, based on this study, has been adapted for the determination of chromium. Attempts to determine nickel in reactor fuels by means of nitroso salicylic acid were not successful.

A method similar to the Dean and Stark method (1) has been developed for the determination of trace amounts

of water in finely divided solid materials. This method is particularly valuable for use with some fluorides with which other methods fail. The products of the reaction between NaK and reactor fuels have been studied. It was found that uranium(IV) is reduced to $\mathrm{UF}_3$ , and at least one other constituent of the fuel, which must be zirconium(IV), is also reduced.

A review of the service analyses performed during the quarter is presented.

# ANALYTICAL STUDIES OF COMPONENTS OF FLUORIDE MIXTURES

R. Rowan, Jr. C. M. Boyd

J.C. White W.J.Ross

C. K. Talbott

Analytical Chemistry Division

Alkali Metals. The emphasis on ternary mixtures of fluoride salts containing only a single alkali metal fluoride has greatly simplified the problem of the determination of alkali

metals and has reduced the need for methods of separation of alkali metals from each other. An indirect method was, however, developed for the separation and determination of sodium and potassium that involved the titration of the chloride equivalent to the alkali metal ion. The separation is accomplished by means of ion-exchange resins. Although the separation is time-consuming, by using several columns the time for each determination is far less than is required by the conventional techniques for this separation.

Zirconium. A volumetric method for the determination of zirconium that makes use of the fluoride complex was suggested by Sawaya and Yamashita.(2) In essence, the procedure used in this study is to precipitate zirconium hydroxide by the addition of sodium hydroxide, adjust the pH of the slurry to 8.5, add a 15- to 20-fold excess of potassium fluoride, neutralize the potassium hydroxide formed with excess standard nitric acid solution, and titrate the excess acid to a pH of 7.5 with standard sodium hydroxide solution. The reactions involved are not stoichiometric, and as a result the method must be standardized empirically.

Data gathered thus far have shown that by standardization against a known quantity of zirconium it is possible to titrate the element with an error of less than $1\%$ , under the conditions described, for a range of zirconium concentration of 15 to 60 mg in a volume of 200 ml. The error for larger amounts has not been determined with any degree of certainty, as yet.

The addition of uranium to zirconium sulfate solutions results in some interference, since uranium forms a slightly soluble hydrous oxide.

Compensation for this interference was made on the basis that 2.22 moles of sodium hydroxide (3) is consumed to precipitate each mole of uranium. The results on samples containing 3, 6, and 12 mg of uranium per 60 mg of zirconium agreed within 1% after the application of the necessary correction factor for uranium. The application of this method to sulfate solutions of reactor fuels showed that the results for zirconium by the volumetric procedure (with uranium correction) were generally 3 to 5% higher than those obtained gravimetrically by the phenylarsonic acid precipitation method. The study of the application of this method is continuing.

# ANALYTICAL STUDIES OF IMPURITIES IN FLUORIDE MIXTURES

Chromium. The use of silver peroxide(4) as an oxidant for chromium(III) in the colorimetric determination of chromium by diphenylcarbazide has been investigated, and a procedure in which silver nitrate and potassium persulfate solutions are employed in the oxidation step was adapted for the determination of chromium in reactor fuels. The precision of the method is equal to that obtained when any other oxidant is used, and the method is probably the most rapid of any currently in use. An additional feature is that the chromium(VI) formed is stable for at least 24 hr after oxidation, which is not true in the case of a number of the other oxidants commonly employed in this determination. This work is described elsewhere(5) in greater detail.

Nickel. The commonly used dimethylglyoxime method, with certain modifications in procedure to adapt it to use with fluoride fuels, is employed for the determination of nickel. Because the quantity of nickel appearing as a corrosion product in the fuels currently being tested is generally smaller than has been the case in the past, the lower limit of determination of nickel has become more critical. A practical limitation is imposed on the sample size used because of the presence of zirconium and the high acid concentration necessary to prevent its hydrolysis. The lower limit of determination of the present method is 10 ppm, and the use of absorption cells of 5-cm path length is necessary to achieve this figure.

A brief investigation was made of a method for the determination of nickel that involves extraction of nickel at a pH of 5 to 6 with nitroso salicylic acid. The obvious advantage of this method is that the color can be developed in slightly acidic solution instead of the strongly basic solution required in the dimethylglyoxime procedure. Unfortunately, the zirconium concentration is so high that the large quantity of complexing agent (oxalate, tartrate, or fluoride) retards the formation of the colored complex. It appears that the use of 5-cm absorption cells will be necessary in most cases to obtain satisfactory absorbancy measurements for nickel in the range of less than 50 ppm.

Oxygen. The determination of oxygen in reactor fuels is a problem of considerable importance, since the presence of oxygen is generally considered to be a contributing factor in the corrosion of container materials. Bromine trifluoride is known to react,

with the liberation of oxygen, with virtually all the oxides that can possibly be present in these reactor fuels $(\mathrm{UO}_2, \mathrm{ZrO}_2, \mathrm{Fe}_2\mathrm{O}_3, \mathrm{Cr}_2\mathrm{O}_3, \mathrm{NiO})$ and it is believed that this reaction can be made to serve as a basis for a determination of oxygen.

An apparatus in which $\mathsf{BrF}_3$ will be reacted with the fuel at elevated temperatures of the order of $325^{\circ}\mathrm{C}$ is being fabricated at the present time. The reaction bomb and the high-pressure system are constructed of nickel. The oxygen liberated from the reaction will be determined by a simple gasometric measurement of the oxygen pressure in an evacuated system at a reduced temperature. This method appears favorable because of its simplicity and the relatively short time required for each determination. A pyrex unit to perform this operation has been fabricated and leak-tested. If unexpected difficulties arise, however, other methods for the determination of the oxygen evolved in the reaction are available.

Chloride. The zirconium tetrafluoride used in the preparation of reactor fuels is prepared by the hydrofluorination of zirconium tetrachloride. Since chlorine is an undesirable impurity in fuels because of its rather high neutron-capture cross section, it is necessary to determine chloride in zirconium tetrafluoride to assure that its concentration is below tolerable limits.

Several attacks were made on this problem. A semiquantitative test was devised in which a turbidimetric comparison was made between a hydrofluoric acid, silver nitrate solution of the unknown sample of zirconium tetrafluoride, and standard quantities of chloride in similar solutions. As little as $0.01\%$ of chloride imparted an easily visible cloudiness to the

solution. It is significant that none of the samples of zirconium tetrafluoride tested so far have produced a visible cloudiness, which indicates a chloride content less than $0.01\%$ for these samples.

A second method of attack was to oxidize the chloride present to chlorine and determine it iodometrically. By using a sample of suitable size, it was possible to determine as little as $0.05\%$ chlorine. Potassium permanganate, ceric sulfate, and lead dioxide were tested as oxidants. Permangante is generally unsatisfactory; it yields results averaging $20\%$ high. This is believed to be caused principally by decomposition of permanganic acid during refluxing. Ceric sulfate gave low results in most cases, as did lead dioxide, which was only briefly tested.

The semiquantitative test yields results of sufficient accuracy for the present purposes.

Water. A method for the determination of trace amounts of water in fluorides, oxides, and other solids in a finely divided state has been developed. Such a method was principally required for the analysis of the mixture to be used for cold critical experiments and its components. Water is extracted from the solids by refluxing with xylene by an adaptation of the Dean-Stark method.(1) The xylene-water azerotrope is distilled into methyl alcohol and the water is titrated with Karl Fischer reagent. This method was adopted in preference to the direct titration of the solid with Karl Fischer reagent partly because of sample size limitations and partly because investigation showed that the completeness of the reaction was uncertain in the direct method. Ignition methods for the determination of water were unsuccessful due to the hydrolysis of fluoride

salts that takes place at elevated temperatures.

The extraction method has proved to be completely satisfactory. Samples of the order of 20 g can be handled, if necessary. The blank, although accounting for 50 to 75% of the total titration in some samples, has been reproducible to within less than 1%. The method has been tested against standard sodium tartrate, with the recovery of water averaging nearly 90%. In addition to NaF, ZrO₂, C, UF₄, and KF, the method has been used successfully on fluorides such as NH₄F, NH₄HF₂, NiF₂, KHF₂, and K₂FeF₅.

# DETERMINATION OF CARBON IN $\mathbf{ZrF}_4$ AND $\mathbf{ZrO}_2$ -NaF-C MIXTURES

In determining carbon in zirconium fluoride and in $\mathrm{ZrO_2}$ -NaF-C mixtures by combustion, the fluorides interfere. This difficulty has been overcome by removing the fluorides by dissolution. Zirconium fluoride is dissolved by oxalic acid and the alkali fluorides by warm water. The residue is collected in a small, quartz, filtering crucible and the carbon content is determined by combustion. Since large samples may be used, the accuracy of the carbon determination is increased.
