Repository: ondrejch/msr_kb

# MSR KB Bundle

## Purpose

This repository preserves a deterministic, provenance-backed knowledge base for historical molten-salt reactor research.

It has two complementary uses:

- **historical knowledge base** under `kb/` for document-grounded entities, topics, timelines, reports, and normalized claims
- **distilled research layer** under `kb/distilled/` and `kb/wiki/research-guides/` for reusable salts, materials, compatibility, reactor-physics, and system-dynamics knowledge

The pipeline is intentionally deterministic: all generated outputs are derived from OCRed source documents and should remain traceable back to specific documents, sections, and line ranges.

File: pdf/ORNL-4832/ORNL-4832/hybrid_ocr/ORNL-4832.md (part 11 of 16)
# MSR
A furnace designed for coating small graphite samples with pyrolytic carbon was built, and coating techniques were developed. The excellent behavior of low-temperature pyrocarbon can be attributed to several factors that include a Bacon anisotropy factor less than 1.1 in the structure and a density of $2.0\mathrm{g/cm^3}$ or greater. Therefore, our coating process parameters were directed toward achieving these properties. Previous studies indicated that deposition temperatures between 1100 and $1400^{\circ}\mathrm{C}$ were necessary to achieve the high density and required isotropy with a propene source. We found that coatings deposited in the temperature range 1100 to $1300^{\circ}\mathrm{C}$ with a carbon deposition rate of 1.3 to $14.0\mu \mathrm{m / min}$ had a density of $2.0\mathrm{g/cm^3}$ or greater. But, in order to achieve the isotropic coating, it was necessary to simulate the action of a fluidized-bed furnace. This was accomplished by levitating a small quantity of carbon beads around the sample, which was fixed in place by a carbon rod. All coatings were heat treated to at least $1800^{\circ}\mathrm{C}$ before being removed from the furnace.

Coated samples were prepared by coating at 1100, 1150, 1200, 1250, and $1300^{\circ}\mathrm{C}$ . The coatings were deposited on a substrate of grade AXF-5Q graphite cylinders, nominally 0.40 in. OD, 0.14 in. ID, and 0.50 in. long.

Part of our evaluation of the coatings is to examine a selected quantity of the samples in detail nondestruct-

![](images/6b76d4cef18bd78fd242a393a75b736b1219ad897bc3875f733efdb88143a99a.jpg)  
Fig. 11.13. Effect of fast-neutron exposure at $715^{\circ}\mathrm{C}$ on the dimensional changes of propene-derived pyrolytic carbons.

tively with the scanning electron microscope (SEM) and destructively by conventional bright-field metallographic techniques. These are complementary types of examinations which we use to characterize the as-deposited coatings from the bases of the effects of the deposition parameters plus the nature and quality of the coatings.

A summary of the SEM observations on this series of coated samples is as follows:

1. The rounding of the sharp edges of the substrate samples appears to have eliminated the cracking and spalling of the pyrocarbon coatings which sometimes occurred at these sharp edges.   
2. The quality of the pyrolytic coating appears to be improved by decreasing the roughness in the machined surfaces of the substrate graphite.   
3. The pyrolytic carbons deposited at the lower temperatures appear to be more continuous and have less bridging of pyrocarbon particles than those deposited at higher temperatures.   
4. The basic pyrolytic deposition particles start as oblate spheroids at $1100^{\circ}\mathrm{C}$ , become almost flat platelets at $1200^{\circ}\mathrm{C}$ , and finally become more spheroid-like at $1300^{\circ}\mathrm{C}$ .   
5. At 1100 and $1150^{\circ}\mathrm{C}$ the longer coating period appears to improve the overall physical appearance of the coatings. (Lack of time and samples prevented such evaluation for the other deposition temperatures.)

![](images/d40617bc7d15d30348636085047c0c30df1d17c6ae60bb6864afe7f6b1fb249e.jpg)  
Fig. 11.14. SEM photomicrographs showing typical microstructural topography of as-deposited and heat-treated pyrolytic carbon coatings derived from propene and deposited on grade AXF-5Q graphite at the temperatures indicated. $5000\times$

6. The physical nature of a coating at a particular deposition temperature is sensitive to the geometry and orientation of the sample in the coating furnace. For example, the coating on the cylindrical surface of a sample is not always the same as that on the rounded edges of the sample.

Figure 11.14 illustrates the typical range of microstructures observed in this series. The pyrocarbon deposited at $1100^{\circ}\mathrm{C}$ (Fig. 11.14a) appeared to have a fine-grained component that had the appearance of a "solidified silt" cementing around the larger pyrocarbon particles and the grains of the substrate graphite. The quantity of the silt portion varied with coating time at $1100^{\circ}\mathrm{C}$ . Figure 11.14b illustrates the change to smaller and more spherical particles at a deposition temperature of $1200^{\circ}\mathrm{C}$ . Note that there is more porosity due to particle bridging at the higher deposition temperatures.

Our bright-field metallographic examinations of transverse sections through the coatings indicate that they are dense, bonded to the substrate graphite, and the degree of anisotropy of the coatings is estimated to be less than 1.3 in the extreme case by examination under polarized light. To acquire more quantitative data on the isotropy, samples have been prepared for measurement by the OPTAF technique.

During this report period we have prepared an extensive array of coated samples for the first irradiation experiments that cover the full range of coating conditions, all of which were sealed to a helium permeability of less than $10^{-8}\mathrm{cm}^2/\mathrm{sec}$ . Table 11.4 describes the samples being irradiated in HFIR capsule HTM-20, which was inserted in August 1972. Plans are to remove this capsule in November 1972, after it has accumulated a total peak fluence of $1 \times 10^{22}$ neutrons/cm $^2$ at $700^{\circ}\mathrm{C}$ . The capsule consists of a stack of samples threaded on a graphite spine assembly which is enclosed within an aluminum can. Figure 11.15 shows some of the samples selected for the first irradiation experiment.

We have used the SEM to selectively examine about $25\%$ of the pyrolytic-carbon-coated samples before installation in the HFIR irradiation capsule HTM-20. We have made SEM photomicrographs as permanent records on the outside and on one of three rounded corners of each of the selected coated samples. Undoubtedly, fast-neutron damage will not manifest itself

exactly in the small regions photographed, but the fact that the sample being irradiated is its own control is superior to using a similar sample as a control. We plan to monitor these selected samples with the SEM as they acquire increments of fluence. We hope to be able to see how fast-neutron damage starts and progresses with increasing fluence and how the damage varies with structures. We shall attempt to correlate these observations with other data such as dimensional changes and gas permeability. The goal of this program is to determine the deposition parameters that will produce the most reliable types of coating under fast-neutron irradiation.

Table 11.4. Coated graphite samples irradiated in the HFIR capsule HTM-20   

<table><tr><td>Sample number</td><td>Coating temperature (°C)</td><td>Effective helium admittance (cm2/sec)</td><td>Coating thickness (in.)</td></tr><tr><td>MS-82</td><td>1100</td><td>1.4 × 10-10</td><td>0.0008</td></tr><tr><td>A</td><td></td><td></td><td></td></tr><tr><td>MS-84</td><td>1100</td><td>1.2 × 10-10</td><td>0.0015</td></tr><tr><td>B</td><td></td><td></td><td>0.0017</td></tr><tr><td>MS-85</td><td>1100</td><td>1.1 × 10-10</td><td>0.0013</td></tr><tr><td>B</td><td></td><td></td><td></td></tr><tr><td>MS-86</td><td>1100</td><td>1.1 × 10-10</td><td>0.0010</td></tr><tr><td>A</td><td></td><td></td><td>0.0012</td></tr><tr><td>MS-87</td><td>1100</td><td>2.2 × 10-10</td><td>0.0014</td></tr><tr><td>A</td><td></td><td></td><td></td></tr><tr><td>MS-88</td><td>1100</td><td>1.1 × 10-10</td><td>0.0010</td></tr><tr><td>A</td><td></td><td></td><td>0.0012</td></tr><tr><td>MS-89</td><td>1150</td><td>9.0 × 10-11</td><td>0.0022</td></tr><tr><td>B</td><td></td><td></td><td></td></tr><tr><td>MS-91</td><td>1150</td><td>6.4 × 10-11</td><td>0.0028</td></tr><tr><td>B</td><td></td><td></td><td>0.0032</td></tr><tr><td>MS-92</td><td>1150</td><td>6.8 × 10-11</td><td>0.0012</td></tr><tr><td>A</td><td></td><td></td><td>0.0016</td></tr><tr><td>MS-93</td><td>1150</td><td>5.9 × 10-11</td><td>0.0026</td></tr><tr><td>B</td><td></td><td></td><td></td></tr><tr><td>MS-94</td><td>1150</td><td>4.1 × 10-11</td><td>0.0020</td></tr><tr><td>B</td><td></td><td></td><td></td></tr><tr><td>MS-95</td><td>1150</td><td>3.8 × 10-11</td><td>0.0020</td></tr><tr><td>A</td><td></td><td></td><td></td></tr><tr><td>MS-97</td><td>1150</td><td>3.8 × 10-11</td><td>0.0021</td></tr><tr><td>A</td><td></td><td></td><td>0.0024</td></tr><tr><td>MS-98</td><td>1200</td><td>5.9 × 10-11</td><td>0.0023</td></tr><tr><td>B</td><td></td><td></td><td>0.0026</td></tr><tr><td>MS-99</td><td>1200</td><td>7.2 × 10-11</td><td>0.0020</td></tr><tr><td>A</td><td></td><td></td><td></td></tr><tr><td>MS-99</td><td>1200</td><td>5.2 × 10-11</td><td>0.0024</td></tr><tr><td>B</td><td></td><td></td><td></td></tr><tr><td>MS-101</td><td>1300</td><td>1.6 × 10-9</td><td>0.0053</td></tr><tr><td>A</td><td></td><td></td><td>0.0057</td></tr><tr><td>MS-103</td><td>1300</td><td>1.1 × 10-8</td><td>0.0029</td></tr><tr><td>A</td><td></td><td></td><td>0.0031</td></tr></table>

![](images/30ab6121fde4987469bd859bb3a84b75bb8d29b97820b25ed972c54c85ff4d00.jpg)  
Fig. 11.15. Graphite samples coated with pyrolytic carbon for HTM-20.

# 11.7 IRRADIATION OF PYROCARBONS

D, M. Hewette II C. R. Kennedy

The ability of pyrocarbon coatings to retain their low permeability depends upon how their dimensional changes match those of the substrate graphite. We recognized early from our results and those of Bokros that the growth rates of the individual pyrocarbon crystallites are exceedingly high; for the coatings to be dimensionally stable, the pyrocarbon must be almost perfectly isotropic. The results of Beatty showed that it would be impossible to obtain an isotropic high-density carbon from methane $\mathrm{(CH_4)}$ . It is possible, however, to obtain the necessary high-density isotropic pyrocarbon from propene $\mathrm{(CH_3CH:CH_2)}$ deposited at relatively low temperatures (around 1100 to $1300^{\circ}\mathrm{C}$ ). To demonstrate the dimensional stability of these pyrocarbons, several propene- and methane-derived pyrocarbons were irradiated in the HFIR to fluences up to $3.3\times 10^{22}$ neutrons/cm $^2$ ( $E > 50\mathrm{keV}$ ).

The results of this irradiation experiment are shown in Figs. 11.16 and 11.17 for both methane- and propene-derived pyrocarbons. The materials irradiated are listed in Table 11.5. The methane-derived materials

were very unstable, with the most isotropic coatings shrinking over $10\%$ . The propene coatings were fairly isotropic and dimensionally stable. The heat-treated YZ-131 had the greatest stability, with little effect of heat treatment at temperatures from 1900 to $2500^{\circ}\mathrm{C}$ . The slightly lower density YZ-196 had the expected high initial densification of the as-deposited material. However, there was one YZ-196 sample heat treated to $1900^{\circ}\mathrm{C}$ that expanded when irradiated, which suggests that the structure was not fully stabilized. It appears that the preferred coating would have a density greater than $2.03\mathrm{g/cm}^2$ and would be heat treated to $2000^{\circ}\mathrm{C}$ . It is doubtful that a strain differential between the coating and substrate of much greater than 2 to $3\%$ could be sustained without cracking or spalling.

# 11.8 EXAMINATION OF UNIRRADIATED AND IRRADIATED PYROCARBON STRIPS WITH THE SCANNING ELECTRON MICROSCOPE (SEM)

W.H.Cook

The results (previously described) of the examination of pyrocarbon coatings on graphite prompted us to make similar examinations on pyrocarbon strips being studied by Kennedy and Hewette. These materials were derived from several hydrocarbon sources under different deposition and heat-treating conditions. We

![](images/41cc0736c07bf29fc2f52da9f90d94e927a0171e477cf9cb2f71ced15a8f1a93.jpg)  
Fig. 11.16. In-plane dimensional changes in propene-derived pyrocarbons.

![](images/3db726a6942b6def358be34d2598a3d11db1ca6a3417945a1cc182d910b38101.jpg)  
Fig. 11.17. In-plane dimensional changes in methane-derived pyrocarbons.

Table 11.5. Pyrocarbons irradiated in the HFIR   

<table><tr><td>Structure number</td><td>Material</td><td>Source</td><td>Deposition temperature (°C)</td><td>Heat treatment</td><td>Liquid immersion density (g/cm3)</td></tr><tr><td>18</td><td>YZ-166</td><td>Methane</td><td>1600</td><td>As deposited</td><td>1.62</td></tr><tr><td>12</td><td>YZ-191</td><td>Methane</td><td>2000</td><td>As deposited</td><td>1.93</td></tr><tr><td>13</td><td>YZ-192</td><td>Methane</td><td>2000</td><td>As deposited</td><td>2.05</td></tr><tr><td>14</td><td>YZ-193</td><td>Methane</td><td>2000</td><td>As deposited</td><td>2.08</td></tr><tr><td>6</td><td>YZ-131</td><td>Propene</td><td>1250</td><td>1900°C</td><td>2.08</td></tr><tr><td>7</td><td>YZ-131</td><td>Propene</td><td>1250</td><td>2200°C</td><td>2.09</td></tr><tr><td>8</td><td>YZ-131</td><td>Propene</td><td>1250</td><td>2500°C</td><td>2.08</td></tr><tr><td>15</td><td>YZ-196</td><td>Propene</td><td>1250</td><td>As deposited</td><td>2.01</td></tr><tr><td>16</td><td>YZ-196</td><td>Propene</td><td>1250</td><td>1900°C</td><td>2.03</td></tr><tr><td>17</td><td>YZ-196</td><td>Propene</td><td>1250</td><td>2200°C</td><td>2.03</td></tr></table>

have examined several controls and irradiated specimens derived from methane and propene. Some of the irradiated specimens examined had accumulated fluences as high as $3.2 \times 10^{22}$ neutrons/cm $^2$ ( $E > 50$ keV) at $715^{\circ}\mathrm{C}$ .

For the unirradiated controls, those deposited from methane at $2000^{\circ}\mathrm{C}$ had virtually no porosity, and those deposited from propene at $1250^{\circ}\mathrm{C}$ had a significant amount of porosity. Under the deposition conditions cited, the pyrocarbon derived from methane was anisotropic, and that derived from propene was isotropic. The rougher starting surfaces of the control for the methane-derived pyrocarbon (Fig. 11.18c) vs that derived from propene (Fig. 11.19c) can be explained by the fact that the methane-derived material is more anisotropic and more graphitic. This caused it to cleave and shear rather than polish, as the pyrocarbon derived from propene did.

The results of the SEM examinations of these materials after irradiation show graphically the changes created by the fast-neutron damage and the differences in the resistance to the damage by the different materials. In the unirradiated condition, the polished specimen shown in Fig. 11.18a is only 0.0032 in. thick in the direction parallel with the $c$ axis of the graphite crystallites of the pyrocarbon. Under a fluence of $3.2 \times 10^{22}$ neutrons/cm² ( $E > 50\mathrm{keV}$ ) accumulated at $715^{\circ}\mathrm{C}$ , this thickness increased by a maximum of more than $500\%$ , while the width and length decreased by 50 and $53\%$ respectively.[12] This observation clearly illustrates the ability of graphite to make these large dimensional changes plastically without cracking.

In contrast, the dimensions of the isotropic pyrocarbon derived from propene decreased approximately $5\%$ under the same irradiation conditions. A comparison of Figs. 11.19d and 11.19c shows that the original surface roughened during irradiation.

# 11.9 TEXTURE DETERMINATIONS

E. S. Bomar O. B. Cavin

We described previously an optical technique used for determining the anisotropy of graphites of interest to the Gas-Cooled Reactor Program. This technique is being adapted to evaluate the anisotropy of surface sealants placed on graphites for MSR applications. The optical technique is suitable for highly localized anisotropy determinations, while x-ray diffraction can be used to measure the average bulk properties. In order to correlate the values obtained from the optical and x-ray techniques, samples are being prepared which are suitable for either technique.

We continued to use the sphere technique described previously to arrive at the average anisotropy of bulk graphites. The spherical sample, however, is not amenable to texture determinations of a surface coating. Therefore, we are using thin flat samples of the coating extracted from the surface of Poco AXM substrate. In the past it has been necessary to have samples 10 to 20 mils thick, most of which was substrate, mounted onto a glass backing plate for holding during the spectrometer run. The glass con

PHOTO 0088-73

![](images/e4a8600ab148deab67290b56b9780e13c68e926ac279ad72d05b0630a1f6cfb9.jpg)

![](images/abfd1e790dc6a20ec1dd8f167c950d3452a16f919ee34ea27ba7b195bff3e433.jpg)

![](images/ae10ffbb868a2b3caf28d4c1433b04fb83ceaf77dfd49157d53f48e808531b6f.jpg)

![](images/94344f0c1283d781304f8b4058daa324dab5a1da04eba9196dc525dcef23d918.jpg)  
UNIRRADIATED CONTROL   
$3.2 \times 10^{22} \left[\mathrm{n/cm}^{2}\right.$ ( $E > 50 \mathrm{keV}$ ) AT $715^{\circ} \mathrm{C}$   
Fig. 11.18. Pyrocarbon strip derived from methane at $2000^{\circ}\mathrm{C}$ . $(a, c)$ Unirradiated control and $(b, d)$ after an accumulation of $3.2 \times 10^{22}$ neutrons/cm $^2$ $(E > 50\mathrm{keV})$ at $715^{\circ}\mathrm{C}$ .

PHOTO 0089-73

![](images/e09b23b06607de967b2d57f9e4b1894647e984d3bf816e17092ac87ac7fbf105.jpg)

![](images/5c63cdb22c9673cdb34385e6be2f8c66d354b69d6049b7fa26dff681561d957f.jpg)

![](images/6723862d0b083b98ee3385f95a415b9ae253583920f7fd4a4f195b41cbbb1a5c.jpg)

![](images/c55da1c3210d1fc4118edbf2abc46fff6f858b0407a03508105d3ab05b5d5967.jpg)  
Fig. 11.19. Pyrocarbon strip derived from propene at $1250^{\circ}\mathrm{C}$ . $(a, c)$ Unirradiated control and $(b, d)$ after an accumulation of 3.2 $\times 10^{22}$ neutrons/cm $^2$ $(E > 50\mathrm{keV})$ at $715^{\circ}\mathrm{C}$ .

UNIRRADIATED CONTROL

$$
3. 2 \times 1 0 ^ {2 2} [ n / c m ^ {2} (E > 5 0 k e V) ] A T 7 1 5 ^ {\circ} C
$$

tributes to the background scatter, particularly at the low scattering angles near the basal plane peak. We are now using silicon single-crystal wafers for mounting plates. The crystal is cut so that no crystallographic planes which diffract the copper $K\alpha$ $(\lambda = 1.5418\AA)$ x rays are parallel with the surface on which the sample is mounted. This gives an extremely low background count which makes the weak peaks easier to detect. As a result of this low background, we can reduce the required thickness of the sample. Now, instead of the usual 10 to 20 mils, much of which was substrate, samples 2 to 3 mils thick are used from which essentially all the substrate has been removed. Hence, it is possible to determine the x-ray anisotropy values of graphite coatings independent of the substrate by using the spectrometer and counter technique. We prefer the counter over the film technique used by others' because an intermediate step of film developing and recorded density measuring is eliminated. In the counter technique, the intensity values are recorded directly on a computer-compatible paper tape, which greatly reduces the man-hours required for arriving at an anisotropy value.

Samples from which the x-ray data have been obtained will then be studied optically to arrive at an optical anisotropy factor (OPTAF) value.

We have done additional work with the Leitz microscope and photometer to improve the quality of the OPTAF measurements. The information obtained led to

several mechanical alterations to the equipment, defined operational limits for light intensity and voltage applied to the photomultiplier tube, and helped in the selection of an operational procedure to give reproducible results.

After examining the elements in the optical path of the microscope and after a discussion with Leitz, we removed a plain-glass reflector and a prismatic diffuser plate to avoid an error in the apparent intensity of elliptically polarized light reflected from pyrolytic carbon samples.

We tested the performance of the photomultiplier tube and the associated electronic components by measuring the OPTAF of a graphite single crystal over a range of incident light intensities and voltages applied to the photomultiplier. The resulting OPTAF was not constant, although the values formed an irregular plateau for tube voltages ranging from 830 to $1120\mathrm{V}$ . Scatter in the data became very large under conditions requiring a correction for dark current: namely, very low light levels or low voltage to the tube. We found a marked improvement in the consistency of the OPTAF for the single-crystal graphite sample when a 10-in. recorder was substituted for the $3^{1/2}$ -in. meter on the picoammeter to read the current from the photomultiplier tube. The improvement was due in part to the increased precision of the larger scale, but, in addition, a comparison with the picoammeter results showed a bias in the latter instrument.

Pyrolytic carbon standards are being prepared by C. B. Pollock to permit correlation between our particular OPTAF equipment and the x-ray-determined Bacon anisotropy factor.

# 12. Hastelloy N

H. E. McCoy

Prior studies have shown that a modified alloy of Hastelloy N containing about $2\%$ Ti will likely have adequate resistance to embrittlement by neutron irradiation. Several small commercial heats of this composition have been obtained for evaluation. Samples of these alloys and standard Hastelloy N were irradiated to a high thermal-neutron fluence in the HFIR to evaluate the effects of high helium concentrations on the mechanical properties. Corrosion experiments involving Hastelloy N and two austenitic stainless steels exposed to fuel and coolant salts are in progress. The compatibility of Hastelloy N with steam for potential use in steam generators is being evaluated in a facility at TVA's Bull Run Steam Plant.

# 12.1 MECHANICAL PROPERTIES OF SEVERAL COMMERCIAL HEATS OF MODIFIED HASTELLOY N

H.E.McCoy B.McNabb

Five small commercial melts have been tested during this reporting period. All alloys were received in the form of $\frac{1}{2}$ -in.-thick plates. The vendor's chemical analyses are given in Table 12.1. The first two alloys were made by the same vendor, both with nominal additions of $2\%$ titanium but utilizing two different melting procedures. A 120-lb melt was made by vacuum induction melting (VIM), and two electrodes were cast. One electrode was remelted by consumable electrode remelting (CEVM) under vacuum, and the other electrode was remelted under a protective slag (ESR). The third alloy, also with a nominal addition of $2\%$ titanium, was prepared by another vendor using VIM

and CEVM processes. The last two alloys have hafnium additions. Although the electrode that was remelted by the ESR process was initially overcharged with hafnium, the slag extracted so much of the hafnium that the final alloy contained only $0.3\%$ hafnium. The alloy that was melted by the VIM and CEVM processes had $0.7\%$ hafnium.

These alloys were first subjected to weldability tests. Filler wire was prepared from the same material as the test plates by cutting $\frac{1}{2}$ -in.-square strips and swaging them to $\frac{3}{32}$ in. in diameter (for use in the first three weld passes) and $\frac{1}{8}$ in. in diameter (for the remaining passes). The weld test plates were prepared with a bevel so that the included angle for the weld deposit was $100^{\circ}$ . The welds were examined visually after every pass and periodically with dye penetrant. Side-bend samples $\frac{1}{8}$ in. thick were cut from the welds and bent around a $\frac{3}{4}$ -in.-diam mandrel. All of the alloys passed the weldability test except heat 72-115, which contained $0.7\%$ hafnium. The root pass cracked in the first test weld. A second weld was made in which the first three passes were made with standard Hastelloy N filler metal (heat 5005). These three passes looked excellent, but when the weld sequence was continued with three passes of heat 72-115, numerous cracks formed. This weld was ground out, and the entire weld was made with standard Hastelloy N filler metal. The weld looked excellent, and the side-bend specimens were free of cracks (Fig. 12.1).

Transverse weld samples that include base metal, fusion zone, and weld metal were prepared from all alloys. Samples from two of the heats that were modified with about $2\%$ titanium have received limited

Table 12.1 Vendor chemical compositions on several heats of modified Hastelloy N plate   

<table><tr><td rowspan="2">Heat number</td><td colspan="13">Concentration (wt %)</td><td rowspan="2">Meltinga process</td></tr><tr><td>Cr</td><td>Mo</td><td>Fe</td><td>C</td><td>Si</td><td>Mn</td><td>P</td><td>S</td><td>Al</td><td>B</td><td>Ti</td><td>Hf</td><td>Zr</td></tr><tr><td>71-114</td><td>7.24</td><td>12.03</td><td>0.06</td><td>0.05</td><td>0.04</td><td>0.01</td><td>0.002</td><td>0.005</td><td>0.12</td><td>0.002</td><td>1.96</td><td></td><td></td><td>VIM + CEVM</td></tr><tr><td>17-583</td><td>7.21</td><td>12.16</td><td>0.06</td><td>0.04</td><td>0.05</td><td>0.01</td><td>0.002</td><td>0.004</td><td>0.12</td><td>0.001</td><td>1.79</td><td></td><td></td><td>VIM + ERS</td></tr><tr><td>72-503</td><td>6.96</td><td>12.95</td><td>0.32</td><td>0.06</td><td>0.01</td><td>0.01</td><td>0.001</td><td>0.003</td><td></td><td>0.001</td><td>1.94</td><td></td><td></td><td>VIM + CEVM</td></tr><tr><td>72-604</td><td>6.87</td><td>11.90</td><td>0.07</td><td>0.09</td><td>0.09</td><td>0.07</td><td>0.003</td><td>0.003</td><td>0.12</td><td>&lt;0.001</td><td></td><td>0.3</td><td>0.02</td><td>VIM + ESR</td></tr><tr><td>72-115</td><td>6.87</td><td>11.90</td><td>0.07</td><td>0.09</td><td>0.09</td><td>0.07</td><td>0.003</td><td>0.003</td><td>0.12</td><td>&lt;0.001</td><td></td><td>0.7</td><td>0.02</td><td>VIM + CEVM</td></tr></table>

$^a$ VIM = vacuum induction melt.  
CEVM = consumable electrode vacuum melt.  
ESR = electroslag remelt.

![](images/ca1391eecd59dde44f5b1ae12168988ba4196043255b2da8688420056a6bc008.jpg)  
Fig. 12.1. Side-bend specimens of a weld made using heat 72-115 (0.7% Hf) base metal and heat 5005 (standard Hastelloy N) filler metal. The samples were examined with dye penetrant, and no flaws were visible.

Table 12.2. Creep properties at ${650}^{ \circ  }\mathrm{C}$ and 55,000 psi of the base metal and transverse welds of two experimental alloys   

<table><tr><td>Heat number</td><td>Postweld anneal</td><td>Rupture life (hr)</td><td>Minimum creep rate (%/hr)</td><td>Rupture strain (%)</td><td>Reduction in area (%)</td></tr><tr><td rowspan="4">71-114</td><td>Base metal, annealed 1 hr at 1180°C</td><td>119.0</td><td>0.14</td><td>44.3</td><td>45.8</td></tr><tr><td>As welded</td><td>68.0</td><td>0.034</td><td>6.11</td><td>31.6</td></tr><tr><td>8 hr at 870°C</td><td>3.9</td><td>0.25</td><td>7.6</td><td>33.2</td></tr><tr><td>1 hr at 980°C</td><td>5.6</td><td>0.26</td><td>8.1</td><td>22.5</td></tr><tr><td rowspan="4">71-583</td><td>Base metal, annealed 1 hr at 1180°C</td><td>63.1</td><td>0.11</td><td>31.4</td><td>26.0</td></tr><tr><td>As welded</td><td>6.8</td><td>0.055</td><td>3.4</td><td>9.9</td></tr><tr><td>8 hr at 870°C</td><td>2.4</td><td>0.25</td><td>4.9</td><td>24.7</td></tr><tr><td>1 hr at 980°C</td><td>2.3</td><td>0.38</td><td>6.6</td><td>29.8</td></tr></table>

testing, and the results are summarized in Table 12.2. The following points seem important concerning the creep behavior of these heats at $650^{\circ}\mathrm{C}$ .

1. Welds have lower rupture lives, creep rates, and fracture strains than the base metal.   
2. Postweld-heat treatments at 870 and $980^{\circ}\mathrm{C}$ decrease the rupture life over that of the as-welded material, increase the minimum creep rate, and have only slight effects on the fracture strain.

Samples of the base metal of all five heats listed in Table 12.1 have been creep tested at $650^{\circ}\mathrm{C}$ . As shown in Fig. 12.2, the stress-rupture properties of all five heats were superior to those of standard Hastelloy N. Within the scatter of the data, the three titanium-modified alloys and heat 72-602, containing $0.3\%$ hafnium, had about equivalent properties. Heat 72-115, with $0.7\%$ hafnium, had superior properties. The creep

rates of these same heats at $650^{\circ}\mathrm{C}$ are shown in Fig. 12.3. The three titanium-modified alloys had about equivalent creep strength, and the data indicated that they were generally stronger than standard Hastelloy N. The two hafnium-modified alloys were even stronger than the titanium-modified alloys.

Some testing of these five heats was also done at $760^{\circ}\mathrm{C}$ . The stress-rupture properties (Fig. 12.4) of heat 72-604, with $0.3\%$ hafnium, were about equivalent to those of standard Hastelloy N, and the properties of the other alloys were superior. The creep rates of these heats are shown in Fig. 12.5. Heat 72-115, with $0.7\%$ hafnium, was considerably stronger than standard Hastelloy N, and the other alloys were generally slightly stronger.

Samples of alloy 71-114 (1.96% Ti) and 71-583 (1.79% Ti) were irradiated to a thermal fluence of $3 \times 10^{20}$ neutrons/cm² at 650 and $760^{\circ}C$ and postirradia

tion creep tested at $650^{\circ}\mathrm{C}$ . The stress-rupture properties are shown in Fig. 12.6. The rupture time at a given stress level was reduced by irradiation, but is still superior to that of standard Hastelloy N irradiated at 650 and $760^{\circ}\mathrm{C}$ . This large effect of irradiation temperature on standard Hastelloy N was attributed to changes

in carbide structure. The microstructures of the current alloys have not been characterized, but it is

1. H. E. McCoy and R. E. Gehlbach, "Influence of Irradiation Temperature on the Creep-Rupture Properties of Hastelloy N," Nucl. Technol. 11(1), 45 (1971).

![](images/cb0d3cefc83e6c16fff90d0bdc1f4293f6d0b2b92dccd401265f17325399ab1e.jpg)  
Fig. 12.2. Stress-rupture properties at $650^{\circ}\mathrm{C}$ of several heats of modified Hastelloy N.

![](images/95e1735bdb9ef27fd3acdd1011663ec265806a220f8a9fd15409a98596b2b622.jpg)  
Fig. 12.3. Creep rates at $650^{\circ}\mathrm{C}$ of several heats of modified Hastelloy N.

likely that the poorer properties observed after irradiation at $760^{\circ}\mathrm{C}$ compared with $650^{\circ}\mathrm{C}$ are due to changes in carbide structure. The minimum creep rates of these samples are shown in Fig. 12.7. Before irradiation, these alloys had minimum creep rates about equivalent to those of standard unirradiated Hastelloy N (Fig. 12.3). Irradiation caused an increase in the minimum creep rate at high stress levels, but had little effect at low stresses. Irradiation temperature did not have any detectable effect on the creep rate.

The property change of most concern in Hastelloy N during irradiation is the reduction in the fracture strain. This parameter is shown in Fig. 12.8 for alloys 71-114 and 71-583. Both alloys had fracture strains many times those for standard Hastelloy N. Alloy 71-583, with $1.79\%$ titanium, had slightly lower fracture strains when irradiated at $760^{\circ}\mathrm{C}$ than at $650^{\circ}\mathrm{C}$ , but alloy 71-114, with $1.96\%$ Ti, did not show any detectable effect of irradiation temperature.

In summary, small commercial heats of an alloy containing nominally $2\%$ titanium have shown satisfactory weldability, unirradiated mechanical properties, and mechanical properties after irradiation. Further development of this alloy will await a clearer understanding of the effects of composition on the susceptibility to intergranular cracking, discussed in Chap. 10.

# 12.2 IRRADIATION OF HASTELLOY N IN THE HFIR

H. E. McCoy

There is increasing evidence that Ni will transmute to helium by a thermal-neutron reaction.2 We had assumed previously that $^{10}\mathrm{B}$ would be the primary source of helium in Hastelloy N irradiated in an MSBR, and,

![](images/093a5a1d6fb428d2e12da2c370f74324fe88f39b8976c197ab64034d62722a1e.jpg)

![](images/c1ea797abff9695e4c9430dbf78af374a9d14a6bbdafaa201cf7e048658e592c.jpg)  
Fig. 12.4. Stress-rupture properties at $760^{\circ}\mathrm{C}$ of several heats of modified Hestelloy N.   
Fig. 12.5. Creep rates at $760^{\circ}\mathrm{C}$ of several heats of modified Hestelloy N.

![](images/d68247fb58d04ffe8110524a75b6b76b1492cb0cbef45bf1552cf07093833d9c.jpg)  
Fig. 12.6. Stress-rupture properties at $650^{\circ}\mathrm{C}$ of two heats of titanium-modified Hastelloy N following irradiation to a thermal fluence of $3 \times 10^{20}$ neutrons/cm $^2$ .

![](images/cfb496afd8c4ef281dd7c25e311148b7e34c5998264ae7e9623a1b8a7903e436.jpg)  
Fig. 12.7. Creep rates at $650^{\circ}\mathrm{C}$ of two heats of titanium-modified Hastelloy N following irradiation to a thermal fluence of $3 \times 10^{20}$ neutrons/cm $^2$ .

![](images/34a92e4e5d04cd133e5ebb3a5f99c03b4e699c33e99ce8c1afe862396529d5b5.jpg)  
Fig. 12.8. Fracture strains at $650^{\circ}\mathrm{C}$ of two heats of titanium-modified Hastelloy N following irradiation to a thermal fluence of $3 \times 10^{20}$ neutrons/cm $^2$ .

since this reaction would approach completeness at a thermal-neutron fluence of about $5 \times 10^{20}$ neutrons/cm², higher neutron fluences would have no further effect on the amount of helium. The possibility of low-cross-section thermal transmutation that would produce helium from Ni presents the possibility that the above assumptions are incorrect and that helium could continue to build up with increasing neutron fluence. There are many ways of limiting the thermal-neutron fluence received by an MSBR vessel, but in optimizing the reactor design we need a better understanding of how the properties of Hastelloy N vary with helium content.

The current experiment was run for three cycles in the HFIR at a design temperature of $650 \pm 25^{\circ}\mathrm{C}$ to a peak thermal fluence of $1.6 \times 10^{22}$ neutrons/cm $^2$ . This fluence is considerably above the maximum that we have considered for an MSBR. Engel $^3$ has calculated on the basis of the information currently available that the helium content was most likely 1300 atom ppm in the Hastelloy N at the center line of the experiment and 350 ppm at the ends of the experiment. The minimum estimates for these positions are 150 and 50 ppm.

The geometry of the test samples is shown in Fig. 12.9. The samples fitted in a $\frac{1}{2}$ -in.-OD aluminum tube that was positioned in a peripheral target position in the HFIR. The samples were maintained at an elevated temperature by a balance between gamma heating and

the He-filled gap between the specimen and the cooled holder. The experiment included four heats of material: (1) heat 5065, standard air melted, (2) heat 5911, standard vacuum melted, (3) heat 70727, modified with $2.1\%$ Ti, and (4) heat 72115, modified with $0.7\%$ hafnium.

The irradiated samples were postirradiated creep tested at $650^{\circ}\mathrm{C}$ , and the results are shown in Fig. 12.10. Although previous tests of these heats after lower fluences exhibited marked differences in postirradiation creep properties among the different heats, at this extremely high fluence the results for all four heats fall into a rather narrow scatter band. The rupture lives and fracture strains were reduced drastically compared with those for unirradiated Hastelloy N and are significantly below those for another heat of standard Hastelloy N irradiated to $1.5 \times 10^{21}$ neutrons/cm² in the MSRE. This MSRE exposure was the highest fluence to which Hastelloy N had been irradiated prior to this experiment. Although this was well beyond the point of boron burnout, it is clear from the results shown in Fig. 12.10 that the factor of 10 higher fluence in the current experiment had a more deleterious effect.

3. J. R. Engel, ORNL, personal communication.   
4. H. E. McCoy, An Evaluation of the Molten-Salt Reactor Experiment Hastelloy N Surveillance Specimens - Fourth Group, ORNL-TM-3063 (1971).

![](images/33c070d21a978992557d16b65984b2caca93e997f01c871bc543096df5e675d1.jpg)  
Fig. 12.9. Hastelloy N creep sample used in the HFIR.

![](images/97f073f7f4bacd4816414cdb793fa7234cd51430b3f8839bc07de7afababe042.jpg)  
Fig. 12.10. Stress-rupture properties of several heats of Hastelloy N irradiated at $650^{\circ}\mathrm{C}$ to the indicated thermal fluence and tested at $650^{\circ}\mathrm{C}$ . The numbers by each point indicate the strain.

The data in Fig. 12.10 suggest again the possibility that there may be some stress below which irradiation has practically no effect on the stress-rupture properties. The deterioration of properties in material containing He is generally attributed to the stress-induced growth of He bubbles to the extent that cohesion between the grains is reduced. The conditions required for a bubble to grow as rapidly as vacancies (or more He) can diffuse to the bubble are described by:5

$$
\sigma_ {c} = 0. 7 6 \gamma / r _ {0},
$$

where $\sigma_{c}$ is the critical stress, $\gamma$ is the surface tension, and $r_0$ is the bubble radius. Assuming that the stress below which the presence of He has no effect is about 10,000 psi and that the surface energy is 1500 dynes/cm, the He bubbles larger than 165 Å could undergo unlimited growth. Such a diameter is not unreasonable based on our electron microscope observations on other samples.

The equally poor properties of the diverse heats in this experiment after a thermal fluence of $1.6 \times 10^{22}$ neutrons/cm² indicate that the properties of any Hastelloy N irradiated to such an extremely high fluence will probably not be acceptable. Further experiments will be required to determine the maximum tolerable helium level in our modified alloys.

# 12.3 SALT CORROSION STUDIES

J.W.Koger

The success of an MSBR is strongly dependent on the compatibility of the container materials with the molten salts used in the primary and secondary circuits of the reactor. Nickel-base alloys, more specifically Hastelloy N and its modifications, are considered the most promising for use in molten salts and have received the most attention. The major constituents of Hastelloy N are nickel, molybdenum, chromium, and iron. Chromium constitutes about $7\%$ of the alloy and forms the most stable fluoride. Thus corrosion is normally manifested by the selective removal of chromium. Stainless steels that have more chromium than Hastelloy N are generally more susceptible to corrosion by fluoride melts.

Salts of interest to us are $\mathrm{LiF - BeF_2}$ based with additions of $\mathrm{UF_4}$ (fuel), $\mathrm{ThF_4}$ (blanket), or $\mathrm{ThF_4}$ and $\mathrm{UF_4}$ (fertile-fissile), and a $\mathrm{NaBF_4 - NaF}$ mixture (coolant salt). Lithium, beryllium, sodium, and thorium fluo
