Repository: ondrejch/msr_kb

# MSR KB Bundle

## Purpose

This repository preserves a deterministic, provenance-backed knowledge base for historical molten-salt reactor research.

It has two complementary uses:

- **historical knowledge base** under `kb/` for document-grounded entities, topics, timelines, reports, and normalized claims
- **distilled research layer** under `kb/distilled/` and `kb/wiki/research-guides/` for reusable salts, materials, compatibility, reactor-physics, and system-dynamics knowledge

The pipeline is intentionally deterministic: all generated outputs are derived from OCRed source documents and should remain traceable back to specific documents, sections, and line ranges.

File: pdf/ORNL-TM-0411/ORNL-TM-0411/hybrid_ocr/ORNL-TM-0411.md (part 1 of 2)
![](images/dcb613a52593c26fcaa093859b3d6f6b2fd208a687ae850908f5fd1c2f3efa79.jpg)

# OAK RIDGE NATIONAL LABORATORY

operated by  
UNION CARBIDE CORPORATION for the

U.S. ATOMIC ENERGY COMMISSION

ORNL-TM-411

![](images/300f16dadbaaf2d3e2779cca108fbd5a23ef383768e7420392689603536f5d85.jpg)

CORROSION OF NICKEL-BASE SPECIMENS EXPOSED IN THE VOLATILITY PILOT PLANT MARK III FLUORINATOR

T. M. Kegley, Jr.

A. P. Lifman

# NOTICE

This document contains information of a preliminary nature and was prepared primarily for internal use at the Oak Ridge National Laboratory. It is subject to revision or correction and therefore does not represent a final report. The information is not to be abstracted, reprinted or otherwise given public dissemination without the approval of the ORNL patent branch, Legal and Information Control Department.

# LEGAL NOTICE

This report was prepared as an account of Government sponsored work. Neither the United States, nor the Commission, nor any person acting on behalf of the Commission:

A. Makes any warranty or representation, expressed or implied, with respect to the accuracy, completeness, or usefulness of the information contained in this report, or that the use of any information, apparatus, method, or process disclosed in this report may not infringe privately owned rights; or   
B. Assumes any liabilities with respect to the use of, or for damages resulting from the use of any information, apparatus, method, or process disclosed in this report.

As used in the above, "person acting on behalf of the Commission" includes any employee or contractor of the Commission, or employee of such contractor, to the extent that such employee or contractor of the Commission, or employee of such contractor prepares, disseminates, or provides access to, any information pursuant to his employment or contract with the Commission, or his employment with such contractor.

Contract No. W-7405-eng-26

METALS AND CERAMICS DIVISION

CORROSION OF NICKEL-BASE SPECIMENS EXPOSED IN THE VOLATILITY PILOT PLANT MARK III FLUORINATOR

T. M. Kegley, Jr., and A. P. Litman

DATE ISSUED

JAN 4 1963

OAK RIDGE NATIONAL LABORATORY

Oak Ridge, Tennessee

operated by

UNION CARBIDE CORPORATION

for the

U. S. ATOMIC ENERGY COMMISSION

# CONTENTS

INTRODUCTION 1

EXPERIMENTAL PROCEDURE 3

Specimen Description 3

Test Method 3

Test Conditions 9

RESULTS 9

Visual Examination 9

Dimensional Changes 11

Metallographic Examination 11

Surface Films 11

Surface Attack 17

Intergranular Attack 17

Grain-Boundary Modifications 17

Bend Tests 21

Summary 21

DISCUSSION OF RESULTS 26

Comparison Between Group I and Group II Specimens 26

Comparison With Previous Studies 29

Effect of Fluorine Conditioning on L Nickel and INCO-61

Weld Metal 31

CONCLUSIONS 31

ACKNOWLEDGMENT 32

APPENDIX 33

T. M. Kegley, Jr., and A. P. Litman

# INTRODUCTION

For several years the Volatility Pilot Plant has demonstrated the feasibility of processing zirconium-base fuels using fluoride volatility techniques. In an INOR-8 hydrofluorination vessel, rejected fully enriched zirconium-uranium alloy or dummy Zircaloy-2 fuel elements are dissolved at $500 - 600^{\circ}\mathrm{C}$ in NaF-LiF-ZrF $_4$ salts using an excess of anhydrous HF gas. Zirconium and uranium metal are converted to soluble tetrafluorides which subsequently are transferred, along with the fluoride bath, to a fluorination vessel. In the fluorinator, which is constructed of L nickel and operated at $500^{\circ}\mathrm{C}$ , elemental fluorine converts $\mathrm{UF_4}$ to $\mathrm{UF_6}$ product which is decontaminated and collected in cold traps. Figure 1 shows a simplified flowsheet of the volatility process.

Severe corrosion of the L nickel fluorinator occurs during processing. Three fluorinators have been used to date in the pilot plant, and all three have sustained a maximum corrosion attack of approximately 1 mil/hr, based on the fluorine exposure times. $^{1,2}$ Efforts to reduce the corrosive attack on fluorination vessels have included minimizing the operating temperature, careful exclusion of sulfur-containing compounds, and the search for a more resistant construction material. Accordingly, in the first two pilot plant fluorinators, Mark I and II, corrosion tests were performed using many potential container materials, mostly nickel-base alloys. $^{3}$

![](images/4010d9d9fd9b3a8dc99f3b67d18dbc409f998a157314a2d48c85aa6ba6be4bf4.jpg)  
UNCLASSIFIED ORNL-LR-DWG 61615   
Fig. 1. Simplified Flowsheet - ORNL Fluoride Volatility Process.

Those nickel binaries containing iron, cobalt, or manganese showed improved corrosion resistance over L nickel and were thus selected for additional testing in the current Mark III fluorinator.

To date, 24 specimens have been exposed in the Mark III fluorinator. This report covers the l2 specimens comprising Groups I and II. Groups III and IV will be discussed in a separate report. In addition, specimens have been placed in the fluorinator for exposure during current runs where irradiated submarine fuel elements are being processed.

# EXPERIMENTAL PROCEDURE

# Specimen Description

Descriptions of the Group I and II test specimens, their location, and chemical compositions are shown in Tables 1 and 2. Control specimens containing the materials used in the construction of the fluorinator were included in both groups. The control specimens consisted of 3-in. lengths of $\frac{1}{4}$ -in.-diam L nickel rod joined together with $\frac{1}{4}$ -in. deposits of INCO-61 weld metal. The control specimen from Group I and one of the controls from Group II were fluorine conditioned for 3.2 hr at $600 - 645^{\circ}\mathrm{C}$ before testing to ascertain the effect of conditioning on corrosion.

The high-purity, vacuum-melted nickel specimen was obtained by remelting NiVac P nickel. Subsequently, the high-purity nickel was cast into a 1-in.-diam bar, cold swaged and cold drawn down to an 0.250-in. rod, and annealed at $1500^{\circ}\mathrm{F}$ .

The other binary alloys used in these tests were melted from virgin stock and cast into l-in.-diam bars, cold swaged and cold drawn down to 0.250-in. rods. Subsequently they were annealed at $1650^{\circ}\mathrm{F}$ and placed in test.

# Test Method

The specimen rods were located in nozzles attached to the lower chamber of the Mark III fluorination vessel, as shown in Fig. 2. Each rod was held in place by a fitting which gripped a tube prewelded to the end of the rod (see Fig. 3). Figure 4 shows a polar view of the fluorination chamber and the plan layout of the corrosion nozzles.

Table 1. Test Specimens Exposed in the Volatility Pilot Plant Mark III Nickel Fluorinator   

<table><tr><td>Specimen No.</td><td>Nozzle Location</td><td>Descriptiona</td></tr><tr><td colspan="3">Group I</td></tr><tr><td>51</td><td>O</td><td>L nickel, 3-in. lengths, joined by INCO-61 weld metalb</td></tr><tr><td>32</td><td>L</td><td>98 Ni-2 Mn</td></tr><tr><td>39</td><td>P</td><td>High-purity, vacuum-melted nickel</td></tr><tr><td>24R</td><td>R</td><td>95 Ni-5 Fe</td></tr><tr><td>27</td><td>M</td><td>90 Ni-10 Fe</td></tr><tr><td>29</td><td>N</td><td>80 Ni-20 Fe</td></tr><tr><td colspan="3">Group II</td></tr><tr><td>52</td><td>P</td><td>L nickel, 3-in. lengths, joined by INCO-61 weld metalb</td></tr><tr><td>55</td><td>N</td><td>L nickel, 3-in. lengths, joined by INCO-61 weld metalc</td></tr><tr><td>17</td><td>O</td><td>95 Ni-5 Co</td></tr><tr><td>21</td><td>R</td><td>90 Ni-10 Co</td></tr><tr><td>1R</td><td>M</td><td>99 Ni-1 Al</td></tr><tr><td>5</td><td>L</td><td>97 Ni-3 Al</td></tr></table>

aAll rods approximately 0.250 in.diam $\times$ 36 in. long.   
bControl specimen - fluorine conditioned for 5.3 hr at $560 - 670^{\circ}C$   
$^\mathrm{c}$ Control specimen - not conditioned.

Table 2. Chemical Analyses of Test Specimens   

<table><tr><td rowspan="2">Material</td><td colspan="8">Weight Percent</td><td rowspan="2">(ppm) S</td></tr><tr><td>Ni</td><td>Mn</td><td>Fe</td><td>Co</td><td>Al</td><td>Si</td><td>Ti</td><td>C</td></tr><tr><td>98 Ni-2 Mn</td><td>97.00</td><td>2.18</td><td></td><td></td><td></td><td></td><td></td><td>0.057</td><td>40</td></tr><tr><td>95 Ni-5 Fe</td><td>95</td><td></td><td>4.9</td><td></td><td></td><td></td><td></td><td>0.019</td><td>&lt; 10</td></tr><tr><td>90 Ni-10 Fe</td><td>88</td><td></td><td>11.8</td><td></td><td></td><td></td><td></td><td>0.016</td><td>&lt; 10</td></tr><tr><td>80 Ni-20 Fe</td><td>79.6</td><td></td><td>20.1</td><td></td><td></td><td></td><td></td><td>0.017</td><td>&lt; 10</td></tr><tr><td>95 Ni-5 Co</td><td>94.6</td><td></td><td></td><td>5.9</td><td></td><td></td><td></td><td>0.020</td><td>&lt; 10</td></tr><tr><td>90 Ni-10 Co</td><td>90.0</td><td></td><td></td><td>9.4</td><td></td><td></td><td></td><td>0.026</td><td>20</td></tr><tr><td>99 Ni-1 Al</td><td></td><td></td><td></td><td></td><td>2.3</td><td></td><td></td><td>0.042</td><td>&lt; 10</td></tr><tr><td>97 Ni-3 Al</td><td>96.4</td><td></td><td></td><td></td><td>3.0</td><td></td><td></td><td>0.027</td><td>&lt; 10</td></tr><tr><td>INCO-61 weld metal deposit</td><td>96+</td><td>0.26</td><td>0.35</td><td></td><td>1.3</td><td>0.36</td><td>1.44</td><td>0.027</td><td>30</td></tr><tr><td>NiVac P high-purity Nia</td><td></td><td>&lt; 0.002</td><td>0.03</td><td>0.09</td><td>0.005</td><td></td><td></td><td>0.007</td><td></td></tr><tr><td>L nickelb</td><td>99.0c min</td><td>0.35</td><td>0.40</td><td></td><td></td><td>0.35</td><td></td><td>0.02</td><td>100 max</td></tr></table>

Trace amounts of Cr, Ca, Cu, Mg, and O2.   
b Nominal analysis.   
c Including cobalt.

![](images/4c399eb926bb4f35cbffece52e9829ddd9e760cbe97bcd666dd649563321f03e.jpg)  
Fig. 2. Mark III Volatility Pilot Plant Fluorinator Vessel Showing Corrosion Specimen Nozzles.

![](images/9c7b6ccb9ad779dc2220b742c208c1a2940e9ad6a6ae5f5ac2492ec8835c4cbd.jpg)  
Fig. 3. Method for Holding Specimen Rods in Fluorinator Vessel.

![](images/d92d05ad75a2daebfc349f1b6171959b5d8d593cd9dea25b721f105fad7ff94d.jpg)  
Fig. 4. Polar View of the Top of the Fluorination Chamber Showing Location of Corrosion Specimen Nozzles.

# Test Conditions

The Group I corrosion specimens were exposed during Volatility Pilot Plant runs T-1 through T-7, while the Group II specimens were exposed in runs TU-1 through TU-5. Test conditions for these runs are summarized in Table 3. The T runs were made without uranium in the system, while the TU runs were conducted with $0.3 \mathrm{wt} \%$ U in the starting fuel element.

Table 3. Process Conditions for Groups I and II Corrosion Specimens   

<table><tr><td></td><td>Group Ia</td><td>Group II</td></tr><tr><td>Volatility Pilot Plant Runs</td><td>T-1 through T-7</td><td>TU-1 through TU-5</td></tr><tr><td>Thermal cycles, room temperature to operating temperature</td><td>7</td><td>5</td></tr><tr><td>Salt composition, mole %</td><td>LiF-NaF-ZrF4(∼30-27-43)</td><td>LiF-NaF-ZrF4(∼29-29-42)+0.3 wt % U</td></tr><tr><td>Molten salt exposure</td><td></td><td></td></tr><tr><td>Time</td><td>367 hr</td><td>205.5 hr</td></tr><tr><td>Temperature</td><td>485-605°C</td><td>490-575°C</td></tr><tr><td>Fluorine exposureb</td><td></td><td></td></tr><tr><td>Time</td><td>12.0 hr</td><td>10.5 hr</td></tr><tr><td>Temperature</td><td>535-570°C</td><td>500-515°C</td></tr><tr><td>Fluorine input</td><td>5760 liters</td><td>5385 liters</td></tr><tr><td>UF6exposure</td><td>None</td><td>256 liters</td></tr></table>

aL nickel and INCO-61 weld metal specimen 5l was fluorine conditioned for 5.3 hr at $600^{\circ}\mathrm{C}$ (before exposure to Group I process conditions).   
bMolten salt was also present during fluorine exposure.

# RESULTS

# Visual Examination

Visual examination of the Group I specimens disclosed fluoride salts had preferentially adhered to the specimens in the vapor and salt-vapor interface regions. Figure 5 shows the Group I specimens after cleaning with an ammonium oxalate solution. Surface roughening was apparent in all the specimens, but no gross localized metal losses were evident.

![](images/27f7d4dca40b83f4499dbb7f310f4e55d540838333d618e63b4e373003ed07f6.jpg)  
Fig. 5. Group I Corrosion Specimens from Mark III Fluorinator. Reduced $25\%$ .

Examination of the Group II specimens showed fluoride salts had preferentially adhered to specimens in the lower vapor region. Some loosely adherent deposits were also noted in the interface region. Figure 6 shows the Group II specimens after an ammonium oxalate wash.

# Dimensional Changes

Bulk metal losses from the specimens were determined from micrometer measurements taken in the vapor, vapor-salt interface, and salt-exposure regions. Table 4 details the results. The Group II specimens generally showed losses several times greater than the Group I specimens.

# Metallographic Examination

Transverse and longitudinal sections taken from the vapor, interface, and salt regions of the corrosion specimens were examined using optical microscopy. Photomicrographs of most of these sections are included in the Appendix. Metallographic examination revealed that corrosion had resulted in the production of one or more of the following: (1) surface films, (2) surface attack, (3) intergranular attack, and (4) grain-boundary modifications.

# Surface Films

Two types of surface films were observed - a gray nonmetallic and a bright semimetallic film. Usually the films were intermittent in coverage rather than continuous. Figure 7 illustrates the types of films found. Details regarding the surface films found on the specimens are summarized in Tables 5 and 6. Except for the Group I specimens showing a propensity for formation of bright films in the salt-exposed region, no particular pattern associating film formation with region of exposure of specimen composition was obvious.

Samples of the two types of surface films were obtained from an L nickel specimen using a microchisel<sup>4</sup> and submitted for x-ray diffraction analyses. A quantitative analysis could not be obtained, but the results,

![](images/5ef623053be0dc85a5733df4abd2320b8db7ada46651a86c2085830f3fd0d727.jpg)  
Fig. 6. Group II Corrosion Specimens from Mark III Fluorinator. Reduced $22\%$ .

Table 4. Bulk Metal Losses for Groups I and II Corrosion Specimens   

<table><tr><td rowspan="3">Specimen No.</td><td rowspan="3">Composition</td><td colspan="6">Vapor Salt</td></tr><tr><td colspan="2">Vapor Region</td><td colspan="2">Interface Region</td><td colspan="2">Salt Region</td></tr><tr><td>Max</td><td>Av</td><td>Max</td><td>Av</td><td>Max</td><td>Av</td></tr><tr><td colspan="8">Group I</td></tr><tr><td rowspan="2">51a</td><td>L nickel</td><td>1.4</td><td>0.9</td><td>2.0</td><td>1.7</td><td>2.2</td><td>1.5</td></tr><tr><td>INCO-61 weld metal</td><td>2.6</td><td>1.4</td><td>2.2</td><td>1.9</td><td>2.3</td><td>2.0</td></tr><tr><td>39</td><td>High-purity nickel</td><td>2.0</td><td>0.9</td><td>3.1</td><td>1.7</td><td>1.4</td><td>0.8</td></tr><tr><td>32</td><td>98 wt % Ni-2 wt % Mn</td><td>2.0</td><td>1.4</td><td>1.9</td><td>1.7</td><td>1.7</td><td>1.5</td></tr><tr><td>24R</td><td>95 wt % Ni-5 wt % Fe</td><td>1.7</td><td>0.9</td><td>1.4</td><td>1.3</td><td>2.1</td><td>1.7</td></tr><tr><td>27</td><td>90 wt % Ni-10 wt % Fe</td><td>1.9</td><td>1.1</td><td>1.8</td><td>1.5</td><td>1.7</td><td>1.4</td></tr><tr><td>29</td><td>80 wt % Ni-20 wt % Fe</td><td>2.9</td><td>1.4</td><td>1.4</td><td>1.0</td><td>1.9</td><td>1.6</td></tr><tr><td colspan="8">Group II</td></tr><tr><td rowspan="2">52a</td><td>L nickel</td><td>2.9</td><td>1.75</td><td>9.1</td><td>8.4</td><td>7.1</td><td>5.9</td></tr><tr><td>INCO-61 weld metal</td><td>5.4</td><td>4.8</td><td>12.1</td><td>12.0</td><td>13.4</td><td>12.4</td></tr><tr><td rowspan="2">55b</td><td>L nickel</td><td>2.7</td><td>2.4</td><td>11.4</td><td>8.9</td><td>7.1</td><td>6.3</td></tr><tr><td>INCO-61 weld metal</td><td>4.0</td><td>1.9</td><td>13.5</td><td>11.95</td><td>7.3</td><td>7.1</td></tr><tr><td>17</td><td>95 wt % Ni-5 wt % Co</td><td colspan="2">no change</td><td>13.4</td><td>10.5</td><td>11.9</td><td>9.2</td></tr><tr><td>21</td><td>90 wt % Ni-10 wt % Co</td><td>4.1</td><td>1.1</td><td>16.3</td><td>14.1</td><td>13.0</td><td>8.1</td></tr><tr><td>1R</td><td>99 wt % Ni-1 wt % Al</td><td>2.3</td><td>1.2</td><td>11.5</td><td>10.6</td><td>7.8</td><td>6.3</td></tr><tr><td>5</td><td>97 wt % Ni-3 wt % Al</td><td>3.5</td><td>1.6</td><td>17.2</td><td>12.3</td><td>8.3</td><td>7.4</td></tr></table>

$^{\mathrm{a}}$ Control specimen fluorine conditioned 5.3 hr at $560 - 670^{\circ}\mathrm{C}$ .   
bControl specimen not conditioned.

![](images/9f0e14bd63d48b98f63f3d05872ef4cbae08974a2b9b9441f4997ebd57a73688.jpg)

![](images/b95ba771140180f8c39bc9e57ef5d27be8113f8777eebdc2b76d47cc89fd8057.jpg)  
Fig. 7. Surface Films Found on Nickel Corrosion Specimens Exposed in Volatility Pilot Plant Mark III Fluorinator. (a) Gray nonmetallic film found in vapor region of Group I L nickel specimen 51. 500X. (b) Semimetallic bright film found in salt region of Group I high-purity nickel specimen 39. Note intergranular attack. Surface was nickel plated to preserve corrosion product. 250X.

Table 5. Surface Films Found on Group I Volatility Pilot Plant Fluorinator Test Specimens   

<table><tr><td colspan="2">Specimen</td><td colspan="2">Gray Nonmetallic Film Maximum Thickness (mils)</td><td>Bright Semimetallic Film Maximum Thickness (mils)</td></tr><tr><td>No.</td><td>Description</td><td>Region</td><td></td><td></td></tr><tr><td rowspan="3">51B</td><td rowspan="3">L nickel</td><td>Vapor</td><td>Intermittent, 3.5</td><td>Nil</td></tr><tr><td>Interface</td><td>Nil</td><td>Intermittent, 1.5</td></tr><tr><td>Salt</td><td>Nil</td><td>Intermittent, 1.0</td></tr><tr><td rowspan="3">51W</td><td rowspan="3">INCO-61 weld</td><td>Vapor</td><td>Nil</td><td>Nil</td></tr><tr><td>Interface</td><td>Nil</td><td>Intermittent, 0.5</td></tr><tr><td>Salt</td><td>Nil</td><td>Continuous, 1.5a</td></tr><tr><td rowspan="3">39</td><td rowspan="3">High-purity nickel</td><td>Vapor</td><td>Intermittent, 2.7</td><td>Nil</td></tr><tr><td>Interface</td><td>Nil</td><td>Intermittent, 1.0</td></tr><tr><td>Salt</td><td>Nil</td><td>Continuous, 1.2b</td></tr><tr><td rowspan="3">32</td><td>E nickel</td><td>Vapor</td><td>Intermittent, 1.2</td><td>Intermittent, 0.4</td></tr><tr><td rowspan="2">98 Ni-2 Mn</td><td>Interface</td><td>Intermittent, 1.5</td><td>Intermittent, 0.2</td></tr><tr><td>Salt</td><td>Nil</td><td>Intermittent, 0.2</td></tr><tr><td rowspan="3">24R</td><td rowspan="3">95 Ni-5 Fe</td><td>Vapor</td><td>Nil</td><td>Intermittent, 0.3</td></tr><tr><td>Interface</td><td>Intermittent, 0.3</td><td>Intermittent, 0.2</td></tr><tr><td>Salt</td><td>Nil</td><td>Intermittent, 1.0</td></tr><tr><td rowspan="3">27</td><td rowspan="3">90 Ni-10 Fe</td><td>Vapor</td><td>Intermittent, 1.2</td><td>Intermittent, 0.1</td></tr><tr><td>Interface</td><td>Nil</td><td>Intermittent, 0.1</td></tr><tr><td>Salt</td><td>Nil</td><td>Intermittent, 0.8</td></tr><tr><td rowspan="3">29</td><td rowspan="3">80 Ni-20 Fe</td><td>Vapor</td><td>Intermittent, 0.5</td><td>Intermittent, 0.2</td></tr><tr><td>Interface</td><td>Nil</td><td>Intermittent, 0.7</td></tr><tr><td>Salt</td><td>Nil</td><td>Intermittent, 0.2</td></tr></table>

Semimetallic film was continuous only on one side of longitudinal section.   
Semimetallic film was continuous over $60\%$ of transverse section.

Table 6. Surface Films Found on Group II Volatility Pilot Plant Fluorinator Test Specimens   

<table><tr><td colspan="2">Specimen</td><td rowspan="2">Region</td><td rowspan="2">Gray Nonmetallic Film Maximum Thickness (mils)</td><td rowspan="2">Bright Semimetallic Film Maximum Thickness (mils)</td></tr><tr><td>No.</td><td>Description</td></tr><tr><td rowspan="3">52B</td><td rowspan="3">L nickel conditioned</td><td rowspan="3">Vapor Interface Salt</td><td>Intermittent, 1.0</td><td>Intermittent, 0.1</td></tr><tr><td>Intermittent, 0.3</td><td>Intermittent, 0.2</td></tr><tr><td>Intermittent, 0.7</td><td>Nil</td></tr><tr><td rowspan="3">52W</td><td rowspan="3">INCO-61 conditioned</td><td rowspan="3">Vapor Interface Salt</td><td>Intermittent, 1.3</td><td>Nil</td></tr><tr><td>Intermittent, 0.5</td><td>Intermittent, 0.2</td></tr><tr><td>Nil</td><td>Nil</td></tr><tr><td rowspan="3">55B</td><td rowspan="3">L nickel not conditioned</td><td rowspan="3">Vapor Interface Salt</td><td>Nil</td><td>Intermittent, 0.4</td></tr><tr><td>Nil</td><td>Intermittent, 0.4</td></tr><tr><td>Nil</td><td>Intermittent, 0.2</td></tr><tr><td rowspan="3">55W</td><td rowspan="3">INCO-61 not conditioned</td><td rowspan="3">Vapor Interface Salt</td><td>Intermittent, 0.4</td><td>Intermittent, 0.4</td></tr><tr><td>Intermittent, 0.2</td><td>Nil</td></tr><tr><td>Intermittent, 0.2</td><td>Nil</td></tr><tr><td rowspan="3">17</td><td rowspan="3">95 Ni-5 Co</td><td rowspan="3">Vapor Interface Salt</td><td>Intermittent, 1.8</td><td>Intermittent, 0.7</td></tr><tr><td>Nil</td><td>Nil</td></tr><tr><td>Nil</td><td>Nil</td></tr><tr><td rowspan="3">21</td><td rowspan="3">90 Ni-10 Co</td><td rowspan="3">Vapor Interface Salt</td><td>Nil</td><td>Nil</td></tr><tr><td>Intermittent, 0.5</td><td>Nil</td></tr><tr><td>Nil</td><td>Nil</td></tr><tr><td rowspan="3">1R</td><td rowspan="3">99 Ni-1 Al</td><td rowspan="3">Vapor Interface Salt</td><td>Nil</td><td>Intermittent, 0.1</td></tr><tr><td>Intermittent, 0.5</td><td>Intermittent, 0.3</td></tr><tr><td>Intermittent, 0.4</td><td>Nil</td></tr><tr><td rowspan="3">5</td><td rowspan="3">97 Ni-3 Al</td><td rowspan="3">Vapor Interface Salt</td><td>Intermittent, 0.7</td><td>Intermittent, 0.9</td></tr><tr><td>Nil</td><td>Nil</td></tr><tr><td>Nil</td><td>Intermittent, 0.2</td></tr></table>

Table 7, indicated the gray nonmetallic film was mostly NiF $_2$ , while the bright semimetallic film was largely a mixture of NiO and nickel metal.

Table 7. X-Ray Diffraction Analysis of Surface Films from L Nickel Specimen 51   

<table><tr><td colspan="2">Surface Film</td><td rowspan="2">Identifieda</td><td rowspan="2">Line Intensity</td></tr><tr><td>Type</td><td>Location</td></tr><tr><td>Gray, nonmetallic</td><td>Vapor region</td><td>NiF2NiOLiF</td><td>Strong Weak Weak</td></tr><tr><td>Bright, semimetallic</td><td>Salt region</td><td>NiO Ni</td><td>Medium Medium</td></tr></table>

aUnidentified extra lines also present in both samples.

# Surface Attack

Many of the corrosion specimens examined showed an attack of varying character which generally could not be categorized under any heading except surface attack. Occasionally this surface attack had the appearance of pitting-type corrosion. Some typical examples of the types of surface attack found are shown in Fig. 8. Additional photomicrographs showing surface attack are presented in the Appendix.

# Intergranular Attack

Intergranular attack was found in many samples from the corrosion specimens. Figure 7 illustrates this mode of corrosion as found on L nickel. The amount of intergranular attack observed on all specimens is recorded in Tables 8 and 9. In all cases corrosion resembling intergranular attack was designated as such only if the attack was observed in the "as-polished" metallographic condition.

# Grain-Boundary Modifications

In some of the fluorinator specimens, grain-boundary modifications occurred which differed from intergranular attack as previously defined. This form of grain-boundary attack was not apparent in the "as-polished" metallographic sections as was the case for intergranular attack, but was

![](images/6ef48e75cabd12ec2aea05ed4ff54d6f5fbabf4182e58f847e3b40d0dc5dc296.jpg)  
(a)

<table><tr><td>INCH</td></tr><tr><td>.005</td></tr><tr><td>.006</td></tr><tr><td>.007</td></tr><tr><td>.008</td></tr></table>

![](images/911f68c57c5e5289cc930d7316562fe2940a9eae44f0eb12c55b3e6073bb7cb7.jpg)  
(b)

<table><tr><td>006</td><td>005</td><td>INCHES</td><td>002</td></tr></table>

![](images/840484c476ac729739e1bc671a40c63c0af49bc1fde62f37f3afdcb92bafde36.jpg)  
（c）

<table><tr><td>.005</td></tr><tr><td>.006</td></tr><tr><td>.007</td></tr><tr><td>.008</td></tr><tr><td>.009</td></tr></table>

Fig. 8. Surface Attack Found on Volatility Pilot Plant Fluorinator Test Specimens, Group II. (a) Vapor region of 99 Ni-1 Al specimen LR.   
![](images/8b62a687763c5aa9d9d207442f8fecc850e4fe8bf32d93eca6e8a2fd2ff3cbe2.jpg)  
(b) Vapor region of 97 Ni-3 Al specimen 5. (c) Vapor region of conditioned INCO-61 weld of specimen 52. (d) Interface region of conditioned INCO-61 weld of specimen 52. 300X.

(d)

<table><tr><td>INCHES</td></tr><tr><td>.005</td></tr><tr><td>.006</td></tr><tr><td>.007</td></tr><tr><td>.008</td></tr><tr><td>.009</td></tr></table>

Table 8. Corrosion of Group I Volatility Pilot Plant Fluorinator Test Specimens   

<table><tr><td>Specimen No.</td><td>Material</td><td>Region</td><td>Maximum Bulk Metal Attack (mils)</td><td>Maximum Surface Attack (mils)</td><td>Maximum Intergranular Attack (mils)</td><td>Total Attack (mils)</td></tr><tr><td rowspan="3">51</td><td rowspan="3">L nickel conditioned</td><td>Vapor</td><td>0.7</td><td>0.5</td><td></td><td>1.2</td></tr><tr><td>Interface</td><td>1.0</td><td></td><td>1.5</td><td>2.5</td></tr><tr><td>Salt</td><td>1.1</td><td></td><td>4.5</td><td>5.6</td></tr><tr><td rowspan="3">51</td><td rowspan="3">INCO-61 conditioned</td><td>Vapor</td><td>1.3</td><td></td><td></td><td>1.3</td></tr><tr><td>Interface</td><td>1.1</td><td>0.2</td><td></td><td>1.3</td></tr><tr><td>Salt</td><td>1.2</td><td></td><td>2.0</td><td>3.2</td></tr><tr><td rowspan="3">39</td><td rowspan="3">High-purity nickel</td><td>Vapor</td><td>1.0</td><td>0.2</td><td></td><td>1.2</td></tr><tr><td>Interface</td><td>1.6</td><td></td><td>5.0</td><td>6.6</td></tr><tr><td>Salt</td><td>0.7</td><td></td><td>6.5</td><td>7.2</td></tr><tr><td rowspan="3">32</td><td rowspan="3">E nickel 98 Ni-2 Mn</td><td>Vapor</td><td>1.0</td><td>0.3</td><td></td><td>1.3</td></tr><tr><td>Interface</td><td>1.0</td><td></td><td></td><td>1.0</td></tr><tr><td>Salt</td><td>0.9</td><td></td><td></td><td>0.9</td></tr><tr><td rowspan="3">24R</td><td rowspan="3">95 Ni-5 Fe</td><td>Vapor</td><td>0.9</td><td>0.5</td><td></td><td>1.4</td></tr><tr><td>Interface</td><td>0.7</td><td>0.1</td><td></td><td>0.8</td></tr><tr><td>Salt</td><td>1.1</td><td>0.7</td><td></td><td>1.8</td></tr><tr><td rowspan="3">27</td><td rowspan="3">90 Ni-10 Fe</td><td>Vapor</td><td>1.0</td><td>0.3</td><td></td><td>1.3</td></tr><tr><td>Interface</td><td>0.9</td><td>0.3</td><td></td><td>1.2</td></tr><tr><td>Salt</td><td>0.9</td><td>0.3</td><td></td><td>1.2</td></tr><tr><td rowspan="3">29</td><td rowspan="3">80 Ni-20 Fe</td><td>Vapor</td><td>1.5</td><td>0.7</td><td></td><td>2.2</td></tr><tr><td>Interface</td><td>0.7</td><td>1.0</td><td></td><td>1.7</td></tr><tr><td>Salt</td><td>1.0</td><td>0.7</td><td></td><td>1.7</td></tr></table>

Table 9. Corrosion of Group II Volatility Pilot Plant Fluorinator Test Specimens   

<table><tr><td>Specimen No.</td><td>Material</td><td>Region</td><td>Maximum Bulk Metal Attack (mils)</td><td>Maximum Surface Attack (mils)</td><td>Maximum Intergranular Attack (mils)</td><td>Total Attack (mils)</td></tr><tr><td rowspan="3">52</td><td rowspan="3">L nickel conditioned</td><td>Vapor</td><td>1.5</td><td></td><td>2.0</td><td>3.5</td></tr><tr><td>Interface</td><td>4.6</td><td></td><td>3.0</td><td>7.6</td></tr><tr><td>Salt</td><td>3.6</td><td></td><td>4.5</td><td>8.1</td></tr><tr><td rowspan="3">52 weld</td><td rowspan="3">INCO-61 conditioned</td><td>Vapor</td><td>2.7</td><td>1.0</td><td></td><td>3.7</td></tr><tr><td>Interface</td><td>6.1</td><td>0.5</td><td></td><td>6.6</td></tr><tr><td>Salt</td><td>6.7</td><td></td><td></td><td>6.7</td></tr><tr><td rowspan="3">55</td><td rowspan="3">L nickel not conditioned</td><td>Vapor</td><td>1.4</td><td></td><td>3.0</td><td>4.4</td></tr><tr><td>Interface</td><td>5.7</td><td></td><td>6.0</td><td>11.7</td></tr><tr><td>Salt</td><td>3.6</td><td></td><td>5.0</td><td>8.6</td></tr><tr><td rowspan="3">55 weld</td><td rowspan="3">INCO-61 not conditioned</td><td>Vapor</td><td>2.0</td><td>0.2</td><td></td><td>2.2</td></tr><tr><td>Interface</td><td>6.8</td><td></td><td></td><td>6.8</td></tr><tr><td>Salt</td><td>3.7</td><td></td><td></td><td>3.7</td></tr><tr><td rowspan="3">17</td><td rowspan="3">95 Ni-5 Co</td><td>Vapor</td><td></td><td>1.0</td><td></td><td>1.0</td></tr><tr><td>Interface</td><td>6.7</td><td></td><td>4.5</td><td>11.2</td></tr><tr><td>Salt</td><td>6.0</td><td></td><td>5.0</td><td>11.0</td></tr><tr><td rowspan="3">21</td><td rowspan="3">90 Ni-10 Co</td><td>Vapor</td><td>2.1</td><td></td><td></td><td>2.1</td></tr><tr><td>Interface</td><td>8.2</td><td></td><td></td><td>8.2</td></tr><tr><td>Salt</td><td>6.5</td><td></td><td>0.3</td><td>6.8</td></tr><tr><td rowspan="3">1R</td><td rowspan="3">99 Ni-1 Al</td><td>Vapor</td><td>1.2</td><td>0.5</td><td></td><td>1.7</td></tr><tr><td>Interface</td><td>5.8</td><td></td><td></td><td>5.8</td></tr><tr><td>Salt</td><td>3.9</td><td></td><td></td><td>3.9</td></tr><tr><td rowspan="3">5</td><td rowspan="3">97 Ni-3 Al</td><td>Vapor</td><td>1.8</td><td>0.9</td><td></td><td>2.7</td></tr><tr><td>Interface</td><td>8.6</td><td></td><td>0.5</td><td>9.1</td></tr><tr><td>Salt</td><td>4.2</td><td></td><td></td><td>4.2</td></tr></table>

visible when the sections were etched with 3 parts $\mathrm{CH}_3\mathrm{COOH}$ and 2 parts $\mathrm{HNO}_3$ . The modifications were found to be more clearly defined if the etched surface was then lightly rep polished on a microcloth wheel using $0.1\mu$ alumina (see Fig. 9a). Another standard etchant for nickel, $92\mathrm{HCl}:5\mathrm{H}_2\mathrm{SO}_4:3\mathrm{HNO}_3$ , revealed only the normal structure usually observed on nickel (Fig. 9b).

The depth of grain-boundary modifications present in the Volatility Pilot Plant specimens was determined using the nitric-acetic acid etch-and-repolish technique described above.

The maximum depth of these grain-boundary modifications for each corrosion specimen is recorded in Tables 10 and 11. The maximum amount of grain-boundary modifications was usually observed in the sections taken from the salt regions. For high-purity nickel, the depth of the grain-boundary modifications was found to increase in proportion to the distance from the top of the specimen (see Fig. 10).

# Bend Tests

In order to gain preliminary information on how deleterious the grain-boundary modifications were on the properties of the fluorination specimens, a few bend tests were performed on the high-purity nickel samples. This material was selected because samples had shown grain-boundary modifications with and without accompanying intergranular attack. Details of the test and the results are shown in Table 12. Fracturing occurred in specimens showing the modifications whether or not intergranular attack accompanied the modifications. However, the depth of the modifications did not seem to affect the depth of the 180-deg bend fractures.

# Summary

The maximum total corrosion of the Volatility Pilot Plant specimens was determined in two ways:

1. By summing the bulk metal losses, surface attack, and intergranular attack.   
2. By summing the bulk metal losses and the grain-boundary modifications. Maximum values for each mode of attack were used in all cases.

![](images/a840d409c0f2035628cfc800a43625c8bd821888967729c0047c5de969004c06.jpg)

![](images/2783d044551539d39f3f8fa59d7cb97d42afac6df2656c603eac4d42b85a8a18.jpg)  
Fig. 9. Development of Grain-Boundary Modifications in L Nickel by Etching. Specimen 52B - vapor region. (a) Etched with $3\mathrm{CH}_3\mathrm{COOH}:2\mathrm{HNO}_3$ and repolished. (b) Etched with $92\mathrm{HCl}:5\mathrm{H}_2\mathrm{SO}_4:3\mathrm{HNO}_3$ .

Table 10. Grain-Boundary Modifications in Group I Volatility Pilot Plant Fluorinator Test Specimens   

<table><tr><td>Specimen No.</td><td>Material</td><td>Region</td><td>Grain- Boundary Modificationsa (mils)</td></tr><tr><td>51</td><td>L nickel conditioned</td><td>Vapor Interface Salt</td><td>1.5 9.5 11.5</td></tr><tr><td>51 weld</td><td>INCO-61 conditioned</td><td>Vapor Interface Salt</td><td>0 0 0</td></tr><tr><td>39</td><td>High-purity nickel</td><td>Vapor Interface Salt</td><td>12 28 125</td></tr><tr><td>32</td><td>E nickel 98 Ni-2 Mn</td><td>Vapor Interface Salt</td><td>0 2 3.5</td></tr><tr><td>24R</td><td>95 Ni-5 Fe</td><td>Vapor Interface Salt</td><td>none apparentb</td></tr><tr><td>27</td><td>90 Ni-10 Fe</td><td>Vapor Interface Salt</td><td>0 6 10</td></tr><tr><td>29</td><td>80 Ni-20 Fe</td><td>Vapor Interface Salt</td><td>2c 5 5</td></tr></table>

aExcept where noted, measurements are for transverse sections.   
b Etching behavior may have masked grain-boundary modifications.   
Measured in longitudinal section.

Table ll. Grain-Boundary Modifications in Group II Volatility Pilot Plant Fluorinator Test Specimens   

<table><tr><td>Specimen No.</td><td>Material</td><td>Region</td><td>Grain- Boundary Modificationsa (mils)</td></tr><tr><td rowspan="3">52</td><td rowspan="3">L nickel conditioned</td><td rowspan="3">Vapor Interface Salt</td><td>5.5</td></tr><tr><td>5.5</td></tr><tr><td>7</td></tr><tr><td rowspan="3">52 weld</td><td rowspan="3">INCO-61 conditioned</td><td rowspan="3">Vapor Interface Salt</td><td>0</td></tr><tr><td>0</td></tr><tr><td>0</td></tr><tr><td rowspan="3">55</td><td rowspan="3">L nickel not condi- tioned</td><td rowspan="3">Vapor Interface Salt</td><td>6</td></tr><tr><td>4.5</td></tr><tr><td>7</td></tr><tr><td rowspan="3">55 weld</td><td rowspan="3">INCO-61 not condi- tioned</td><td rowspan="3">Vapor Interface Salt</td><td>0</td></tr><tr><td>0</td></tr><tr><td>0</td></tr><tr><td rowspan="3">17</td><td rowspan="3">95 Ni-5 Co</td><td rowspan="3">Vapor Interface Salt</td><td>3.5</td></tr><tr><td>30</td></tr><tr><td>39</td></tr><tr><td rowspan="3">21</td><td rowspan="3">90 Ni-10 Co</td><td rowspan="3">Vapor Interface Salt</td><td>4</td></tr><tr><td>3.5</td></tr><tr><td>5</td></tr><tr><td>1R</td><td>99 Ni-1 Al</td><td>Vapor Interface Salt</td><td>none apparentb</td></tr><tr><td rowspan="3">5</td><td rowspan="3">97 Ni-3 Al</td><td rowspan="3">Vapor Interface Salt</td><td>0</td></tr><tr><td>15.5</td></tr><tr><td>14.5</td></tr></table>

aMeasurements are for transverse sections.   
b Etching behavior may have masked grain-boundary modifications.

![](images/281be45d92f9372fc8d2cfe8679f8e35478a46651b14703934897ca22c59592e.jpg)

![](images/3de33026bd6d78918062a474009be0c5d060665b467bffa4b65b195051ef7a6b.jpg)  
Fig. 10. Grain-Boundary Modifications in High-Purity Nickel Specimen 39. Etched with $3\mathrm{CH}_3\mathrm{COOH}:2\mathrm{HNO}_3$ and repolished lightly on a microcloth wheel using $0.1 - \mu$ alumina.

Table 12. Grain-Boundary Modifications on Bend-Test Fracture of High-Purity Nickel   

<table><tr><td>Location</td><td>Maximum Depth of Intergranular Attack (mils)</td><td>Maximum Depth of Grain-Boundary Modifications (mils)</td><td>Maximum Depth of Fracturing After 180-deg Bend (mils)</td></tr><tr><td>Top</td><td>0</td><td>0</td><td>0</td></tr><tr><td>Vapor</td><td>0</td><td>12</td><td>15</td></tr><tr><td>Salt</td><td>6.5</td><td>125</td><td>9</td></tr></table>

Bulk losses based on specimen radii were used since aggressive attack on a process fluorinator occurs essentially only on the inside diameter. Total corrosion noted for the specimens is detailed in Tables 8 and 9. Corrosion rates for the fluorination specimens are shown in Figs. 11 and 12. The rates were determined on the basis of molten-salt residence time as well as fluorine exposure time.

# DISCUSSION OF RESULTS

The individual effects of fluorine, $\mathsf{UF}_6$ , and fluoride salts on container materials have been discussed previously. The modes of attack observed in this current series were similar to those previously described. However, attempts were made to categorize better the corrosion modes.

Comparison Between Group I and Group II Specimens

The Group II corrosion specimens in general exhibited higher corrosion rates than did the Group I specimens, probably due to the presence of uranium during the Group II runs. Previous work has shown the accelerating effect uranium has on corrosion during fluorination.[5]

Bulk metal losses, based on specimen radii, were about the same, 0.7 to 1.6 mils, for all the Group I specimens while the metal losses for the

UNCLASSIFIED

ORNL-LR-DWG70691

![](images/f258b462389899bb8e0b7eaef20336d86dd2deb17a8ed8ba12b5b31a5d3d6127.jpg)  
mil/mo BASED ON MOLTEN SALT RESIDENCE TIME   
Fig. 11. Corrosion Rates for Group I Volatility Pilot Plant Fluorinator Test Specimens.

UNCLASSIFIED

ORNL-LR-DWG 70692

![](images/e29c62cd471e966c0456e898b0a40bcd32cad4aeb3161abb69ad93cda5339f86.jpg)  
Fig. 12. Corrosion Rates for Group II Volatility Pilot Plant Fluorinator Test Specimens.

Group II specimens varied from 0 to 8.6 mils. Group II interface sections usually exhibited the greatest bulk losses, while sections taken in the vapor region exhibited the least attack.

Intergranular attack was most prominent in the L nickel and high-purity nickel specimens of Group I. The maximum depth of penetration by this mode of attack was 6.5 mils for the high-purity nickel specimen.

In Group II, intergranular attack was found mainly in the L nickel and 95 Ni-5 Co specimens. For the unconditioned L nickel specimen, intergranular attack to a depth of 6 mils was noted.

Grain-boundary modifications were found in all specimens of Group I except INCO-61 weld metal and 95 Ni-5 Fe specimens. The L nickel and high-purity nickel specimens showed the greatest amount of grain-boundary modifications - 11.5 and 125 mils, respectively.

All the Group II specimens except the INCO-61 weld metal and the 99 Ni-1 Al specimens exhibited grain-boundary modifications. The maximum depth of attack by this mode of corrosion, 30 mils, was found in the 95 Ni-5 Co specimen.

# Comparison With Previous Studies

In general, the corrosion rates experienced by the Group I and Group II specimens were about the same as those experienced by specimens in earlier tests. Since many different alloys were tested in the current and previous series, the best comparison can be made by examining corrosion of the L nickel control specimens. Table 13 gives the maximum corrosion rates experienced by all such nickel specimens.

As Table 13 indicates, during corrosion tests the L nickel specimens were exposed in $\mathrm{NaF - ZrF_4}$ salts (usually with $\mathrm{UF_4}$ present), while the Group I/Group II tests were exposed to a LiF-NaF-ZrF4 mixture. The addition of LiF lowered the salt melting point so that the fluorination could proceed at slightly lower temperatures. The lower operating temperatures would normally decrease corrosion rates. However, as has been shown previously, the addition of lithium fluoride increases the corrosion rates on nickel and the total effect was one of averaging so that composite corrosion rates were about the same as in the early tests.

Table 13. Comparison Between Maximum Corrosion Rates Experienced by L Nickel Specimens in Group I/Group II Tests and in Corrosion Tests
