Repository: ondrejch/msr_kb

# MSR KB Bundle

## Purpose

This repository preserves a deterministic, provenance-backed knowledge base for historical molten-salt reactor research.

It has two complementary uses:

- **historical knowledge base** under `kb/` for document-grounded entities, topics, timelines, reports, and normalized claims
- **distilled research layer** under `kb/distilled/` and `kb/wiki/research-guides/` for reusable salts, materials, compatibility, reactor-physics, and system-dynamics knowledge

The pipeline is intentionally deterministic: all generated outputs are derived from OCRed source documents and should remain traceable back to specific documents, sections, and line ranges.

File: pdf/ORNL-TM-0907/ORNL-TM-0907/hybrid_ocr/ORNL-TM-0907.md (part 1 of 4)
![](images/960b792ce49a20c914f3c163ccd8f4f3d4bf050db74709272f3d285cfe468bcd.jpg)

# OAK RIDGE NATIONAL LABORATORY

operated by

UNION CARBIDE CORPORATION

for the

U.S. ATOMIC ENERGY COMMISSION

ORNL-TM-907

114

![](images/3b0816825f9c4409961ea7d3f31a89c073f6eb85576634ec7d9bdd8df3ab380e.jpg)

10

1

MSRE DESIGN AND OPERATIONS REPORT

PART VII

FUEL HANDLING AND PROCESSING PLANT

R. B. Lindauer

PATENT CLEARANCE OBTAINED. RELEASE TO THE PUBLIC IS APPROVED.

ARE ON FILE IN THE DEP.

- IN THE RECEIVING SECTION.

NOTICE This document contains information of a preliminary nature and was prepared primarily for internal use at the Oak Ridge National Laboratory. It is subject to revision or correction and therefore does not represent a final report.

# LEGAL NOTICE

This report was prepared as an account of Government sponsored work. Neither the United States, nor the Commission, nor any person acting on behalf of the Commission:

A. Makes any warranty or representation, expressed or implied, with respect to the accuracy, completeness, or usefulness of the information contained in this report, or that the use of any information, apparatus, method, or process disclosed in this report may not infringe privately owned rights; or   
B. Assumes any liabilities with respect to the use of, or for damages resulting from the use of any information, apparatus, method, or process disclosed in this report.

As used in the above, "person acting on behalf of the Commission" includes any employee or contractor of the Commission, or employee of such contractor, to the extent that such employee or contractor of the Commission, or employee of such contractor prepares, disseminates, or provides access to, any information pursuant to his employment or contract with the Commission, or his employment with such contractor.

ORNL-TM-907

Contract No. W-7405-eng-26

MSRE DESIGN AND OPERATIONS REPORT

Part VII

FUEL HANDLING AND PROCESSING PLANT

R. B. Lindauer

MAY 1965

OAK RIDGE NATIONAL LABORATORY

Oak Ridge, Tennessee

operated by

UNION CARBIDE CORPORATION

for the

U.S. ATOMIC ENERGY COMMISSION

#

#

![](images/27d61296b2ac5fdf5cd359acd3c88749f2e6055ede179ad5c009d13f54e9873f.jpg)

# PREFACE

This report is one of a series that describes the design and operation of the Molten-Salt Reactor Experiment. All the reports are listed below.

ORNL-TM-728* MSRE Design and Operations Report, Part I, Description of Reactor Design, by R. C. Robertson   
ORNL-TM-729 MSRE Design and Operations Report, Part II, Nuclear and Process Instrumentation, by J. R. Tallackson   
ORNL-TM-730* MSRE Design and Operations Report, Part III, Nuclear Analysis, by P. N. Haubenreich, J. R. Engel, B. E. Prince, and H. C. Claiborne   
ORNL-TM-731 MSRE Design and Operations Report, Part IV, Chemistry and Materials, by F. F. Blankenship and A. Taboada   
ORNL-TM-732* MSRE Design and Operations Report, Part V, Reactor Safety Analysis Report, by S. E. Beall, P. N. Haubenreich, R. B. Lindauer, and J. R. Tallackson   
ORNL-TM-733 MSRE Design and Operations Report, Part VI, Operating Limits, by S. E. Beall and R. H. Guymon   
ORNL-TM-907* MSRE Design and Operations Report, Part VII, Fuel Handling and Processing Plant, by R. B. Lindauer   
ORNL-TM-908** MSRE Design and Operations Report, Part VIII, Operating Procedures, by R. H. Guymon   
ORNL-TM-909** MSRE Design and Operations Report, Part IX, Safety Procedures and Emergency Plans, by R. H. Guymon   
ORNL-TM-910** MSRE Design and Operations Report, Part X, Maintenance Equipment and Procedures, by E. C. Hise and R. Blumberg   
ORNL-TM-911** MSRE Design and Operations Report, Part XI, Test Program, by R. H. Guymon and P. N. Haubenreich   
** MSRE Design and Operations Report, Part XII, Lists: Drawings, Specifications, Line Schedules, Instrumentation Tabulations (Vol. 1 and 2)

*Issued.

**These reports will be the last in the series to be published.

# CONTENTS

Page

# PREFACE 311

1. INTRODUCTION 1   
2. PROCESS DESCRIPTION 2

2.1 $\mathbf{H}_2$ -HF Treatment for Oxide Removal 2

2.1.1 Summary 2   
2.1.2 Hydrofluorination 7   
2.1.3 NaF Trapping 8   
2.1.4 Monitoring for Water 8   
2.1.5 Off-Gas Handling 10   
2.1.6 Liquid Waste Disposal 12

2.2.Uranium Recovery 12

2.2.1 Summary 12   
2.2.2 Fluorination 13   
2.2.3 NaF Trapping 15   
2.2.4 $\mathbf{UF}_6$ Absorption 16   
2.2.5 Excess Fluorine Disposal 17   
2.2.6 Off-Gas Handling 18   
2.2.7 Liquid Waste Disposal 183   
2.2.8 Waste Salt Handling 183

3. EQUIPMENT DESCRIPTION 20

3.1 Plant Layout 20   
3.2 Maintenance 20   
3.3 In-Cell Equipment 25

3.3.1 Fuel Storage Tank 25   
3.3.2 NaF Trap 30   
3.3.3 Cold Trap 32   
3.3.4 Siphon Pot 34   
3.3.5 Caustic Scrubber 34   
3.3.6 NaF Absorbers 36   
3.3.7 Fluorine Disposal System 38   
3.3.8 Cubicle Exhauster 41

3.4 Out-of-Cell Equipment 41

3.4.1 Activated-Charcoal Trap 41   
3.4.2 Flame Arrester 42   
3.4.3 Off-Gas Filters 42   
3.4.4 HF Trap 43   
3.4.5 HF Heater 45   
3.4.6 Salt Sampler 45

3.5 Electrical System 47   
3.6.Helium Supply System 50   
3.7 Instrumentation 50

3.7.1 Thermocouples 50   
3.7.2 Annunciators 52

3.8 Brine System 54

4. SAFETY ANALYSIS 55

4.1 Summary and Conclusions 55   
4.2Bases for Calculations 55

4.2.1 Diffusion Factor 55   
4.2.2 Air Contamination 60   
4.2.3 Activity in Salt 60

4.3 Gaseous Activity 60

4.3.1 Activity Release from the Containment Stack 60

4.3.1.1 Activity Released When Not Processing 60   
4.3.1.2 Activity Released During $\mathbf{H}_2$ -HF Treatment 60   
4.3.1.3 Activity Released During Fluorination 62   
4.3.1.4 Activity Released by Equipment Failure 62

4.3.2 Activity Release to the Operating Area 64

4.3.2.1 Activity Released Through the Roof Plugs 64   
4.3.2.2 Activity Released from the Absorber Cubicle 65   
4.3.2.3 Activity Released from the Cell Penetrations 66   
4.3.2.4 Activity Released from the Salt Sampler 66

# 4.4 Penetrating Radiation 67

# 4.4.1 Normal Levels 67

4.4.1.1 Operating Area 67   
4.4.1.2 Switch House 67   
4.4.1.3 Spare Cell 67   
4.4.1.4 Decontamination Cell 68   
4.4.1.5 Area Surrounding the Waste Cell 68

# 4.4.2 Unusual Radiation Levels 68

4.4.2.1 From Irradiated Salt 68   
4.4.2.2 From Caustic Solution 68   
4.4.2.3 From Radioactive Gas 70

# 5. OPERATING PROCEDURES 71

# Nomenclature 71

# 5.1 H2-HF Treatment 71

5.1.1 System Leak Test 71

5.1.1.1 Close System 71   
5.1.1.2 Apply Pressure and Test 72

# 5.1.2 Absorber and Instrument Cubicle Preparation 72

5.1.2.1 Prepare and Test Piping in Cubicle ... 72   
5.1.2.2 Leak Test Absorber Cubicle 72   
5.1.2.3 Leak Test Instrument Cubicle 73

# 5.1.3 System Preparation 73

5.1.3.1 Charge Caustic Scrubber 73   
5.1.3.2 Purge FST and Gas Piping 74   
5.1.3.3 Transfer Salt Batch to FST 74   
5.1.3.4 AdjustPurgeGasFlows 74   
5.1.3.5 Adjust Temperature 74   
5.1.3.6 Check Instrumentation 74   
5.1.3.7 Start Up Cold Trap System 74

# 5.1.4 Treatment 75

5.1.4.1 Sample Salt 75   
5.1.4.2 Start Gas Flows 75   
5.1.4.3 Treat Salt 75   
5.1.4.4 Iron Reduction 76   
5.1.4.5 Shutdown System 76

# viii

5.1.5 Liquid Waste Disposal 77

5.1.5.1 Radiation Level Monitoring 77   
5.1.5.2 Liquid Waste Sampling 77   
5.1.5.3 Liquid Waste Dilution 77   
5.1.5.4 Transfer to Melton Valley Waste Station 78

5.2 Uranium Recovery 78

5.2.1 System Leak Test 78

5.2.1.1 Close System 78   
5.2.1.2 Apply Pressure and Test 79

5.2.2 Absorber and Instrument Cubicle Preparation 79

5.2.2.1 Install Absorbers 79   
5.2.2.2 Leak Test Absorber Piping 80   
5.2.2.3 Leak Test Absorber Cubicle 80

5.2.3 System Preparation 80

5.2.3.1 Charge Caustic Scrubber.. 80   
5.2.3.2 Purge FST and Gas Piping 81   
5.2.3.3 Transfer Salt Batch to FST 81   
5.2.3.4 AdjustPurgeGasFlows 81   
5.2.3.5 Adjust Temperatures 81   
5.2.3.6 Check Instrumentation 81   
5.2.3.7 Prepare Fluorine Disposal System 82

5.2.4 Fluorine Conditioning 82

5.2.4.1 Sample Caustic Solution 82   
5.2.4.2 Adjust Temperatures 82   
5.2.4.3 Start $\mathbf{SO}_2$ Flow 82   
5.2.4.4 Start Fluorine and Helium Flows 83   
5.2.4.5 Increase Fluorine Concentration to $50\%$ 83   
5.2.4.6 Increase Fluorine Concentration to $75\%$ 83   
5.2.4.7 Increase Fluorine Concentration to 100% 83   
5.2.4.8 Shutdown System 84

![](images/b222afdb99e18e1420d29b31e9e2513c29bf46b413026e832bd1efca31937de8.jpg)

# Part VII

FUEL HANDLING AND PROCESSING PLANT

R. B. Lindauer

# 1. INTRODUCTION

The MSRE fuel-processing system was designed to remove oxides from the fuel, flush, and coolant salts and to recover uranium from fuel and flush salts. The $\mathrm{H}_{2}$ -HF treatment for oxide removal will be used whenever it is suspected that oxide contamination has occurred. The flush salt will be treated after the initial flushing and shakedown operations and after the system has been opened for maintenance. Fuel salt or coolant salt could become contaminated through a leak in the system or difficulties with the helium blanket system. Treatment of the coolant salt will require salt transfer by means of transfer cans or a temporary heated line. A decay time of at least four days will be required for evolution of xenon before treatment of a fully irradiated fuel batch, since the fuel-processing tank is not vented through the large charcoal beds.

Uranium will be recovered by volatilization with fluorine from flush and fuel salts before changing from $35\%$ enriched to highly enriched uranium and at the end of the program before discarding the salt to waste. At the present time there is no developed process for recovery of the LiF and $\mathrm{BeF}_2$ . A decay time of 30 days for flush salt and at least 90 days for a fully irradiated fuel batch is desirable to reduce the amount of volatile fission products.

# 2. PROCESS DESCRIPTION

# 2.1 $\mathbf{H}_2$ -HF Treatment for Oxide Removal

# 2.1.1 Summary

Moisture or oxygen inleakage into the reactor salt system or use of helium cover gas containing moisture or oxygen could cause oxide accumulation in the salt and, eventually, precipitation of solids. In the flush or coolant salts, the precipitated solid would be BeO, which has a solubility of approximately 275 ppm at $1200^{\circ}\mathrm{F}$ (see Fig. 2.1). If the flush salt is contaminated with fuel salt up to approximately 0.01 mole of zirconium per kg of salt ( $\sim$ 1% fuel in flush salt), there would be insufficient zirconium present to exceed the solubility of $\mathrm{ZrO_2}$ at $1112^{\circ}\mathrm{F}$ , and any precipitate would be BeO. Above this zirconium concentration, exceeding the solubility limit would cause $\mathrm{ZrO_2}$ precipitation. The effect of $10\%$ contamination of the flush salt with fuel salt is shown in Fig. 2.1. The solubility of $\mathrm{ZrO_2}$ varies with temperature and zirconium concentration as shown in Figs. 2.1 and 2.2. The dashed lines in Fig. 2.2 indicate extrapolation of data above 0.5 mole of $\mathrm{Zr}^{4+}$ per kg of salt. The oxide solubility in fuel salt is probably not as high as this extrapolation indicates.

Zirconium tetrafluoride was added to the fuel salt as an oxygen getter to prevent small amounts of oxygen from causing uranium precipitation. Table 2.l shows the maximum amount of oxide that can be tolerated before zirconium and uranium oxides precipitate in flush salt containing small amounts of fuel salt. When $\mathrm{UO_2}$ starts to precipitate, $\mathrm{ZrO_2}$ will continue to precipitate. The ratio of zirconium to uranium in the precipitate will be 5:l at $932^{\circ}\mathrm{F}$ or 3.8:l at $1112^{\circ}\mathrm{F}$ . These ratios will be slightly lower if the amount of fuel salt present is large. With pure fuel salt the ratio is 1.5:l, and more than 14,000 ppm of oxide will be required before uranium will precipitate.

Operation of the reactor with precipitated solids is to be avoided. Even operation with high concentrations of dissolved oxides could result in collection of oxides on relatively cold surfaces, such as the tubes

![](images/dc4bbe1aa04addbe355506b4668f0048a3fb30bdb146a9798efa9caee51a6c30.jpg)  
Fig. 2.1. Solubility of Oxides in Flush Salt as a Function of Temperature.

![](images/dee80e58065b20bd6ca6c1b2a25db97e6c21acd2f70c87e709ca8d5eaf37e1a7.jpg)  
Fig. 2.2. Solubility of Oxides in Salts as a Function of Zirconium Concentration.

Table 2.1. Oxide Capacity of Molten Salt   

<table><tr><td rowspan="3">Fuel Salt in Flush Salt (%)</td><td colspan="4">Oxide Capacity (ppm)</td></tr><tr><td colspan="2">At 932°F</td><td colspan="2">At 1112°F</td></tr><tr><td>Before Zirconium Precipitation</td><td>Before Uranium Precipitation</td><td>Before Zirconium Precipitation</td><td>Before Uranium Precipitation</td></tr><tr><td>1/2</td><td>74.5</td><td>90.5</td><td>264</td><td>∞a</td></tr><tr><td>1</td><td>53.5</td><td>88.5</td><td>199</td><td>∞a</td></tr><tr><td>1 1/2</td><td>46</td><td>104</td><td>174</td><td>284</td></tr><tr><td>2</td><td>39</td><td>122</td><td>149</td><td>299</td></tr><tr><td>3</td><td>33</td><td>176</td><td>129</td><td>364</td></tr><tr><td>4</td><td>29.2</td><td>241</td><td>118</td><td>444</td></tr><tr><td>5</td><td>27.4</td><td>315</td><td>112</td><td>528</td></tr><tr><td>Fuel salt C</td><td>&gt;33</td><td>&gt;14,000</td><td>&gt;320</td><td>&gt;14,000</td></tr></table>

aInsufficient zirconium and uranium to precipitate. At greater than 175 ppm of oxide, BeO will precipitate.

in the heat exchanger and the access nozzle on the reactor vessel. At present the oxide concentration cannot be measured with sufficient accuracy for us to know whether the salt is saturated. Until the analytical methods are improved, the oxide concentration will be kept low by treating the salt at regular intervals and when there has been an opportunity for considerable moisture to enter the reactor system. Moisture could enter if helium of high moisture content were used for cover gas or if the system were open to the atmosphere during long periods of maintenance.

Oxides will be removed by treating the fuel or flush salt in the fuel storage tank (see Fig. 2.3) with a mixture of $\mathbf{H}_2$ and HF gas. In the treatment process, HF will react with the oxide to form the fluoride and water, which will be evolved along with the hydrogen and excess HF. The $\mathbf{H}_2$ will prevent excessive corrosion of the INOR-8 structural material by maintaining a reducing condition in the salt. The gases will pass through an NaF bed for decontamination before cold trapping for water determination. The gas stream will then pass through a caustic scrubber for neutralization of the HF. The hydrogen will go to the off-gas system.

![](images/57d03e45087cf27562569c8c2727642117ee30dc7f2ccf85ea230f9ee2cf1a48.jpg)  
Fig. 2.3. MSRE Fuel-Processing System.

ORNL-DWG 63-3123AR

The treatment will be terminated when water is no longer detected in the off-gas stream. A final sparging with hydrogen will remove dissolved HF and $\mathsf{FeF_2}$ .

# 2.1.2 Hydrofluorination

Hydrogen fluoride will be obtained in 100-lb cylinders. One cylinder will provide sufficient HF for 92 hr of processing at a flow rate of 9 liters/min ( $H_2:HF = 10:1$ ). The HF cylinder will be partially submerged in a water bath heated with low-pressure steam to provide sufficient pressure for the required flow rate. Since heating of the cylinders above $125^\circ F$ is not recommended, there is a pressure alarm on the exit gas set at 25 psig. The HF gas will pass through an electric heater to raise the temperature above $160^\circ F$ and reduce the molecular weight to 20 for accurate flow metering. The hydrogen flow will be started before the HF flow to minimize corrosion. The hydrogen flow rate will be set at the rotameter at the gas supply station west of the building. The hydrogen fluoride flow rate will be regulated by the controller on the panelboard in the high-bay area. The salt backup prevention valve must be closed with the manual switch until flow is started, at which time the differential pressure switch will maintain the valve in the closed position unless the tank pressure exceeds the $H_2$ -HF pressure.

From experience with an Inconel vessel in the Engineering Test Loop, corrosion is expected to be negligible after the surface is depleted of chromium and iron. The equilibrium amount of nickel in solution with a 10:1 ratio of $\mathbf{H}_2$ to HF is less than 1 ppm.

The off-gas stream leaving the fuel storage tank will consist of hydrogen, water, excess hydrogen fluoride, and helium. Volatilization of fission and corrosion products is expected to be much lower than during fluorination because of the reducing effect of the hydrogen. Fission products that are partially volutilized as fluorides during fluorination, such as ruthenium, niobium, and antimony, are expected to exist in the metallic state. Any chromium in the salt from corrosion is expected to be in the nonvolatile +2 or +3 valence state. The off-gas stream will pass through a heated line to the NaF trap. The line will be heated to $200^{\circ}\mathrm{F}$ to prevent condensation of $\mathrm{H}_{2}\mathrm{O}-\mathrm{HF}$ .

Since corrosion and fission-product volatilization will not be severe during $\mathrm{H}_2$ -HF treatment, the salt will be maintained at $1112 \pm 20^{\circ}\mathrm{F}$ , which is approximately $200^{\circ}\mathrm{F}$ higher than during fluorination. At the higher temperature the conversion of oxide to water will be more rapid.

The hydrogen fluoride flow will be stopped when no more water is detected in the off-gas stream. The salt temperature will then be increased to $1300 \pm 20^{\circ}\mathrm{F}$ and the hydrogen flow will be continued to remove dissolved hydrogen fluoride and to reduce the amount of $\mathrm{FeF_2}$ in solution. It should be possible to reduce the dissolved iron to the 200-ppm level obtained in the salt production operation. Any iron returned to the reactor system will cause corrosion by attacking any exposed chromium. When the salt samples show that further reduction of iron is not practical, the hydrogen flow will be stopped, and the salt will be sparged with nitrogen for 8 hr to purge the gas space of hydrogen.

# 2.1.3 NaF Trapping

A remotely removable NaF bed is provided in the fuel-processing cell to remove small amounts of volutilized fission or corrosion products from the off-gas stream. The trap will be maintained at $750^{\circ}\mathrm{F}$ to prevent adsorption of HF. Since the vapor pressure of HF over NaF is 1 atm at $532^{\circ}\mathrm{F}$ , the trap could be operated at a somewhat lower temperature, but $750^{\circ}\mathrm{F}$ will be required to prevent $\mathrm{UF_6}$ adsorption during fluorination (see Sect. 2.2.3), and this temperature was selected for both operations.

# 2.1.4 Monitoring for Water

The removal of oxides from the salt will be followed by observing the volume of water and HF cold trapped from the off-gas stream. The entire gas stream, consisting of helium, hydrogen, water vapor, and excess hydrogen fluoride, will pass through a cold trap. The temperature can be varied between 0 and $40^{\circ}\mathrm{F}$ . Since the ratio of water to hydrogen fluoride in the off-gas stream leaving the fuel storage tank will be a function of the oxide content of the salt, $^{1}$ the HF utilization versus the oxide content can be calculated from this relationship, as shown in Fig. 2.4. The solubility of oxide in fuel salt is high, and therefore the equilibrium

![](images/cf7bc6311ce90f76f1c58c10a97118caf9bb976c10c38307098a5aca45ea50f2.jpg)  
Fig. 2.4. HF Utilization as a Function of Oxide Content.

HF-to- $\mathrm{H}_2\mathrm{O}$ ratio in the off-gas will be high (low HF utilization). This could result in long treatment times for removing large quantities of oxide from fuel salt. Since accurate solubility data for the fuel salt are still being measured, the utilization curve for fuel salt is not shown.

The amount of water and hydrogen fluoride that will be carried with the hydrogen-helium off-gas stream from the trap can be calculated from the vapor pressure of water and HF over the condensed liquid. By means of a material balance, the amount of condensed liquid to be expected was calculated as a function of the oxide content. The amount of condensed liquid for a cold trap temperature of $0^{\circ}\mathrm{F}$ and an $\mathsf{H}_2$ -to-HF ratio of 10:1 is shown in Fig. 2.5. The condensate volumes in Fig. 2.5 do not include the untrapped water, which should amount to less than $2\%$ and can be ignored. If melts containing very large amounts of oxide are being treated, the HF utilization at the start will be slightly higher than shown due to $\mathsf{Zr(OH)}_4$ formation, but the curve shown should be reasonably accurate at the oxide levels expected.

The condensed $\mathrm{HF - H_2O}$ will be collected in a small pot that will siphon automatically when full. Each siphoning will remove approximately 55 cc. The number of siphonings will be recorded on a temperature recorder that will detect the cold liquid as it passes through the siphon tube to the caustic scrubber. The siphon pot and cold trap will be cooled by circulating brine.

# 2.1.5 Off-Gas Handling

The hydrogen fluoride will be neutralized in a static caustic scrubber tank. Hydrogen and helium from the scrubber will pass through an activated-charcoal trap and a flame arrester before entering the cell ventilation duct. The cell ventilation air will pass through an absolute filter, located in the spare cell, before going to the main filters and stack. As mentioned before, little activity is expected in the off-gas stream during $\mathrm{H}_2$ -HF treatment.

Since the fluorine disposal system will not be used during $\mathbf{H}_2$ -HF treatment but will still be connected to the scrubber inlet line, the

![](images/c7ae401b6894d3f2e36d7b392bac85afd2a8f2750646e1a1822873f2a984e0da.jpg)  
Fig. 2.5. Condensate Volume as a Function of Amount of Oxide Removed from Flush Salt.

system must be purged to prevent diffusion and condensation of $\mathsf{H}_2\mathsf{O}$ -HF in the disposal system. This will be done by connecting $\mathbb{N}_2$ cylinders at the $\mathsf{SO}_2$ cylinder manifold. As an additional precaution, the $\mathsf{SO}_2$ preheater should be heated, because the stainless steel preheater would be especially subject to corrosion by the wet HF.

# 2.1.6 Liquid Waste Disposal

The caustic scrubber will be charged with 1300 liters of 2 M KOH prepared by dilution of a $45\%$ KOH solution. Three 115-gal batches of 2 M $(10\%)$ KOH will be prepared in a portable mix tank in the high-bay area and charged through a line provided with a manual valve and a check valve. Dilution to 2 M will be required because of the possibility of gel formation in KF solutions of greater than 2 M.

At 9.1-liters/min HF flow, the KOH will have to be replaced every 4 days when the final concentration is $0.35\mathrm{M}$ . It will, therefore, be necessary to jet the KOH solution to the liquid waste tank and replace it with fresh caustic when a 100-lb HF cylinder has been consumed.

# 2.2 Uranium Recovery

# 2.2.1 Summary

The fuel or flush salt should be allowed to decay as long as possible before fluorination to minimize the discharge of the volatile fission-product fluorides that will be formed by the oxidizing action of the fluorine. The most important volatile activities are iodine, tellurium, niobium, ruthenium, and antimony, and large fractions are expected to plate out on metal surfaces of the equipment.

After decay, the salt batch will be fluorinated in the fuel storage tank. The off-gas containing $\mathrm{UF}_6$ , excess fluorine, and volatile activity will pass through a high-temperature NaF trap for decontamination and chromium removal before absorption on low-temperature NaF absorbers. Excess fluorine will be reacted with $\mathrm{SO}_2$ to prevent damage to the Fiberglass filters. Before filtration the off-gas will be further decontaminated by passage through a caustic scrubber and an activated charcoal bed.

The absorbers will be transported to the Volatility Pilot Plant where they will be desorbed and the $\mathrm{UF_6}$ cold trapped and collected in product cylinders.

# 2.2.2 Fluorination

Uranium will be recovered from the molten salt by sparging with fluoro-rine to convert the $\mathrm{UF_4}$ to volatile $\mathrm{UF_6}$ . The fluorine will be diluted with an equal volume of helium when fluorine is detected in the off-gas stream to reduce the number of times the fluorine trailer and the caustic in the scrubber must be changed. This should have little effect on the overall processing time, since utilization is expected to be low after most of the uranium has been volutilized. A total gas flow of about 100 liters/min should provide good agitation. The salt sample line will be purged with helium during fluorination to prevent $\mathrm{UF_6}$ diffusion and will be heated to prevent condensation. The temperature of the melt will be maintained as low as practical (~20 to $30^{\circ}\mathrm{F}$ above the liquidus of $813^{\circ}\mathrm{F}$ ) to keep corrosion and fission-product volutilization to a minimum. Boiling points of some volatile fluorides are listed in Table 2.2. While all the iodine and much of the tellurium is expected to volatilize, only a small fraction of the ruthenium, zirconium, niobium, and antimony should leave the salt. The heaters on the upper half and top of the tank will not be used during fluorination to reduce salt entrainment, but they will be turned on after fluorination to melt down splatter and condensation.

There will be an initial induction period before evolution of $\mathrm{UF}_6$ begins. The extent of this period will depend on the amount of uranium in the salt and the degree of agitation of the salt. A minimum of 0.5 mole of fluorine per mole of uranium will be required to convert all the $\mathrm{UF}_4$ to $\mathrm{UF}_5$ . After this, $\mathrm{UF}_6$ will begin to form and be evolved. At 100 liters/min of fluorine, $\mathrm{UF}_6$ evolution can begin about 2 hr after the start of fluorination. Since the vapor space between the salt and the first absorber is $\sim 1300$ liters, another 15 min will probably be required before absorption begins.

Volatility Pilot Plant data show that essentially no fluorine is evolved until at least 1 mole of fluorine per mole of uranium has been

Table 2.2. Boiling Points of Fluoride Salts   

<table><tr><td>Salt</td><td>Boiling Temperature (%)</td></tr><tr><td>CF4</td><td>-198</td></tr><tr><td>TeF6</td><td>-38</td></tr><tr><td>IF7</td><td>39 (sublime)</td></tr><tr><td>MoF6</td><td>95</td></tr><tr><td>UF6</td><td>130</td></tr><tr><td>Te2F10</td><td>138</td></tr><tr><td>PuF6</td><td>144</td></tr><tr><td>IF5</td><td>212</td></tr><tr><td>CrF5</td><td>243</td></tr><tr><td>SbF5</td><td>300</td></tr><tr><td>MoF5</td><td>440</td></tr><tr><td>NbF5</td><td>444</td></tr><tr><td>RuF5</td><td>518</td></tr><tr><td>TeF4</td><td>543</td></tr><tr><td>SbF3</td><td>554</td></tr><tr><td>CrF4</td><td>567</td></tr><tr><td>RuF4</td><td>595</td></tr><tr><td>ZrF4</td><td>1658 (sublime)</td></tr><tr><td>CrF3</td><td>~2000</td></tr></table>

added or the system has operated 4 hr at 100 liters/min. However, until more is known about the sparging efficiency and the effect of the fuel storage tank geometry and salt composition, the fluorine disposal system should be put in operation 2 hr after the start of fluorine flow with sufficient $\mathrm{SO}_2$ to react with 50 liters of fluorine per minute.

Evolution of $\mathrm{UF_6}$ will be followed by means of the absorber temperatures. Fluorine breakthrough should be detectable by temperature rise in the fluorine reactor. When fluorine breakthrough is detected, the fluorine flow will be reduced to one-half and an equal flow of helium will be started. This will maintain the necessary degree of mixing while providing sufficient fluorine to prevent the back reaction

$$
2 \mathrm {U F} _ {6} \rightarrow 2 \mathrm {U F} _ {5} + \mathrm {F} _ {2}.
$$

Corrosion can consume as much as 9 liters of fluorine per minute (0.5 mil/hr).

With the $35\%$ -enriched uranium fuel salt, it will be necessary to replace the absorbers two times. Before this can be done, the salt must be sparged with helium for 2 hr to remove dissolved $\mathbf{U}\mathbf{F}_6$ and fluorine and to purge the gas space of $\mathbf{U}\mathbf{F}_6$ . At the end of the fluorination, when $\mathbf{U}\mathbf{F}_6$ is no longer detected in the gas stream entering the absorbers, the fluorine flow will be stopped and the batch sparged with nitrogen for 2 hr. After sparging for absorber changes and at the end of fluorination, the salt will be sampled to check on the uranium removal.

It will be necessary to replace the fluorine trailer every 2 hr at a fluorine flow rate of 100 liters/min or every 4 hr with one-half flow. There is sufficient space at the gas supply station to have only one trailer connected at a time. Additional trailers will be at the site, however, so downtime should not be long.

Corrosion will be much more severe under the strongly oxidizing conditions of fluorination than during the $\mathrm{H}_2$ -HF treatment. A corrosion rate of 0.5 mil/hr was experienced in the Volatility Pilot Plant in a nickel vessel. Fluorination of the high-uranium-content salt (fuel salt C) may take as long as 24 hr, but recovery of small amounts of uranium from the flush salt and uranium recovery from highly enriched fuel should require much less time. A 24-hr fluorination would cause an average corrosion of approximately $3\%$ of the fuel storage tank wall at 0.5 mil/hr. Corrosion of the fuel storage tank may be somewhat less because of the smaller surface-to-volume ratio, the use of dilute fluorine, and the lower fluorination temperature; also, corrosion tests indicate that INOR-8 may be more corrosion resistant than nickel.

# 2.2.3 NaF Trapping

The NaF bed will be important during fluorination for uranium recovery because of the greater volatilization of fission and corrosion products than during oxide removal. The bed will again be maintained at $750^{\circ}\mathrm{F}$ , that is, above the decomposition temperature of the $\mathrm{UF_6\cdot 2NaF}$ complex ( $702^{\circ}\mathrm{F}$ at $1000\mathrm{mm}$ ). Any volatilized $\mathrm{PuF_6}$ will absorb on the NaF and provide separation from the uranium. Sodium fluoride at $750^{\circ}\mathrm{F}$ will remove greater than $90\%$ of the niobium and ruthenium from the fluorinator off-gas stream, and these will be the principal activities that

could cause product contamination. More iodine and tellurium will volatilize, but they will not absorb on hot or cold NaF. Essentially all the chromium fluoride will be absorbed. Chromium is troublesome not only because of the gamma activity of the $^{51}\mathrm{Cr}$ formed by neutron activation but also because of the inactive chromium that will collect in valves and small lines and cause plugging and seat leakage. All piping to and from the NaF bed must be heated to above $200^{\circ}\mathrm{F}$ to prevent $\mathrm{UF_6}$ condensation. Table 2.3 shows the expected behavior of the volatile fluorides on NaF.

Table 2.3. Fluoride Absorption on NaF   

<table><tr><td>Fluoride</td><td>Absorption 
at 750°F 
(NaF Trap)</td><td>Absorption 
at 200°F 
(UF6Absorbers)</td></tr><tr><td>Iodine</td><td>No</td><td>No</td></tr><tr><td>Tellurium</td><td>No</td><td>No</td></tr><tr><td>Molybdenum</td><td>No</td><td>Partial breakthrough</td></tr><tr><td>Uranium</td><td>No</td><td>Yes</td></tr><tr><td>Neptunium</td><td>No</td><td>Yes</td></tr><tr><td>Technetium</td><td>No</td><td>Yes</td></tr><tr><td>Zirconium</td><td>Yes</td><td>Less than at 750°F</td></tr><tr><td>Niobium</td><td>Yes</td><td>Less than at 750°F</td></tr><tr><td>Antimony</td><td>Yes</td><td>Less than at 750°F</td></tr><tr><td>Ruthenium</td><td>Yes</td><td>Less than at 750°F</td></tr><tr><td>Plutonium</td><td>Yes</td><td>Less than at 750°F</td></tr><tr><td>Chromium</td><td>Yes</td><td>Less than at 750°F</td></tr></table>

# 2.2.4 UF6 Absorption

The decontaminated $\mathrm{UF_6}$ gas from the $750^{\circ}\mathrm{F}$ NaF bed will flow to five NaF absorbers in series, which are located in a sealed cubicle in the high-bay area. These absorbers will be cooled with air, as required, to prevent uranium loss. At $300^{\circ}\mathrm{F}$ the vapor pressure of $\mathrm{UF_6}$ over the $\mathrm{UF_6\cdot 2NaF}$ complex will be 0.1 mm, and uranium losses will be significant (0.132 g of U per minute with a flow of 100 liters/min). The capacity of NaF for $\mathrm{UF_6}$ varies inversely with the temperature, since the more rapid reaction at higher temperatures inhibits penetration of the $\mathrm{UF_6}$ by sealing off

the external pores with $\mathsf{UF}_6\cdot 2\mathsf{NaF}$ .<sup>2</sup> To obtain maximum capacity the cooling air should therefore be turned on as soon as a temperature rise is indicated. Also, with low fluorine concentration at elevated temperatures there could be a reduction of $\mathsf{UF}_6\cdot 2\mathsf{NaF}$ to $\mathsf{UF}_5\cdot 2\mathsf{NaF}$ , which would remain with the NaF when the $\mathsf{UF}_6$ was desorbed from the NaF. The loading of the absorbers can be followed by bed temperatures, and the air can be adjusted as required. The air will be discharged to the cell by a small blower in the cell.

Alpha activity monitors in the cubicle and in the cell and vessel off-gas streams will be used to detect leaks of $\mathrm{UF_6}$ . In the event of a leak in the absorber cubicle, the fluorine flow would be stopped and the cubicle would be purged with air and opened for repairs. The location of the leak should be detectable either visually or with an alpha probe.

When fluorination has been completed, the absorbers will be disconnected and sent to the Volatility Pilot Plant for desorption and cold trapping of the $\mathsf{UF}_6$ . The maximum radiation level at contact will be less than $100~\mathrm{mr/hr}$ . When processing fuel salts A or C, which have higher uranium molarity than salt B, it will be necessary to stop fluorination when the absorbers are loaded and replace the absorbers as noted above. This will require a complete purging of the system to get all $\mathsf{UF}_6$ out of the connecting piping.

# 2.2.5 Excess Fluorine Disposal

Since an average efficiency of less than $25\%$ is expected during fluorination, there will be a large excess of fluorine. If this fluorine were allowed to flow through the off-gas filters, damage to the Fiberglass might result with release of any accumulated activity. To prevent this, the excess fluorine will be reacted with an excess of $\mathrm{SO}_2$ . Both the $\mathrm{SO}_2$ and the $\mathbf{F}_2$ will be preheated electrically to 300 to $400^{\circ}\mathrm{F}$ and then fed into a Monel reactor wrapped with steam coils. The steam will serve the dual purpose of keeping the reactor warm to initiate the reaction and of cooling the reactor after the reaction is started. The reaction is strongly exothermic and proceeds smoothly at $400^{\circ}\mathrm{F}$ . The product is $\mathrm{SO}_2\mathrm{F}_2$ , a relatively inert gas, which will pass through the caustic scrubber, the

activated-charcoal trap, the chemical plant filter, and the main filters and stack.

# 2.2.6 Off-Gas Handling

The fluorination off-gas stream, after reaction of the fluorine with $\mathrm{SO}_2$ will pass through a caustic scrubber. The excess $\mathrm{SO}_2$ and the $\mathrm{SO}_2\mathrm{F}_2$ will be partially neutralized by the caustic. However, the main purpose of scrubbing the fluorination off-gas is for the removal of fission products, since the $\mathrm{SO}_2$ and $\mathrm{SO}_2\mathrm{F}_2$ can be safely passed through the filter system. The scrubber tank off-gas will pass through an activated-charcoal trap for additional fission-product removal before entering the cell ventilation duct just upstream of the absolute filter in the spare cell. The cell air will then go to the main filters and be discharged from the 100-ft containment stack.

# 2.2.7 Liquid Waste Disposal

The caustic scrubber will be charged with 1300 liters of 2 M KOH. This will be sufficient caustic for the complete neutralization of 50 liters of $\mathrm{SO}_2$ per minute for 8 hr with a final molarity of 0.33. Since some of the $\mathrm{SO}_2$ will be consumed by unreacted fluorine and the $\mathrm{SO}_2\mathrm{F}_2$ is expected to hydrolyze slowly, changing the caustic solution every 8 hr should provide a considerable margin of safety against the solution becoming acidic. The 8-hr caustic cycle will begin at the start of $\mathrm{SO}_2$ flow (2 hr after the start of $\mathrm{F}_2$ flow).

When processing has been stopped for replacement of the caustic (and for salt sampling and replacement of the fluorine trailer), the batch will first be sparged with helium for 1 hr to remove dissolved $\mathbf{U}\mathbf{F}_6$ and $\mathbf{F}_2$ and reduce corrosion during downtime. After sparging has been completed, the caustic solution will be jetted to the liquid waste tank, and fresh caustic will be charged to the scrubber.

# 2.2.8 Waste Salt Handling

After removal of uranium from the fuel salt, it is planned to add 0.2 mole % of highly enriched uranium (salt B) to the salt and proceed

with the second phase of the program. After the second phase is complete, thorium and additional uranium will be added to the same salt to form salt A. Unless some unforeseen contamination of the fuel salt occurs that renders it unsuitable for further use, the same salt should be usable for the entire program.

At the end of the program the salt will be held molten in either the fuel storage tank or one of the drain tanks until it is certain the salt will not be required for further operations or samples. A heated, insulated line is provided from the fuel storage tank through the shielding on the east wall to the 'spare cell' for eventual removal of the salt. The disposal method has not been determined at this time. This line can also be used for salt removal if this is required before the end of the program. When not in use the line is sealed by a freeze valve in the fuel-processing cell and a blind flange in the spare cell.

# 3. EQUIPMENT DESCRIPTION

# 3.1 Plant Layout

The main portion of the fuel-handling and -processing system is in the fuel-processing cell, immediately north of the drain tank cell in Building 7503, as shown in Figs. 3.1 and 3.2. The gas supply station is outside the building, west of the drain tank cell. The off-gas filter, hydrogen flame arrester, activated-charcoal trap, and waste salt removal line are in the spare cell east of the fuel-processing cell. The system will be operated from the high-bay area over the cell, where a small instrument panelboard is located. Also in the high-bay area are the salt-charging area, the $\mathrm{UF}_6$ absorber cubicle, the salt sampler for the fuel storage tank, and an instrument cubicle. The instrument cubicle contains the instrument transmitters and check and block valves connected directly to process equipment, and it is sealed and monitored. Figures 3.3 and 3.4 are photographs of the fuel-processing cell and the operating area, respectively.

# 3.2 Maintenance
