Repository: ondrejch/msr_kb

# MSR KB Bundle

## Purpose

This repository preserves a deterministic, provenance-backed knowledge base for historical molten-salt reactor research.

It has two complementary uses:

- **historical knowledge base** under `kb/` for document-grounded entities, topics, timelines, reports, and normalized claims
- **distilled research layer** under `kb/distilled/` and `kb/wiki/research-guides/` for reusable salts, materials, compatibility, reactor-physics, and system-dynamics knowledge

The pipeline is intentionally deterministic: all generated outputs are derived from OCRed source documents and should remain traceable back to specific documents, sections, and line ranges.

File: pdf/ORNL-TM-1853/ORNL-TM-1853/hybrid_ocr/ORNL-TM-1853.md (part 1 of 6)
# OAK RIDGE NATIONAL LABORATORY

# operated by   UNION CARBIDE CORPORATION for the

U.S. ATOMIC ENERGY COMMISSION

![](images/c184e32dda24cb74833ea1f788627baa7b8620c21da3232e8ef196bf88252f80.jpg)

ORNL-TM-1853

COPY NO. - 262

DATE-6-6-67

CFSTIRICES

H.C. $3.00; MN .65

CHEMICAL RESEARCH AND DEVELOPMENT FOR MOLTEN-

SALT BREEDER REACTORS

W. R. Grimes

# ABSTRACT

Results of the 15-year program of chemical research and development for molten salt reactors are summarized in this document. These results indicate that $^{7}\mathrm{LiF - BeF}_2 - \mathrm{UF}_4$ mixtures are feasible fuels for thermal breeder reactors. Such mixtures show satisfactory phase behavior, they are compatible with Hastelloy N and moderator graphite, and they appear to resist radiation and tolerate fission product accumulation. Mixtures of $^{7}\mathrm{LiF - BeF}_2 - \mathrm{ThF}_4$ similarly appear suitable as blankets for such machines. Several possible secondary coolant mixtures are available; NaF-NaBF₃ systems seem, at present, to be the most likely possibility.

Gaps in the technology are presented along with the accomplishments, and an attempt is made to define the information (and the research and development program) needed before a Molten Salt Thermal Breeder can be operated with confidence.

# NOTICE

This document contains information of a preliminary nature and was prepared primarily for internal use at the Oak Ridge National Laboratory. It is subject to revision or correction and therefore does not represent a final report. The information is not to be abstracted, reprinted or otherwise given public dissemination without the approval of the ORNL patent branch, Legal and Information Control Department.

# LEGAL NOTICE

This report was prepared as an account of Government sponsored work. Neither the United States, nor the Commission, nor any person acting on behalf of the Commission:

A. Makes any warranty or representation, expressed or implied, with respect to the accuracy, completeness, or usefulness of the information contained in this report, or that the use of any information, apparatus, method, or process disclosed in this report may not infringe privately owned rights; or   
B. Assumes any liabilities with respect to the use of, or for damages resulting from the use of any information, apparatus, method, or process disclosed in this report.

As used in the above, "person acting on behalf of the Commission" includes any employee or contractor of the Commission, or employee of such contractor, to the extent that such employee or contractor of the Commission, or employee of such contractor prepares, disseminates, or provides access to, any information pursuant to his employment or contract with the Commission, or his employment with such contractor.

# CONTENTS

Abstract 1

Selection of MSBR Salt Mixtures 3

General Requirements for the Fluids 3

Choice of Fuel and Blanket Composition 5

Oxide-Fluoride Equilibria 21

Fuel and Blanket Compositions 29

Choice of Coolant 30

Physical Properties of MSBR Liquids 34

Chemical Compatibility of MSRE Materials 37

Stability of $\mathbf{U}\mathbf{F}_3$ and $\mathbf{U}\mathbf{F}_4$ 37

Oxidation (Corrosion) of Hastelloy N 40

Compatibility of Graphite with Fluorides 45

Radiation Effects 46

Behavior of Fission Products in Molten Salts 57

Physical Chemistry of Fission Products 57

Net Oxidizing Potential of Fission Process 65

Chemical Behavior in MSRE 68

General 68

Corrosion in MSRE 69

Behavior of Fission Products 71

Molten-Salt Production Technology 82

Production Process 82

MSRE Salt-Production Economics 86

Separations Processes in MSBR Fuels and Blankets . 89

Possible Separation of Rare Earths from Fuel 89

MSBR In-Line Analysis Program 102

Proposed Program of Chemical Development 120

References 133

# LEGAL NOTICE

This report was prepared as an account of Government sponsored work. Neither the United States nor the Commission sat on behalf of the Commission:

States, nor the Commission, nor any person acting on behalf of the Commission.

A. Makes any warranty or representation, expressed or implied, of the use, accuracy, completeness, or usefulness of the information contained in this report, or that the use, accuracy, completeness, or usefulness of any information, apparatus, method, or process disclosed in this report may not infringe

privately owned rights; or B. Assumes any liabilities with respect to the use of, or for damages resulting from the

use of any information, apparatus, method, or process whatsoever, including the use of a computer program or software, as used in the above, "person acting on behalf of the Commission" includes any employee or contractor of the Commission, or employee of such contractor, to the extent that such employee or contractor of the Commission, or employee of such contractor prepares, disseminates, or provides access to, any information pursuant to his employment or contract with the Commission, or his employment with such contractor.

# CHEMICAL RESEARCH AND DEVELOPMENT FOR MOLTEN

# SALT BREEDER REACTORS

Use of molten fluorides as fuels, blankets, and coolants offers a promising and versatile route to thorium breeder reactors. Mixtures containing fissile and/or fertile materials have been studied in considerable detail, and shown to possess liquidus temperatures, phase stability, and physical properties which are suitable for the purpose. These fluoro-ride mixtures appear to be compatible with structural metals and with graphite suitable for use in a Molten Salt Breeder Reactor; such compatibility seems assured under irradiation at MSBR conditions. Cheap, low-melting fluoride coolants for MSBR have not yet been demonstrated but promising leads are available; the relative simplicity of the coolant problem lends assurance that a reasonable solution can be found.

A reference design for a 1000 MW(e) Molten Salt Breeder Reactor has recently been published. The state of knowledge of molten salts as materials for use in that reactor and in attractive alternatives or improvements is described in some detail in the following pages. An attempt is made to define those areas where additional knowledge is necessary or very desirable and to estimate the effort required to obtain this knowledge for a molten salt breeder reactor and a breeder reactor experiment.

SELECTION OF MSBR SALT MIXTURES2-5

General Requirements for the Fluids

A molten salt reactor makes the following stringent minimum demands upon its fluid fuel. The fuel must consist of elements of low (and prefer-

ably very low) capture cross section for neutrons typical of the energy spectrum of the chosen design. The fuel must dissolve more than the critical concentration of fissionable material at temperatures safely below the temperature at which the fuel leaves the heat exchanger. The mixture must be thermally stable and its vapor pressure must be low over the operating temperature range. The fuel mixture must possess heat transfer and hydrodynamic properties adequate for its service as a heat-exchange fluid. It must be relatively non-aggressive toward some otherwise suitable material--presumably a metal--of construction and toward some suitable moderator material. The fuel must be stable toward reactor radiation, must be able to survive fission of the uranium--or other fissionable material--and must tolerate fission product accumulation without serious deterioration of its useful properties.

If such reactors are to produce economical power we must add to this list the need for reactor temperatures sufficiently high to achieve genuinely high quality steam, and we must provide a suitable link (a secondary coolant) between the fuel circuit and the steam system. We must also be assured of a genuinely low fuel cycle cost; this presupposes a cheap fuel and an effective turn-around of the unburned fissionable material or (more reasonably) an effective and economical decontamination and reprocessing scheme for the fuel.

If the reactor is to be a breeder we must impose even more stringent limits on permissible parasitic neutron captures by the reactor materials and provide sufficient fertile material either in a breeder blanket or in the fuel (or in both). If a blanket is used it must be separated from

the fuel by some material of very low neutron cross section.

The demands imposed upon the coolant and blanket fluids differ in obvious ways from those imposed upon the fuel system. Radiation intensity will be considerably less in the blanket--and markedly less in the coolant--than in the fuel. Efficiency of the blanket mixture as a heat transfer agent may be relatively unimportant, but a high concentration of fertile material is essential and an effective recovery of bred material is likely to be vital.

# Choice of Fuel and Blanket Composition

# General Considerations

The compounds which are permissible major constituents of fuels or blankets for thermal breeders are those that can be prepared from beryllium, bismuth, boron-ll, carbon, deuterium, fluorine, lithium-7, nitrogen-15, oxygen, and the fissionable and fertile isotopes. As minor constituents one can probably tolerate compounds containing the elements listed in Table 1.

Of the known compounds containing useful concentrations of hydrogen (or deuterium) only the hydroxides of the alkali metals, the saline hydrides of lithium and calcium, and certain interstitial hydrides (zirconium hydride, for example) show adequate thermal stability in the $1000^{\circ}\mathrm{F}$ to $1300^{\circ}\mathrm{F}$ temperature range. [Acid fluorides $\left(\mathrm{NaHF}_2\right.$ , for example] might be permissible in low concentrations at lower temperatures.] The hydrides are very strong reducing agents and are most unlikely to be useful components of any uraniferous liquid fuel system. Alkali hydroxides dissolve extremely small quantities of uranium compounds at useful reactor temperatures and are very corrosive to virtually all useful metals at

such temperatures. One concludes, therefore, that hydrogen-rich compounds, which might provide self-moderation to molten fuels, are not useful in practical fuel or blanket mixtures.

The non-metals carbon, nitrogen, silicon, sulfur, phosphorus, and oxygen each form only high melting and generally unsuitable binary compounds with the metals of Table 1. From these non-metals, however, a wide variety of oxygenated anions are available. Nitrates, nitrites, sulfates, and sulfites can be dismissed as lacking adequate thermal stability; silicates can be dismissed because of undesirably high viscosities. Phosphates, borates, and carbonates are not so easy to eliminate without study, and phosphates have, in fact, received some attention. The several problems of thermal stability, corrosion, solubility of uranium and thorium compounds, and, especially, radiation stability would seem to make the use of any such compounds very doubtful.

When the oxygenated anions are eliminated only fluorides and chlorides remain. Chlorides offer mixtures that are, in general, lower melting than fluorides; in addition UCl₃ is probably more stable than UF₃ with respect to the analogous tetravalent compounds. For thermal reactors, fluorides appear much more suitable for reasons which include (1) usefulness of the element without isotope separation, (2) better neutron economy, (3) higher chemical stability, (4) lower vapor pressure, and (5) higher heat capacity per unit weight or volume. Fluoride mixtures are, accordingly, preferred as fuel and blanket mixtures for thermal reactors. The fluoride ion is capable of some moderation of neutrons; this moderation is insufficient for thermal reactors with cores of reasonable size. An additional moderator material is, accordingly, required.

May be Tolerable in High Temperature Reactor Fuels

Table 1. Elements or Isotopes Which   

<table><tr><td>Material</td><td>Absorption Cross Section (Barns)</td></tr><tr><td>Nitrogen-15</td><td>0.000024</td></tr><tr><td>Oxygen</td><td>0.0002</td></tr><tr><td>Deuterium</td><td>0.00057</td></tr><tr><td>Carbon</td><td>0.0033</td></tr><tr><td>Fluorine</td><td>0.009</td></tr><tr><td>Beryllium</td><td>0.010</td></tr><tr><td>Bismuth</td><td>0.032</td></tr><tr><td>Lithium-7</td><td>0.033</td></tr><tr><td>Boron-ll</td><td>0.05</td></tr><tr><td>Magnesium</td><td>0.063</td></tr><tr><td>Silicon</td><td>0.13</td></tr><tr><td>Lead</td><td>0.17</td></tr><tr><td>Zirconium</td><td>0.18</td></tr><tr><td>Phosphorus</td><td>0.21</td></tr><tr><td>Aluminum</td><td>0.23</td></tr><tr><td>Hydrogen</td><td>0.33</td></tr><tr><td>Calcium</td><td>0.43</td></tr><tr><td>Sulfur</td><td>0.49</td></tr><tr><td>Sodium</td><td>0.53</td></tr><tr><td>Chlorine-37</td><td>0.56</td></tr><tr><td>Tin</td><td>0.6</td></tr><tr><td>Cerium</td><td>0.7</td></tr><tr><td>Rubidium</td><td>0.7</td></tr></table>

# Choice of Active Material

Uranium Fluoride. - Uranium hexafluoride is a highly volatile compound clearly unsuited as a component of high-temperature liquids. $\mathrm{UO_2F_2}$ , though relatively nonvolatile, is a strong oxidant which should prove very difficult to contain. Fluorides of pentavalent uranium ( $\mathrm{UF}_5$ , $\mathrm{U}_2\mathrm{F}_9$ , etc.) are not thermally stable and should prove prohibitively corrosive if they could be stabilized in solution.

Uranium tetrafluoride $(\mathrm{UF}_4)$ is a relatively stable, non-volatile, non-hygrosopic material, which is readily prepared in high purity. It melts at $1035^{\circ}\mathrm{C}$ , but this freezing point is markedly depressed by several useful diluent fluorides. Uranium trifluoride $(\mathrm{UF}_3)$ is stable, under inert atmospheres, to temperatures above $1000^{\circ}\mathrm{C}$ , but it disproportionates at higher temperatures by the reaction

$$
4 \mathrm {U F} _ {3} \neq 3 \mathrm {U F} _ {4} + \mathrm {U} ^ {\circ}.
$$

Uranium trifluoride is appreciably less stable in molten fluoride solutions. $^{4,5}$ It is tolerable in reactor fuels only insofar as the equilibrium activity of uranium metal is sufficiently low to avoid reaction with the moderator graphite or alloying with the container metal. $^{5}$ Appreciable concentrations of $\mathrm{UF}_3$ (see below) are tolerable in LiF-BeF $_2$ mixtures such as those used in MSRE and proposed for MSBR. In general, however, uranium tetrafluoride must be the major uraniferous compound in the fuel.

Thorium Fluoride. - All the normal compounds of thorium are quadri-valent; $\mathrm{ThF}_4$ (melting at $1115^{\circ}\mathrm{C}$ ) must be used in any thorium-bearing fluoride melt. Fortunately, the marked freezing point depression by useful diluents noted above for uranium tetrafluoride applies also to thorium

tetrafluoride.

Choice of Fluoride Diluents

The fuel systems for thermal reactors of the MSRE and MSBR types require low concentrations (0.2 to 1 mole %) of uranium, and the properties (especially the melting temperature) of such fuels will be essentially those of the diluent mixture. Blanket mixtures (and perhaps fuel systems for one-region breeders) will require considerable concentrations of high-melting $\mathrm{ThF}_{4}$ . The fuels must, if they are to be compatible with large steam turbines, be completely molten at $975^{\circ}\mathrm{F}$ ( $525^{\circ}\mathrm{C}$ ).

Simple consideration of the nuclear properties leads one to prefer as diluents the fluorides of Be, Bi, $^{7}$ Li, Mg, Pb, Zr, Ca, Na, and Sn (in that order). Equally simple considerations (Table 2) of the stability of diluent fluorides toward reduction by common structural metals, $^{6,7}$ however, serve to eliminate $\mathrm{BiF}_3$ , $\mathrm{PbF}_2$ , and probably $\mathrm{SnF}_2$ from consideration.

No single fluoride can serve as a useful diluent for the active fluorides. $\mathrm{BeF}_2$ is the only stable compound listed whose melting point is close to the required level; this compound is too viscous for use in the pure state.

The very stable fluorides of the alkaline earths and of yttrium and cerium do not seem to be useful major constituents of low melting fluids. Mixtures containing about 10 mole % of alkaline earth fluoride with $\mathrm{BeF}_2$ melt below $500^{\circ}\mathrm{C}$ , but the viscosity of such melts is certainly too high for serious consideration.

Some of the possible combinations of alkali fluorides have suitable freezing points. Equimolar mixtures of LiF and KF melt at $490^{\circ}\mathrm{C}$ , and mixtures with 40 mole % LiF and 60 mole % RbF melt at $470^{\circ}\mathrm{C}$ . The ternary

For Use in High Temperature Reactors

Table 2. Relative Stability ${}^{a}$ of Fluorides   

<table><tr><td>Compound</td><td>Free Energy of Formation at 1000oK (kcal/F atom)</td><td>Melting Point (oC)</td><td>Absorption Cross Sectionb for Thermal Neutrons (barns)</td></tr><tr><td>Structural Metal Fluorides</td><td></td><td></td><td></td></tr><tr><td>CrF2</td><td>-74</td><td>1100</td><td>3.1</td></tr><tr><td>FeF2</td><td>-66.5</td><td>930</td><td>2.5</td></tr><tr><td>NiF2</td><td>-58</td><td>1330</td><td>4.6</td></tr><tr><td>Diluent Fluorides</td><td></td><td></td><td></td></tr><tr><td>CaF2</td><td>-125</td><td>1330</td><td>0.43</td></tr><tr><td>LiF</td><td>-125</td><td>848</td><td>0.033c</td></tr><tr><td>BaF2</td><td>-124</td><td>1280</td><td>1.17</td></tr><tr><td>SrF2</td><td>-123</td><td>1400</td><td>1.16</td></tr><tr><td>CeF3</td><td>-118</td><td>1430</td><td>0.7</td></tr><tr><td>YF3</td><td>-113</td><td>1144</td><td>1.27</td></tr><tr><td>MgF2</td><td>-113</td><td>1270</td><td>0.063</td></tr><tr><td>RbF</td><td>-112</td><td>792</td><td>0.70</td></tr><tr><td>NaF</td><td>-112</td><td>995</td><td>0.53</td></tr><tr><td>KF</td><td>-109</td><td>856</td><td>1.97</td></tr><tr><td>BeF2</td><td>-104</td><td>548</td><td>0.010</td></tr><tr><td>ZrF4</td><td>-94</td><td>903</td><td>0.180</td></tr><tr><td>AlF3</td><td>-90</td><td>1404</td><td>0.23</td></tr><tr><td>SnF2</td><td>-62</td><td>213</td><td>0.6</td></tr><tr><td>PbF2</td><td>-62</td><td>850</td><td>0.17</td></tr><tr><td>BiF3</td><td>-50</td><td>727</td><td>0.032</td></tr><tr><td>Active Fluorides</td><td></td><td></td><td></td></tr><tr><td>ThF4</td><td>-101</td><td>1111</td><td>-</td></tr><tr><td>UF4</td><td>-95.3</td><td>1035</td><td>-</td></tr><tr><td>UF3</td><td>-100.4</td><td>1495</td><td>-</td></tr></table>

aReference state is the pure crystalline solid; these values are, accord-. ingly, only very approximately those for solutions in molten mixtures. bOf Metallic ion. 7Li.

systems LiF-NaF-KF and LiF-NaF-RbF have lower melting regions than do these binaries. All these systems will dissolve $\mathrm{UF}_{4}$ at concentrations up to several mole % at temperatures below $525^{\circ}\mathrm{C}$ . They might well prove useful as reactor fuels if no mixtures with more attractive properties were available.

Mixtures with useful melting points over relatively wide ranges of composition are available if $\mathrm{ZrF}_{4}$ is a major component of the system. Phase relationships NaF-ZrF $_{4}$ system show low melting points over the interval 40 to 55 mole % $\mathrm{ZrF}_{4}$ . A mixture of UF $_{4}$ with NaF and $\mathrm{ZrF}_{4}$ served as fule for the Aircraft Reactor Experiment.

The lowest melting binary mixtures of the usable diluent fluorides are those containing $\mathsf{BeF}_2$ with NaF or LiF. $^8$ (The ternary system LiF-NaF-BeF $_2$ has been examined in some detail, but it seems to have no important advantage over either binary.) Since Be offers the best cross section of the diluents (and $^7$ Li ranks very high), fuels based on the LiF-BeF $_2$ diluent system were chosen for MSRE and are proposed for MSBR.

The binary system $\mathsf{LiF - BeF}_2$ has melting points below $500^{\circ}\mathsf{C}$ over the concentration range from 33 to 80 mole $\% \mathsf{BeF}_2$ . The presently accepted $\mathsf{LiF - BeF}_2$ system diagram, presented in Fig. 1, is characterized by a single eutectic (52 mole $\% \mathsf{BeF}_2$ , melting at $360^{\circ}\mathsf{C}$ ) between $\mathsf{BeF}_2$ and 2LiF· $\mathsf{BeF}_2$ . The compound 2LiF· $\mathsf{BeF}_2$ melts incongruently to LiF and liquid at $458^{\circ}\mathsf{C}$ . $\mathsf{LiF - BeF}_2$ is formed by the reaction of solid $\mathsf{BeF}_2$ and solid 2LiF· $\mathsf{BeF}_2$ below $280^{\circ}\mathsf{C}$ .

![](images/1df051e44acf774f49fb5c3021d372fd58586f46efca1d6df0aa3b1e0f33cbd2.jpg)  
Fig. 1. The System LiF-BeF $_2$

# LiF-BeF $_2$ Systems with Active Fluorides

The phase diagram of the $\mathrm{BeF}_2\text{-}\mathrm{UF}_4$ system (Fig. 2) shows a single eutectic containing very little $\mathrm{UF}_4$ . That of the $\mathrm{LiF - UF_4}$ system (Fig. 3) shows three compounds, none of which melts congruently and one of which shows a low temperature limit of stability. The eutectic mixture of $4\mathrm{LiF}\cdot \mathrm{UF}_4$ and $\mathrm{LiF}\cdot \mathrm{UF}_4$ occurs at 27 mole $\%$ $\mathrm{UF}_4$ and melts at $490^{\circ}\mathrm{C}$ . The ternary system $\mathrm{LiF - BeF}_2\text{-}\mathrm{UF}_4$ , of primary importance in reactor fuels, is shown as Fig. 4. The system shows two eutectics. These are at 1 mole $\%$ $\mathrm{UF}_4$ and 52 mole $\%$ $\mathrm{BeF}_2$ and at 8 mole $\%$ $\mathrm{UF}_4$ and 26 mole $\%$ $\mathrm{BeF}_2$ ; they melt at 350 and $435^{\circ}\mathrm{C}$ , respectively. Moreover, the system shows a very wide range of compositions melting below $525^{\circ}\mathrm{C}$ .

The system $\mathrm{BeF}_2\text{-}\mathrm{ThF}_4$ is very similar to the analogous $\mathrm{UF}_4$ system. $^{11}$ The $\mathrm{LiF - ThF_4}$ system (Fig. 5) contains four compounds. $^{12}$ The compound $3\mathrm{LiF}\cdot \mathrm{ThF}_4$ melts congruently at $580^{\circ}C$ and forms eutectics at $570^{\circ}C$ and 22 mole $\% \mathrm{ThF}_4$ and $560^{\circ}C$ and 29 mole $\% \mathrm{ThF}_4$ with LiF and with $\mathrm{LiF}\cdot \mathrm{ThF}_4$ , respectively. The compounds $\mathrm{LiF}\cdot \mathrm{ThF}_4$ , $\mathrm{LiF}\cdot 2\mathrm{ThF}_4$ , and $\mathrm{LiF}\cdot 4\mathrm{ThF}_4$ melt incongruity at $595^{\circ}C$ and $890^{\circ}C$ . The ternary system $\mathrm{LiF - BeF}_2\text{-}\mathrm{ThF}_4$ (see Fig. 6) shows only a single eutectic with the composition $47.0$ mole $\%$ LiF and $1.5$ mole $\% \mathrm{ThF}_4$ melting at $356^{\circ}C$ . $^{11}$ In spite of small differences due to the phase fields of $\mathrm{LiF}\cdot 2\mathrm{ThF}_4$ , $3\mathrm{LiF}\cdot \mathrm{ThF}_4$ , and $4\mathrm{LiF}\cdot \mathrm{UF}_4$ , the systems represented by Figures 4 and 6 are very similar.

![](images/ebc34e798c53c59324d1150ee4b440c7a98fc5a3a084beecd72cdb5a7eaf82eb.jpg)  
Fig. 2 The System $\mathbf{U}\mathbf{F}_{4} - \mathbf{B}\mathbf{e}\mathbf{F}_{2}$

![](images/c46f01642699bee2b38197a4f6d0133fc4a89f6a2da462f6b2d6a380b718ebe1.jpg)  
Fig. 3. The System $\mathrm{LiF - UF}_{4}$

![](images/3d05e81da281e3dcf92a043e81c5bbb32e06df651e812476de183acdbe0d6713.jpg)  
Fig. 4. The System LiF-BeF $_2$ -UF $_4$

$\mathrm{ThF}_{4}$ and $\mathrm{UF}_{4}$ form a continuous series of solid solutions with neither maximum nor minimum. The LiF- $\mathrm{ThF}_{4}-\mathrm{UF}_{4}$ system (see Fig. 7) shows no ternary compounds and a single eutectic<sup>13</sup> (which contains 1.5 mole % $\mathrm{ThF}_{4}$ with 26.5 mole % $\mathrm{UF}_{4}$ and freezes at $488^{\circ} \mathrm{C}$ ). Most of the area on the diagram is occupied by primary phase fields of the solid solutions $\mathrm{UF}_{4}-\mathrm{ThF}_{4}$ , $\mathrm{LiF} \cdot 4 \mathrm{UF}_{4}-\mathrm{LiF} \cdot 4 \mathrm{ThF}_{4}$ , and $\mathrm{LiF} \cdot \mathrm{UF}_{4}-\mathrm{LiF} \cdot \mathrm{ThF}_{4}$ . Liquidus temperatures decrease, generally, to the $\mathrm{LiF}-\mathrm{UF}_{4}$ edge of the diagram.

It is clear from examination of the diagrams shown that fuel systems melting below $500^{\circ}\mathrm{C}$ are available over a wide range of compositions in the $\mathrm{LiF - BeF}_2\text{-} UF_4$ system. Since (see Fig. 6) up to 28 mole $\%$ of $\mathrm{ThF}_4$ can be melted at temperatures below $1100^{\circ}\mathrm{F}$ , blanket systems with very large $\mathrm{ThF}_4$ concentrations can be obtained. Moreover, the very great similarity in behavior of $\mathrm{ThF}_4$ and $\mathrm{UF}_4$ permits fractional replacement of $\mathrm{ThF}_4$ by $\mathrm{UF}_4$ with little effect on freezing temperature over the composition range of interest as fuel. Fuels for single region reactors should, accordingly, be available in the $\mathrm{LiF - BeF}_2\text{-} ThF_4\text{-} UF_4$ quaternary system.

Phase behavior in the ternary systems $\mathrm{LiF - BeF}_2\text{-UF}_4$ and $\mathrm{LiF - BeF}_2\text{-ThF}_4$ has, as a consequence of studies cited above, been examined in considerable detail and the phase diagrams are well defined. If, as is likely, fuels and blankets for two-region breeders can be chosen from these ternaries then the only necessary additional study of phase behavior is a more detailed examination of liquidus and especially of solidus relationships and crystallization path behavior in the regions near those chosen as fuel and as blanket compositions.

![](images/536ac62b370585cd19e1a619396ac56477ca8148e7957417f615f555ea01ecb4.jpg)  
Fig. 5. The System LiF-ThF<sub>4</sub>

![](images/d681c47e3b764e49b30e4dabfa035c3f8b889c7780dd1fc0c615d3b56f57d186.jpg)  
Fig. 6. The System LiF-BeF $_2$ -ThF $_4$

![](images/0e3bc02ea78055cd106dbc00775d388eefc08d505e4d1d1d8fc8a671edeb6370.jpg)  
Fig. 7. The System $\mathrm{LiF - ThF}_4 - \mathrm{UF}_4$

# Oxide-Fluoride Equilibria

The phase behavior of pure fluoride systems is such that adequate fuels and blankets seem assured, but the behavior of such systems is markedly altered by appreciable concentrations of oxide. Since all commercial fluoride preparations contain some oxide (and water which reacts with the fluorides at high temperature to produce oxide) methods must be devised to remove this contaminant to safe levels before use of the fluoride mixture in the reactor. Avoiding contamination by oxide of the molten mixtures during reactor operation and maintenance was possible in principle but, before the excellent operating experience with MSRE, was not at all certain in practice. Accordingly, careful studies of oxide-fluoride equilibria in fluoride melts have been made to establish (1) the effect of contaminant oxide on MSRE fuel, and (2) the ease of removal of oxide to tolerable levels prior to reactor usage of the melts.

Measurements of reaction equilibria between water vapor in hydrogen carrier gas with LiF-BeF $_2$ melts over a wide composition interval have been examined in detail by Mathews and Baes. $^{14,15}$ Equilibrium quotients for the reaction

$$
\mathrm {H} _ {2} ^ {0} (\mathrm {g}) + \mathrm {B e F} _ {2 (\mathrm {l})} \neq \mathrm {B e O} (\mathrm {s}) + 2 \mathrm {H F} (\mathrm {g}) \tag {1}
$$

(where $\ell, g$ , and $d$ refer to liquid, gaseous, and dissolved states and $s$ indicates that BeO was present as a saturating solid phase) were measured from 500 to $700^{\circ}C$ over the composition range $\mathbf{x}_{\mathrm{BeF}_2} = 0.3$ to 0.8. The results are summarized by

$$
\log \left(\mathrm {P} _ {\mathrm {H F}} ^ {2} / \mathrm {P} _ {\mathrm {H} _ {2} 0} \mathrm {x} _ {\mathrm {B e F} _ {2}}\right) = \mathrm {a} + \mathrm {b} \mathrm {x} _ {\mathrm {L i F}} ^ {2} + \mathrm {c} \mathrm {x} _ {\mathrm {L i F}} ^ {4} \tag {2}
$$

wherein a, b, and c all were linear functions of $l / T^0 K$ ,

$$
\begin{array}{l} a = 3. 9 0 0 - 4. 4 1 8 \left(1 0 ^ {3} / T\right), \\ b = 7. 8 1 9 - 5. 4 4 0 \left(1 0 ^ {3} / T\right), \\ c = - 1 2. 6 6 + 5. 2 6 2 \left(1 0 ^ {3} / T\right). \\ \end{array}
$$

In the same investigation, measurements were made upon melts not saturated with BeO. In addition to the reaction

$$
\mathrm {H} _ {2} ^ {0} (\mathrm {g}) + 2 \mathrm {F} ^ {-} (\mathrm {d}) \neq 0 ^ {2 -} (\mathrm {d}) + 2 \mathrm {H F} (\mathrm {g}) \tag {3}
$$

for the formation of oxide ion, it became evident, both from these measurements and from those upon BeO saturated melts, that hydroxide ion also was formed

$$
\mathrm {H} _ {2} \mathrm {O} (\mathrm {g}) + \mathrm {F} ^ {-} (\mathrm {d}) \neq \mathrm {O H} ^ {-} (\mathrm {d}) + \mathrm {H F} (\mathrm {g}) \tag {4}
$$

Because of limitations inherent in the transpiration method used, the equilibrium quotients for these two reactions were less accurately determined than was the previous one for BeO saturated melts (ca. $\pm 10\%$ , respectively, compared to $\pm 5\%$ ). They were sufficient to show, however, that both oxide and hydroxide increase in stability with increasing temperature. The stability of hydroxide with respect to oxide, however, decreases with increasing temperature. Hydroxide can, accordingly, be readily decomposed in these fluoride melts by sparging with an inert gas (e.g., hydrogen).

$$
O H ^ {-} + F ^ {-} \neq H F _ {(g)} + 0 ^ {2 -}, \log K = 5. 2 3 - 6. 5 6 (1 0 ^ {3} / T) \tag {5}
$$

Similar measurements have also been made by Baes and Hitch $^{16}$ in which the $2\mathrm{LiF} \cdot \mathrm{BeF}_2$ contained added $\mathrm{ZrF}_4$ . With $\mathbf{x}_{\mathrm{ZrF}_4} > 3 \times 10^{-4}$ , $\mathrm{ZrO}_2$ is the stable saturating oxide aolid, and hence the following equilibrium may be written

$$
\mathrm {2 H} _ {2} \mathrm {0} (\mathrm {g}) + \mathrm {Z r F} _ {4 (\mathrm {d})} \neq \mathrm {Z r 0} _ {2 (\mathrm {s})} + \mathrm {4 H F} _ {(\mathrm {g})} \tag {6}
$$

It was also found that the equilibria (3 and 4) for the formation of oxide and hydroxide ions were shifted to the right with increasing $x_{\mathrm{ZrF}_4}$ ; i.e., in the direction of greater stability of these ions.

These results are consistent with previous observations that $\mathsf{LiF - BeF}_2$ melts are readily freed of oxide contamination by treatment with gaseous mixtures of $\mathsf{H}_2$ and HF. The measured equilibrium quotients in $2\mathsf{LiF} \cdot \mathsf{BeF}_2$ were used to calculate the efficiency of HF utilization in such a treatment as a function of temperature and HF partial pressure with the assumption that equilibrium is maintained between the gas stream, the molten salt, and any BeO solid present. This calculation (Fig. 8) shows that the efficiency in the removal of oxide to a final value of 16 ppm $(x_{0}2^{-} = 3.3x10^{-5})$ is quite high over a wide range of conditions.

By combination of reactions (1) and (6), it is possible to calculate that both $\mathrm{BeO}$ and $\mathrm{ZrO}_2$ will coexist at equilibrium with $2\mathrm{LiF} \cdot \mathrm{BeF}_2$ containing oxide ion

$$
\mathrm {Z r} 0 _ {2 (\mathrm {s})} + 2 \mathrm {B e} ^ {2 +} (\mathrm {d}) \stackrel {\rightleftarrows} {=} \mathrm {Z r} ^ {1 +} (\mathrm {d}) + 2 \mathrm {B e} 0 _ {(\mathrm {s})} \tag {7}
$$

when $\mathrm{ZrF}_4$ is present at concentration of approximately $3 \times 10^{-4}$ mole fraction. With larger amounts of added $\mathrm{ZrF}_4$ , $\mathrm{ZrO}_2$ becomes the less soluble (stable) oxide.

When a molten mixture containing only LiF, $\mathrm{BeF}_2$ , and $\mathrm{UF}_4$ is treated with appreciable quantities of a reactive oxide (such as $\mathrm{H}_2\mathrm{O}$ , $\mathrm{CO}_3^=$ , FeO) precipitation of $\mathrm{UO}_2$ results. $^{4,5}$ The $\mathrm{UO}_2$ so produced is stoichiometric, and if it is maintained in contact with the melt for sufficient time it forms transparent ruby crystals of $\mathrm{UO}_2$ .

![](images/515b5d96ae1c40676b370f370f356d086aadf13d1f96c4c6ea2b6d3d7ed7a11b.jpg)  
Fig. 8. Efficiency of Removal of Oxide from 2LiF·BeF $_2$ by Treatment with HF

assumed to present a danger for the MSRE since slow precipitation of $\mathrm{UO}_2$ followed by a sudden entrance of the material into the core could permit uncontrolled increases in reactivity. Precautions were taken with the MSRE to assure cleanliness of the system, the fuel mixture, and the cover gas, but it was anticipated that some inadvertent contamination of the system might occur. Accordingly, it was decided to include $\mathrm{ZrF}_4$ in the MSRE fuel composition since measurements of the metathesis reaction

$$
\mathrm {Z r} _ {2 (\mathrm {s})} + \mathrm {U F} _ {4 (\mathrm {d})} \neq \mathrm {Z r F} _ {4 (\mathrm {d})} + \mathrm {U O} _ {2 (\mathrm {s})} \tag {8}
$$

have shown that the mole ratio of $\mathrm{ZrF}_4$ to $\mathrm{UF}_4$ at equilibrium with both $\mathrm{UO}_2$ and $\mathrm{ZrO}_2$ , while varying somewhat with temperature and melt composition, remains very far below that chosen for the fuel salt. As a consequence a considerable amount of $\mathrm{Zr}^{4+}$ --an amount easily detected by chemical analysis of the fuel salt--would be precipitated by oxide contamination before an appreciable quantity of $\mathrm{UO}_2$ should precipitate. $^{4,5}$

In connection with these studies, it was ascertained that, contrary to published $\mathrm{UO}_2\text{-ZrO}_2$ phase diagrams,[17] only very dilute solid solutions are formed in the temperature range $500 - 700^{\circ}\mathrm{C}$ . Because of the obvious importance of this to the MSRE, experiments have been carried out in which both $\mathrm{UO}_2\text{-ZrO}_2$ mixtures and $(\mathrm{U},\mathrm{Zr})\mathrm{O}_2$ solid solutions prepared by fusion were equilibrated with LiF-BeF $_2$ melts. The resulting phase diagram[18] for the $\mathrm{UO}_2\text{-ZrO}_2$ system over the temperature interval of real concern is shown in Fig. 9.

The oxide concentration in $2\mathrm{LiF}\cdot \mathrm{BeF}_2$ saturated with BeO was estimated by combining the equilibrium results for reactions (1) and (3) to be:

$$
\log x _ {0} 2 - = - 0. 0 4 - 2. 9 6 x 1 0 ^ {3} / \mathrm {T} \tag {9}
$$

![](images/5cf12250201da66fcbe3d02c3a8acb25b639db7556a085c924dd4e544338eee7.jpg)  
Fig. 9. Phase Behavior in System $\mathrm{UO}_2\text{-ZrO}_2$

The solubility increased with temperature, but no strong dependence on $x_{\mathrm{BeF}_2}$ was found. In these measurements the mole fraction of oxide at BeO saturation probably was less than 0.002.

From the similar measurements in $\mathrm{ZrF}_{4}$ -containing melts<sup>16</sup> the solubility product of $\mathrm{ZrO}_{2}$ could be estimated. With increasing $x_{\mathrm{ZrF}_{4}}$ , the concentration of oxide at $\mathrm{ZrO}_{2}$ saturation at first falls as would be expected from the equilibrium

$$
\mathrm {Z r} _ {2 (\mathrm {s})} \stackrel {\rightleftarrows} {=} \mathrm {Z r} _ {(d)} ^ {4 +} + 2 0 ^ {2 -} (d). \tag {10}
$$

However, it then levels off and subsequently rises with further increases in $x_{\mathrm{ZrF}_4}$ (Fig. 10). This could be caused, at least in part, by the formation of a complex ion, $\mathrm{ZrO}^{2+}$ .

$$
\mathrm {Z r} ^ {4 +} (\mathrm {d}) + 0 ^ {2 -} (\mathrm {d}) \neq \mathrm {Z r} 0 ^ {2 +} (\mathrm {d}) \tag {11}
$$

or it could be caused entirely by the influence of the changing melt composition on the activity coefficients of the species $\mathbf{Zr}^{4+}$ and $0^{2-}$ . The plot in Fig. 10 indicates approximately the "oxide tolerance" of MSRE fuel salt-flush salt mixtures; i.e., the amount of dissolved oxide these mixtures can contain without oxide precipitation. It is seen that the oxide tolerance increases rapidly with temperature, especially near the fuel composition ( $x_{\mathrm{ZrF}_{4}} \cong 0.05$ ), indicating that any excess oxide present might be removed by collecting $\mathrm{ZrO}_{2}$ on a relatively cool surface in the MSRE system.

These studies have defined relatively well the situation in $\mathsf{LiF - BeF}_2$ and in $\mathsf{LiF - BeF}_2\mathsf{-ZrF}_4$ melts. They have been of real value in assessing the initial purification process (see below) and in assuring the inadvertent precipitation of $\mathsf{UO}_2$ should prove no problem in MSRE.

![](images/25327ea61142229e667819af281835f949f7cf00e25aadd8e349f696ac3a6a56.jpg)  
Fig. 10. Solubility of $\mathbf{ZrO_2}$ in LiF-BeF $_2$ -ZrF $_4$ Melts as Function of ZrF $_4$ Concentration

# Fuel and Blanket Compositions

The fuel chosen for MSRE was a mixture of $^7\mathrm{LiF}$ , $\mathrm{BeF}_2$ , $\mathrm{ZrF}_4$ and $\mathrm{UF}_4$ consisting of 65-29.1-5-0.9 mole %, respectively, of these materials. The $\mathrm{ZrF}_4$ was added, as indicated above, to eliminate the possibility of precipitation of $\mathrm{UO}_2$ through inadvertent contamination of the system with reactive oxide. [The general precautions regarding cleanliness in MSRE and the apparent success of the fuel preparation and handling procedures for that operation have gone far to remove apprehension from this source. No samples removed from MSRE have contained more than 100 ppm of oxide, and no precipitated oxides have been observed on examination by optical microscopy.] Since chemical reprocessing techniques (probably distillation) will certainly be applied to the MSBR fuel system and since such a reprocessing scheme can be expected to remove oxides, it seems very likely that $\mathrm{ZrF}_4$ need not be a constituent of MSBR fuel.

On the basis of information presented above the reference fuel selected for use in the MSBR is a ternary mixture of $^{7}\mathrm{LiF - BeF}_2 - ^{233}\mathrm{UF}_4$ (68.3-31.5-0.2 mole %) (see Fig. 4) which exhibits a liquidus temperature of approximately $450^{\circ}\mathrm{C}$ . Equilibrium crystallization of this fuel mixture proceeds according to the following sequence: On cooling in the temperature interval 450 to $438^{\circ}\mathrm{C}$ , $2\mathrm{LiF} \cdot \mathrm{BeF}_2$ is deposited from the fuel. At $438^{\circ}\mathrm{C}$ , the salt mixture solidifies and produces a mixture of the two crystalline phases, $2\mathrm{LiF} \cdot \mathrm{BeF}_2$ and $\mathrm{LiF} \cdot \mathrm{UF}_4$ , comprised of approximately 89 wt % $2\mathrm{LiF} \cdot \mathrm{BeF}_2$ and approximately 11 wt % $\mathrm{LiF} \cdot \mathrm{UF}_4$ .

The blanket salt selected for the MSBR is the $^7\mathrm{LiF - BeF}_2 - \mathrm{ThF}_4$ ternary mixture (71-2-27 mole %) (see Fig. 6), which exhibits a liquidus temperature of approximately $560^{\circ}\mathrm{C}$ . Equilibrium crystallization of this blanket

mixture is as uncomplicated as that of the fuel. Only the two solid phases, $\mathrm{LiF} \cdot \mathrm{ThF}_4$ and a solid solution of $3\mathrm{LiF} \cdot \mathrm{ThF}_4$ which incorporates $\mathrm{Be}^{2+}$ in both interstitial and substitutional sites, are formed during solidification, and these solids are coprecipitated throughout the crystallization of the salt.[11]

# Choice of Coolant

The secondary coolant is required to remove heat from the fuel in the primary heat exchanger and to transport this heat to the power generating system. In the MSBR the coolant must transport heat to supercritical steam at minimum temperatures only modestly above $700^{\circ}\mathrm{F}$ ; in MSRE the heat was rejected to an air cooled radiator at markedly higher temperatures.

The coolant must be possessed of adequate heat transfer properties and must be compatible with Hastelloy N structures. It should not react energetically with fuel or with steam, it should consist of materials whose leakage into the fuel would not necessitate expensive separations procedures, and it should be relatively inexpensive. To assure easy compatibility with the steam generation circuit the melting temperature of the coolant should be below (and preferably considerably below) $700^{\circ}\mathrm{F}$ . Other demands (especially in the neutron economy and in radiation stability areas) are clearly less stringent than those upon fuel and blanket mixtures.

The coolant mixture chosen for MSRE and apparently shown to be satisfactory in that application is $\mathsf{BeF}_2$ with 66 mole % of $^7\mathsf{LiF}$ . Use of this mixture would require some changes in design of equipment for the MSBR since its liquidus temperature is $851^{\circ}\mathsf{F}$ ; moreover, it is an expensive material. The eutectic mixture of LiF with $\mathsf{BeF}_2$ (48 mole % LiF) melts at
