Repository: ondrejch/msr_kb

# MSR KB Bundle

## Purpose

This repository preserves a deterministic, provenance-backed knowledge base for historical molten-salt reactor research.

It has two complementary uses:

- **historical knowledge base** under `kb/` for document-grounded entities, topics, timelines, reports, and normalized claims
- **distilled research layer** under `kb/distilled/` and `kb/wiki/research-guides/` for reusable salts, materials, compatibility, reactor-physics, and system-dynamics knowledge

The pipeline is intentionally deterministic: all generated outputs are derived from OCRed source documents and should remain traceable back to specific documents, sections, and line ranges.

File: pdf/ORNL-TM-1854/ORNL-TM-1854/hybrid_ocr/ORNL-TM-1854.md (part 1 of 4)
ORNL-TM-1854

1

MATERIALS DEVELOPMENT FOR MOLTEN-SALT BREEDER REACTORS

H.E. McCoy, Jr., and J.R. Weir, Jr.

THIS DOCUMENT HAS BEEN REVIEWED.

NO INVENTIONS OF PATIENT INTEREST

TO THE A.E.C. ARE DISCLOSED THEREIN

7

NOTICE This document contains information of a preliminary nature and was prepared primarily for internal use at the Oak Ridge National Laboratory. It is subject to revision or correction and therefore does not represent a final report.

# LEGAL NOTICE

This report was prepared as an account of Government sponsored work. Neither the United States, nor the Commission, nor any person acting on behalf of the Commission:

A. Makes any warranty or representation, expressed or implied, with respect to the accuracy, completeness, or usefulness of the information contained in this report, or that the use of any information, apparatus, method, or process disclosed in this report may not infringe privately owned rights; or   
B. Assumes any liabilities with respect to the use of, or for damages resulting from the use of any information, apparatus, method, or process disclosed in this report.

As used in the above, "person acting on behalf of the Commission" includes any employee or contractor of the Commission, or employee of such contractor, to the extent that such employee or contractor of the Commission, or employee of such contractor prepares, disseminates, or provides access to, any information pursuant to his employment or contract with the Commission, or his employment with such contractor.

ORNL-TM-1854

CFSTI PRICES

Hg $ 300, MN

![](images/586f14dd0fac5c18c4caeb0007dcacb2779ff4cbe3a07bd7b699f9aa6181c28c.jpg)

Contract No. W-7405-eng-26

# METALS AND CERAMICS DIVISION

# LEGAL NOTICE

This report was prepared as an account of Government sponsored work. Neither the State nor the

States, nor the Commission, nor any person acting on behalf of the Commission;

A. Makes any warranty or representation, expressed or implied, with respect to the accuracy, completeness, or usefulness of the information contained in this report, or that the use of any information, apparatus, method, or process disclosed in this report may not infringe privately owned rights; or

B. Assume any liabilities with respect to the use of, or for damages resulting from the use of any information, apparatus, method, or process disclosed in this report. As used in the above (unless otherwise specified),

The contract in the above, "person acting on behalf of the Commission" includes any employee or contractor of the Commission, or employee of such contractor, to the extent that such employee or contractor of the Commission, or employee of such contractor prepares, disseminates, or provides access to, any information pursuant to his employment or contract with the Commission, or his employment with such contractor.

MATERIALS DEVELOPMENT FOR MOLTEN-SALT BREEDER REACTORS

H. E. McCoy, Jr., and J. R. Weir, Jr.

JUNE 1967

OAK RIDGE NATIONAL LABORATORY

Oak Ridge, Tennessee

operated by

UNION CARBIDE CORPORATION

for the

U.S. ATOMIC ENERGY COMMISSION

![](images/7b00bc9c985abdd16a7c7c7c2b411ecfdabdd943b0d2e94f40c71028f94dd564.jpg)

# CONTENTS

Abstract 1

Introduction 2

Status of the Development of Hastelloy N 3

General Properties 3

Physical Properties 5

Mechanical Properties 5

Tensile Properties 5

Creep Properties 9

Fatigue Properties 11

Effects of Irradiation 14

Corrosion by Molten Fluoride Salts 18

Loop Studies 19

MSRE Operating Experience 27

Resistance to Gaseous Contaminants 31

Oxidation Resistance 31

Resistance to Nitriding 32

Compatibility with Superheated Steam 32

Fabrication of Hastelloy N Systems and Components 36

36

Welding and Brazing of Hastelloy N 37

Joining for Reactor Component Fabrication 40

Pressure Vessel and Piping 40

Heat Exchangers 40

Dissimilar Metal Joints 42

Remote Joining 43

Remote Welding 43

44

Remote Inspection 44

Status of Development of Graphite 45

Grade CGB Graphite 46

Structure 46

Permeability 51

![](images/e82dece6d4d63273d620eb40f923c4e58a7833444922e4814a784de7cd47afac.jpg)

![](images/57cd3dc4c42d2c802134b66468ffec599d936d001232b1c1bccdc5b68ecdd148.jpg)

![](images/44cb700337a9a832df545acee373739016408455ef2b93390f4a2f341d2b2d9f.jpg)

# Page

Mechanical Properties 53

Isotropic Graphite 54

Joining 56

Graphite-to-Hastelloy N Joints 57

Graphite-to-Graphite Joints 60

Compatibility of Graphite with Molten Salts 60

Radiation Effects on Graphite 61

Nondestructive Testing of Tubing 64

Materials Development Program for Molten-Salt Breeder Reactors 65

Hastelloy N Program 65

Resistance to Irradiation Damage 65

Corrosion Program 67

Nitriding 69

Joining Development 69

74

Materials Development for Chemical Processing Equipment 75

Graphite Program 75

Graphite Fabrication and Evaluation 76

Irradiation Behavior 77

Graphite Joining 79

Permeability Studies 79

Corrosion and Compatibility of Graphite 80

Graphite Inspection 80

General Development and Project Assistance 81

Acknowledgments 81

Appendix 83

H. E. McCoy, Jr., and J. R. Weir, Jr.

# ABSTRACT

We have described the materials development program that we feel necessary to ensure the successful construction and operation of a molten-salt breeder reactor. The proposed reactor is a two-region system utilizing a uranium-bearing fluoride fuel salt and a thorium-bearing fluoride blanket salt. A third lower melting fluoride salt will be used as a coolant for transferring the heat from the fuel and blanket salts to the supercritical steam. The primary structural materials are graphite and modified Hastelloy N. The individual fuel cells will be constructed of graphite tubes. These tubes must withstand neutron doses of the order of $10^{23}$ neutrons/cm² and must have very low permeability to gases (because of ${}^{135}\mathrm{Xe}$ entrapment) and fused salts. These requirements mean that we need a graphite that is slightly better than any currently available. We have described in detail what graphites are available and their respective properties. A line of action for obtaining improved grades of graphite is proposed along with a test program for evaluating these new products.

Modified Hastelloy N will be used in all parts of the system except the reactor core. Since standard Hastelloy N is embrittled at elevated temperatures by neutron irradiation, it has been necessary to modify the composition of the alloy with a small addition of titanium. The program necessary for fully developing this modified alloy as an engineering material is described in detail.

An integral part of the proposed system is a joint between the tubular graphite fuel channels and the modified Hastelloy N. Brazing alloys have been developed specifically for this job and a reasonable design for the joint has been made. The integrity of the joint must be demonstrated by engineering tests.

Several areas require the development of suitable inspection techniques. These techniques are further complicated by the fact that they must be adaptable to remote inspection inside the reactor cell.

Although numerous problems exist which will require further development, none of these appear insolvable. Hence, we feel that the materials development program can proceed at a rate consistent with that proposed for the Molten-Salt Breeder Reactor.

# INTRODUCTION

The proposed molten-salt breeder reactors<sup>1</sup> will require some advances in materials technology. However, the construction and operation of the Molten-Salt Reactor Experiment have given us invaluable insight concerning what advances are necessary. We feel that we can make these advances on a time schedule that is consistent with that proposed for the Molten-Salt Breeder Reactor.

From a materials standpoint, the reactor is easily divided into two sections: (1) the core and (2) the reactor vessel and associated piping. The requirements of the material for use within the core are (1) good moderation, (2) low neutron absorption, (3) compatibility with the molten salt-Hastelloy N system, (4) low permeability to both salt and fission gases, (5) fabricable into tubular shapes, (6) capable of being joined to the rest of the system, and (7) capable of maintaining all the above properties after accumulated neutron doses of $10^{23}$ neutrons/ $\mathsf{cm}^2$ . Graphite is the preferred material for the core, and the Grade CGB graphite used in the MSRE satisfies most of the stated requirements. The main additional requirements are that we develop the technology for producing tubular shapes of a comparable material with slightly improved gas permeability and then demonstrate that this material will retain its integrity to neutron doses of $10^{23}$ neutrons/ $\mathsf{cm}^2$ . Tubes of the desired quality can be produced in the near future. Available data on the radiation damage of graphite to doses of 2 to $3 \times 10^{22}$ neutrons/ $\mathsf{cm}^2$ indicate that the material is capable of the anticipated doses.

The rest of the system - the core vessel, heat exchangers, and piping will see a considerably lower neutron flux. The requirements of a material for this application include (1) resistance to corrosion by fluoride salts, (2) compatibility with the core material, (3) capable of being fabricated into complicated shapes by conventional processes such as rolling, forging, and welding, (4) good mechanical strength and ductility at temperatures over the expected service range of 100 to $1300^{\circ}\mathbf{F}$ , and (5) capable of maintaining

reasonable strength and ductility after exposure to a neutron environment. Hastelloy N satisfies most of these requirements. This alloy was developed at the Oak Ridge National Laboratory specifically for use in molten-salt systems. However, our experiences with this alloy in the MSRE indicate that it has at least two disadvantages: a propensity for weld cracking and severe reduction of high-temperature ductility after irradiation. The first problem can be solved by using vacuum-melted material, but slight changes in the alloy composition will be necessary to minimize the radiation damage problem. We have found that a slightly modified alloy containing 0.5 wt % Ti has good weldability and reasonable resistance to radiation damage.

This report presents the present state of knowledge of these two materials, graphite and Hastelloy N, as they affect an MSBR. The first section discusses Hastelloy N and the second discusses graphite. The final section briefly presents the program required to extend the development of these materials to a stage where they may be used in the MSBR. While considerable development and testing must be accomplished to provide the assured performance necessary for a reactor system, it appears that adequate materials can be obtained for a molten-salt breeder reactor.

# STATUS OF THE DEVELOPMENT OF HASTELLOY N

# General Properties

During the early stages of the Aircraft Nuclear Propulsion Program, many metals and alloys were screened to determine their resistance to molten fluorides. Primarily on the basis of these results, the nickel-molybdenum system was selected as the most promising for additional study. A molybdenum concentration range of 15 to $20\%$ was selected, since this yielded single-phase alloys with their inherent metallurgical stability. Various other alloying additions were studied in order to improve the mechanical properties and oxidation resistance of the basic binary alloy. The Hastelloy N alloy resulted from this program and was used for the MSRE. The chemical composition is listed in Table 1.

Hastelloy N is a nickel-base alloy that is solution strengthened with molybdenum and has an optimized chromium content to maximize oxidation

Table 1. Chemical Composition Requirements for the Nickel-Molybdenum-Chromium Alloy Hastelloy N   

<table><tr><td>Element</td><td>Wt % (a)</td></tr><tr><td>Nickel</td><td>bal</td></tr><tr><td>Molybdenum</td><td>15.00–18.00</td></tr><tr><td>Chromium</td><td>6.00–8.00</td></tr><tr><td>Iron</td><td>5.00</td></tr><tr><td>Carbon</td><td>0.04–0.08</td></tr><tr><td>Manganese</td><td>1.00</td></tr><tr><td>Silicon</td><td>1.00</td></tr><tr><td>Tungsten</td><td>0.50</td></tr><tr><td>Aluminum + titanium</td><td>0.50</td></tr><tr><td>Copper</td><td>0.35</td></tr><tr><td>Cobalt</td><td>0.20</td></tr><tr><td>Phosphorus</td><td>0.015</td></tr><tr><td>Sulfur</td><td>0.020</td></tr><tr><td>Boron</td><td>0.010</td></tr><tr><td>Others, total</td><td>0.50</td></tr></table>

aSingle values are maximum percentages unless otherwise specified.

resistance and to minimize corrosion by fluoride salts. The chemistry has been controlled to preclude aging embrittlement. The aluminum, titanium, and carbon contents are limited to minimize severe fabrication and corrosion problems, and the boron content is limited to prevent weld cracking. Iron is included to allow more choice of starting materials for melting. The extreme examples of permissible combinations of elements allowed by the chemistry specification were studied, and in no case did any undesirable brittle phases develop. Carbides of the form $\mathsf{M}_{23}\mathsf{C}_6$ and $\mathsf{M}_{6}\mathsf{C}$ exist in the alloy and are stable to at least $1800^{\circ}\mathsf{F}$ .

The MSRE was constructed using conventional practices (comparable to those used for a stainless steel system) and from material obtained from commercial vendors. The major materials problem encountered was one of weld cracking, which was eventually overcome by slight changes in melting

practice and by strict quality control of the material. Heats of material subject to weld cracking were identified and thereby eliminated by means of a special weld-cracking test that was included as a part of the specifications.

# Physical Properties

Several physical properties of Hastelloy N are listed in Table 2. Specific heat, electrical resistivity, and thermal conductivity data all show inflections with respect to temperature at $1200^{\circ}\mathbf{F}$ . This is thought to be due to an order-disorder reaction; however, no changes in mechanical properties are detectable as a result of this reaction.

# Mechanical Properties

The composition and the fabrication procedure for Hastelloy N have been optimized with respect to resistance to salt corrosion, oxidation resistance, and freedom from embrittling aging reactions. The strength of the alloy is greater than the austenitic stainless steels and comparable with the stronger alloys of the "Hastelloy type."

Design data for this alloy were established by performing mechanical property tests on experimental heats of commercial size.2 Data from this study were reviewed by the ASME Boiler and Pressure Vessel Code Committee and Code approval was obtained under Case 1315 for Unfired Pressure Vessel construction and Case 1345 for Nuclear Vessel construction. The recognized allowable stresses are tabulated in Table 3. The commercial heats used for MSRE construction exhibited strengths equal to or greater than the experimental heats.

# Tensile Properties

Tensile tests were performed on the experimental heats and specifications were thereby established for the commercial heats. Figure 1 is a

Table 2. Physical Properties at Various Temperatures   

<table><tr><td rowspan="2">Temperature (°F)</td><td colspan="2">Density</td><td>Electrical Resistivity</td><td colspan="2">Thermal Conductivity</td><td>Specific Heat</td><td>Coefficient of Thermal Expansion</td><td>Modulus of Elasticity</td></tr><tr><td>(g/cm3)</td><td>(lb/in.3)</td><td>(μchm-cm)</td><td>(w cm-1°C-1)</td><td>(Btu ft-1hr-1°F-1)</td><td>(Btu lb-1F-1)</td><td>(°F)-1</td><td>(lb/in.2)</td></tr><tr><td></td><td></td><td></td><td></td><td></td><td></td><td></td><td>×10-6</td><td>×106</td></tr><tr><td>75-85</td><td>8.93</td><td>0.320</td><td>120.5</td><td></td><td></td><td></td><td></td><td></td></tr><tr><td>1300</td><td></td><td></td><td>126.0</td><td></td><td></td><td></td><td></td><td></td></tr><tr><td>1500</td><td></td><td></td><td>124.1</td><td></td><td></td><td></td><td></td><td></td></tr><tr><td>140</td><td></td><td></td><td></td><td></td><td></td><td>0.098</td><td></td><td></td></tr><tr><td>572</td><td></td><td></td><td></td><td></td><td></td><td>0.109</td><td></td><td></td></tr><tr><td>1000</td><td></td><td></td><td></td><td></td><td></td><td>0.115</td><td></td><td></td></tr><tr><td>1292</td><td></td><td></td><td></td><td></td><td></td><td>0.138</td><td></td><td></td></tr><tr><td>212-752</td><td></td><td></td><td></td><td></td><td></td><td></td><td>7.0</td><td></td></tr><tr><td>752-1112</td><td></td><td></td><td></td><td></td><td></td><td></td><td>8.4</td><td></td></tr><tr><td>1112-1832</td><td></td><td></td><td></td><td></td><td></td><td></td><td>9.9</td><td></td></tr><tr><td>212-1832</td><td></td><td></td><td></td><td></td><td></td><td></td><td>8.6</td><td></td></tr><tr><td>300</td><td></td><td></td><td></td><td>0.12</td><td>6.94</td><td></td><td></td><td></td></tr><tr><td>575</td><td></td><td></td><td></td><td>0.14</td><td>8.21</td><td></td><td></td><td></td></tr><tr><td>825</td><td></td><td></td><td></td><td>0.16</td><td>9.25</td><td></td><td></td><td></td></tr><tr><td>985</td><td></td><td></td><td></td><td>0.18</td><td>10.40</td><td></td><td></td><td></td></tr><tr><td>1165</td><td></td><td></td><td></td><td>0.20</td><td>11.56</td><td></td><td></td><td></td></tr><tr><td>1475</td><td></td><td></td><td></td><td>0.24</td><td>13.67</td><td></td><td></td><td></td></tr><tr><td>55</td><td></td><td></td><td></td><td></td><td></td><td></td><td></td><td>31.5</td></tr><tr><td>425</td><td></td><td></td><td></td><td></td><td></td><td></td><td></td><td>29.0</td></tr><tr><td>775</td><td></td><td></td><td></td><td></td><td></td><td></td><td></td><td>28.0</td></tr><tr><td>925</td><td></td><td></td><td></td><td></td><td></td><td></td><td></td><td>27.0</td></tr><tr><td>1075</td><td></td><td></td><td></td><td></td><td></td><td></td><td></td><td>26.3</td></tr><tr><td>1175</td><td></td><td></td><td></td><td></td><td></td><td></td><td></td><td>26.0</td></tr><tr><td>1300</td><td></td><td></td><td></td><td></td><td></td><td></td><td></td><td>24.8</td></tr><tr><td>1475</td><td></td><td></td><td></td><td></td><td></td><td></td><td></td><td>23.7</td></tr><tr><td>1575</td><td></td><td></td><td></td><td></td><td></td><td></td><td></td><td>22.7</td></tr><tr><td>1650</td><td></td><td></td><td></td><td></td><td></td><td></td><td></td><td>21.9</td></tr><tr><td>1750</td><td></td><td></td><td></td><td></td><td></td><td></td><td></td><td>20.7</td></tr><tr><td>1825</td><td></td><td></td><td></td><td></td><td></td><td></td><td></td><td>19.1</td></tr><tr><td>1925</td><td></td><td></td><td></td><td></td><td></td><td></td><td></td><td>17.7</td></tr></table>

Table 3. Maximum Allowable Stresses for Hastelloy N Reported by ASME Boiler and Pressure Vessel Code   

<table><tr><td rowspan="2">Temperature (°F)</td><td colspan="2">Maximum Allowable Stress, psi</td></tr><tr><td>Material Other than Bolting</td><td>Bolting</td></tr><tr><td>100</td><td>25,000</td><td>10,000</td></tr><tr><td>200</td><td>24,000</td><td>9,300</td></tr><tr><td>300</td><td>23,000</td><td>8,600</td></tr><tr><td>400</td><td>21,000</td><td>8,000</td></tr><tr><td>500</td><td>20,000</td><td>7,700</td></tr><tr><td>600</td><td>20,000</td><td>7,500</td></tr><tr><td>700</td><td>19,000</td><td>7,200</td></tr><tr><td>800</td><td>18,000</td><td>7,000</td></tr><tr><td>900</td><td>18,000</td><td>6,800</td></tr><tr><td>1000</td><td>17,000</td><td>6,600</td></tr><tr><td>1100</td><td>13,000</td><td>6,000</td></tr><tr><td>1200</td><td>6,000</td><td>6,000</td></tr><tr><td>1300</td><td>3,500</td><td>3,500</td></tr></table>

![](images/63946dd34163321352964e8731b79c32134c3665f567db9ee640a6f326af5907.jpg)  
Fig. 1. Tensile Strength at Various Temperatures of Hastelloy N.

summary of the ultimate strengths at temperatures from ambient to $1800^{\circ}\mathrm{F}$ for both types of material. Similar data on the $0.2\%$ offset yield strength are shown in Fig. 2. The values for fracture ductility are presented in Fig. 3. In all cases, the values for the commercial heats were well within the band obtained from the experimental heats. The values from both the longitudinal and transverse specimens are comparable, showing no anisotropy effects. Metallographic data indicate that the heats with low carbon, and consequently large grain size, tend to exhibit the lower strengths.

Tensile tests of notched specimens were performed using a notch radius of 0.005 in. The notched-to-unnotched strength ratios varied from 1.07 to 1.38 at test temperatures from ambient to $1500^{\circ}\mathrm{F}$ .

![](images/84a654639cd7f7bc34a92d74c90b55d8d6cfa499851f347ddf5768fba4e279db.jpg)  
Fig. 2. Yield Strength Values for Hastelloy N.

![](images/cc7bfc92511538a8d8673d054729cd589f15cd752766f10ae1301fad7b1e29a5.jpg)  
Fig. 3. Total Elongation Values for Hastelloy N.

# Creep Properties

Creep-rupture tests were performed on sheet and rod specimens in both air and molten salts. Most of the testing was confined to the 1100 to $1300^{\circ}\mathrm{F}$ temperature range; however, a few tests were conducted at temperatures up to $1700^{\circ}\mathrm{F}$ . Summary curves representing stress vs minimum creep rate for the MSRE heats of Hastelloy N are shown in Fig. 4. These data for heat 5055 are plotted to show the time to various strains at $1300^{\circ}\mathrm{F}$ in Fig. 5. The rupture life of Hastelloy N plotted as a function of stress is shown in Fig. 6. The creep properties in molten-salt environments were not significantly different from those obtained in air.

![](images/94a3613c2d7130d754927e2b24adc5dff7a56a8655f0dcc7cffbfc3659c06fc4.jpg)  
Fig. 4. Effect of Stress on Minimum Creep Rate of Hastelloy N.

![](images/d3cd6143fb05ac34045049f1a2f7f45dc028bd65bf294004fd29c705fd6fa08b.jpg)  
Fig. 5. Time to Reach Various Strains for a Given Stress. Numbers in parentheses indicate fracture ductilities. (Open symbols - specimens parallel to rolling direction, closed symbols - specimens perpendicular to rolling direction.)

![](images/a0c474c37fa9bcd42726220755580eb18ce7e4931a77384e1b03d3fafe5d6514.jpg)  
Fig. 6. Rupture Life of Hastelloy N at Given Stresses and Temperatures.

# Fatigue Properties

Rotating-beam fatigue tests were conducted on Hastelloy N at 1100 and $1300^{\circ}\mathbf{F}$ by Battelle Memorial Institute.4 Grain size and frequency were the major variables studied. The results are shown in Figs. 7 and 8.

The thermal-fatigue behavior of the alloy was investigated at the University of Alabama. Figure 9 presents a graph of the plastic strain range vs cycles to failure, and the results are seen to obey a Coffin-type relation. The tests involved several maximum temperatures, as noted, as well as rapid cycling and hold-time cycling. Furthermore, the data were obtained from two specimen geometries. These data show good agreement with isothermal strain-fatigue data on this alloy.

An analysis of these same tests, based on a plastic strain energy criterion, indicates that the total plastic work for failure of Hastelloy N by fatigue is constant in this temperature range. The data have been plotted in Fig. 10 as plastic strain energy vs cycles to failure. It is seen that the data for 1300 and $1600^{\circ}\mathrm{F}$ fit curves having the same slope

![](images/c06dfbbb6d7e6452155db2319873c4209a3911832806ef553fbe4ee4d3621834.jpg)  
Fig. 7. Fatigue Properties of Hastelloy N at $1300^{\circ}\mathbf{F}$ ; Rotating Beam.

![](images/45ded2fd418a488d4dd574da213355c525c6d1f8b02c347bbc891b16871363d0.jpg)  
Fig. 8. Fatigue Properties of Hastelloy N at $1100^{\circ}\mathrm{F}$ ; Rotating Beam.

![](images/bdf9a6782c09b6b153b462863d772fc7027581c6a04ae266d1b9615a267a7dff.jpg)  
Fig. 9. Effect of Strain Range on the Thermal Fatigue Life of Hastelloy N.

![](images/ae82b96707ac4982d9d220c9a3efc55f85f7d25c7e48cf0e0e465dbe38735078.jpg)  
Fig. 10. Relation of Plastic Strain Energy Absorbed per Cycle to the Fatigue Life of Hastelloy N.

(approximately -1) but different intercepts. The intercept values (at $N_{f} = 1/2$ ) are in fair agreement with plastic strain energy values derived from tensile tests at the appropriate temperatures.

# Effects of Irradiation

Although it has been shown that Hastelloy N has suitable properties for long-time use at high temperatures, a deterioration of high-temperature properties occurs in a high neutron-radiation field. We have found that Hastelloy N is susceptible to a type of high-temperature irradiation damage that reduces the creep-rupture life and the rupture ductility. Data from in-reactor creep-rupture tests run on a heat of MSRE material are presented in Fig. 11. The rupture life has been reduced by a factor of 10 and the rupture ductility to strains of 1 to $3\%$ . There is, however, an indication that the radiation effect becomes less as the stress levels are reduced.

5W. R. Martin and J. R. Weir, Effect of Elevated Temperature Irradiation on the Strength and Ductility of the Nickel-Base Alloy, Hastelloy N, ORNL-TM-1005 (1965).

![](images/dd39531e70cb7221dcad4292ce7315af195b2bc0d2610c1dee457d91c66529ab.jpg)  
Fig. 11. Creep-Rupture Properties of Hastelloy N at $650^{\circ}\mathrm{C}$ , Heat 5065. Numbers indicate rupture strains.

The amount of damage present is a function of the thermal flux and is essentially independent of fast flux. This supports the hypothesis that the damage is due to the thermal neutrons with the $^{10}\mathrm{B}$ transmutation to lithium and helium thought to be the most probable reaction. The helium collects in the grain boundaries and promotes the formation of intergranular cracks. This type of irradiation damage has been found to be quite general for iron- and nickel-base structural alloys.[6]

Helium may be formed in Hastelloy N from two sources. The normal alloys contain 30 to 100 ppm B; and, when exposed to thermal neutrons, the transmutation of the $^{10}\mathrm{B}$ just discussed is by far the predominant source of helium. A second source is the $(n,\alpha)$ reactions of fast neutrons with nickel, molybdenum, and iron. This source of helium predominates after all the $^{10}\mathrm{B}$ has been transmuted (requiring a thermal dose of approximately $10^{21}$ neutrons/cm $^2$ ) or in materials where the $^{10}\mathrm{B}$ content is extremely low.

In the reference MSBR there is no stressed metal in the core and the Hastelloy N is shielded from the core by the breeder blanket. Most of the neutrons reaching the metal will originate as delayed neutrons that are born with too low an energy level to produce the fast neutron reactions. Therefore, the best way to reduce the amount of helium in the metal is to reduce the boron content.

The main source of boron in commercial alloys is the melting crucible, and we have found that with reasonable care commercial heats can be prepared with boron in the range 1-5 ppm. However, the properties of irradiated metal of this low boron content are no better than those of metal containing 50 ppm B, indicating that the threshold helium levels necessary for damage can be produced in metal containing below 1 ppm B. Hence, it appears that reducing the boron level alone is not an adequate solution to the problem.

We have found that the resistance of Hastelloy N to irradiation damage can be improved by slight changes in chemical composition. A reduction in the molybdenum content seems desirable to prevent the formation of massive $\mathbf{M}_6\mathbf{C}$ in the alloy. Figure 12 shows the simpler microstructure of the alloy containing $12\%$ Mo. Further increases in the

![](images/e9eea2a384f2c91fc0f647b73e7b46fb58799698773d22f1daaec1cc85a8771d.jpg)  
10% Mo

![](images/6afd4acb207a00f58990ef858314cc497535813e4d5939c371f7deff8df15e9f.jpg)  
0.035 INCHES 1   
14% Mo

![](images/766af0e8b53fa3394f1764c5e387eea30299cc37d46663b656e465a4dbb42c37.jpg)  
$16 \%$ Mo

![](images/f9faf7b619408040912993b5f4b6bae90549b699a2a1b28a723a63cd1dd51515.jpg)  
PHOTO 87192  
12% Mo   
Fig. 12. Effect of Molybdenum Content on the Microstructure of Ni-7% Cr-0.2% Mn-0.05% C Alloys After Annealing 1 hr at $2150^{\circ}$ F.

molybdenum content result in the formation of the molybdenum-rich $\mathbf{M}_6\mathbf{C}$ and have little effect on strength. The addition of small amounts (approx 0.5 wt %) of Ti, Zr, and Hf reduces the irradiation damage problem significantly. Figure 13 illustrates the fact that several alloys have been developed with properties after irradiation that are superior to those of unirradiated standard Hastelloy N. We are beginning work to optimize the compositions and heat treatments for these alloys. We are also initiating the procurement of 1500 lb commercial melts of some of the more attractive compositions.

The ex-reactor properties of the modified Hastelloy N seem very attractive. Strengths are slightly better than standard Hastelloy N and fracture ductilities are about double. The weldability of the titanium- and hafnium-bearing alloys appears excellent; however, we realize that welds need to be made under higher restraint and in larger sections than

![](images/b317d03cf27abf3a98e1422005b94327465b9b04ee6c69b3d30d87823c0c57fa.jpg)  
Fig. 13. Comparison of the Postirradiation Creep Properties of Several Hastelloy N Alloys at $1202^{\circ}\mathrm{F}$ . The first number indicates the fracture strain, the second indicates the alloy addition, and the third indicates the source, C = commercial, L = laboratory.

have been studied thus far. The zirconium addition appears very detrimental to the weldability with extensive weld metal cracking resulting. Thus we feel that the further development of the zirconium-bearing alloy must await the development of a suitable filler metal.

# Corrosion by Molten Fluoride Salts

A unique feature of the molten-salt type reactors is the circulation of molten salts both as the fuel and the coolant media. The salts being used are mixtures of metal fluorides. Essentially no experience is available from industry on handling such salt mixtures at the proposed temperatures, but much information has been produced at ORNL.

Studies on molten fluoride mixtures for reactor applications began in the early 1950's and gave primary consideration to the compatibility of these salt mixtures with structural materials. In the intervening 15 years, an extensive corrosion program has been conducted at ORNL with several families of fluoride mixtures using both commercial and developmental high-temperature alloys.[7-15] As a consequence, the corrosion

7L. S. Richardson et al., Corrosion by Molten Fluorides, ORNL-1491 (Mar. 17, 1953).   
$^{8}$ G. M. Adamson et al., Interim Report on Corrosion by Alkali-Metal Fluorides: Work to May 1, 1953, ORNL-2337.   
$^9 G$ . M. Adamson et al., Interim Report on Corrosion by Zirconium-Base Fluorides, ORNL-2338 (Jan. 31, 1961).   
10W. B. Cottrell et al., Disassembly and Postoperative Examination of the Aircraft Reactor Experiment, ORNL-1868 (Apr. 2, 1958).   
11W. D. Manly et al., Aircraft Reactor Experiment - Metallurgical Aspects, ORNL-2349 (Dec. 20, 1957) pp. 2-24.   
12W. D. Manly et al., Prog. in Nucl. Energy, Ser. IV 2, 1964 (1960).   
13J. A. Lane et al., pp. 595-604 in Fluid Fuel Reactors, Addison-Wesley, Reading, Pa., 1958.   
14Molten-Salt Reactor Program Status Report, ORNL-CF-58-5-3, pp. 112-13 (May 1, 1958).   
15J. H. DeVan and R. B. Evans III, "Corrosion Behavior of Reactor Materials in Fluoride Salt Mixtures," pp. 557-79 in Conference on Corrosion of Reactor Materials, June 4-8, 1962, Vol. II, International Atomic Energy Agency, Vienna, 1962.

technology for the molten-salt reactor concept is now in an advanced stage of development. Furthermore, container materials are available that have shown extremely low corrosion rates in fluoride mixtures at temperatures considerably above the 1000 to $1300^{\circ}\mathrm{F}$ range proposed for the MSBR.

Unlike more conventional oxidizing media, the products of oxidation of metals by molten fluorides tend to be completely soluble in the corroding media; hence, passivation is precluded, and corrosion depends directly on the thermodynamic driving force of the corrosion reactions. Design of a chemically stable system utilizing fluoride salts, therefore, requires the selection of salt constituents that are not appreciably reduced by available structural metals and the development of containers whose components are in near thermodynamic equilibrium with the salt medium. In practical applications, the major source of corrosion by fluoride mixtures has derived from trace impurities in the melt rather than the major salt constituents. These impurities may originate within the melt or from oxide films or other contaminants on the metal surface. Further details concerning corrosion mechanisms in fluoride melts have been presented previously.[15]

Corrosion data on Hastelloy N in LiF-BeF $_2$ based salts have been generated in out-of-reactor thermal- and forced-convection loops, in-reactor capsules, and more recently the MSRE.

# Loop Studies

The original studies that serve as a base for the MSBR corrosion studies were conducted at ORNL as part of the Aircraft Nuclear Propulsion Project.[7-13] Work on this project was aimed at a $1500^{\circ}\mathrm{F}$ maximum temperature. Nickel alloys were shown to be the most promising for containing the fluorides; however, strength considerations restricted the candidate materials to the commercial nickel-chromium group, with Inconel 600 receiving the most attention. These alloys incurred corrosion by selective oxidation of chromium through trace impurities and by mass transfer of chromium through a redox reaction involving $\mathrm{UF_4}$ . Corrosion was in the form of subsurface voids with the depth proportional to the test time and temperature.

Using information gained in corrosion testing of the commercial alloys and from fundamental interpretations of the corrosion process, an alloy was developed at ORNL to provide improved corrosion resistance as well as acceptable mechanical properties. The alloy system used as the basis for this development was composed of nickel with a primary strengthening addition of 15 to $20\%$ Mo. Evaluations of other strengthening additions culminated in the selection of an alloy containing $16\%$ Mo, $7\%$ Cr, and $4\%$ Fe (INOR-8, now Hastelloy N).

The corrosion testing program for Hastelloy N involved three sequential phases. In the first phase, the corrosion properties of 13 fluoride salt mixtures were compared in Hastelloy N thermal-convection loops operated for 1000 hr. Specific salt mixtures, whose compositions are listed in Table 4, were selected to provide an evaluation of (1) the corrosion properties of beryllium-bearing fuels, (2) the corrosion properties of beryllium-fluoride mixtures containing large quantities of thorium, and (3) the corrosion properties of nonfuel-bearing fluoride coolant salts. The second phase of testing, which again used thermal-convection loops, involved more extensive investigations for longer time periods and at two temperature levels. The third phase of the testing was conducted in forced-circulation loops at flow rates and temperature conditions simulating those of an operating reactor system. These loops operated with maximum fuel-salt temperatures of 1250 to $1500^{\circ}\mathrm{F}$ , maximum coolant-salt temperatures of 1050 to $1200^{\circ}\mathrm{F}$ , and all with approximately $200^{\circ}\mathrm{F}$ temperature drops. A total of 49 thermal loops and 15 forced-circulation loops were operated during these phases of the program.

Essentially no attack or deposition was found with any of the fluorides in Hastelloy N loops in the phase-I studies. The maximum attack found after 8760 hr in the phase-II tests was a limited surface roughening and pitting to a depth of $1/2$ mil. Attack in most cases was accompanied by a thin surface layer. The typical appearance of a hot-leg surface is shown in Fig. 14. No deposit or other evidence of mass transfer was found in any of the cold legs.

In the third phase of the program, employing forced-convection loops, tubular inserts in the heated sections of some of the loops provided information about the weight losses occurring during the tests. Salt samples

Table 4. Compositions of Molten-Salt Mixtures Tested for Corrosiveness in Thermal-Convection Loops   

<table><tr><td rowspan="2">Salt Mixture</td><td colspan="7">Composition, mole %</td></tr><tr><td>NaF</td><td>LiF</td><td>KF</td><td>ZrF4</td><td>BeF2</td><td>UF4</td><td>ThF4</td></tr><tr><td></td><td colspan="7">Fuel and Blanket Salts</td></tr><tr><td>122</td><td>57</td><td></td><td></td><td>42</td><td></td><td>1</td><td></td></tr><tr><td>129</td><td>55.3</td><td></td><td></td><td>40.7</td><td></td><td>4</td><td></td></tr><tr><td>123</td><td>53</td><td></td><td></td><td></td><td>46</td><td>1</td><td></td></tr><tr><td>124</td><td>58</td><td></td><td></td><td></td><td>35</td><td></td><td>7</td></tr><tr><td>125</td><td>53</td><td></td><td></td><td></td><td>46</td><td>0.5</td><td>0.5</td></tr><tr><td>126</td><td></td><td>53</td><td></td><td></td><td>46</td><td>1</td><td></td></tr><tr><td>127</td><td></td><td>58</td><td></td><td></td><td>35</td><td></td><td>7</td></tr><tr><td>128</td><td></td><td>71</td><td></td><td></td><td></td><td></td><td>29</td></tr><tr><td>130</td><td></td><td>62</td><td></td><td></td><td>37</td><td>1</td><td></td></tr><tr><td>131</td><td></td><td>60</td><td></td><td></td><td>36</td><td>4</td><td></td></tr><tr><td>133</td><td></td><td>71</td><td></td><td></td><td>16</td><td></td><td>13</td></tr><tr><td>134</td><td></td><td>62</td><td></td><td></td><td>36.5</td><td>0.5</td><td>1</td></tr><tr><td>135</td><td>53</td><td></td><td></td><td></td><td>45.5</td><td>0.5</td><td>1</td></tr><tr><td>136</td><td></td><td>70</td><td></td><td></td><td>10</td><td>20</td><td></td></tr><tr><td>Bu-14 + 0.5 U</td><td></td><td>67</td><td></td><td></td><td>18.5</td><td>0.5</td><td>14</td></tr><tr><td></td><td colspan="7">Coolant Salts</td></tr><tr><td>12</td><td>11.5</td><td>46.5</td><td>42</td><td></td><td></td><td></td><td></td></tr><tr><td>84</td><td>27</td><td>35</td><td></td><td></td><td>38</td><td></td><td></td></tr></table>

taken from the pump bowls provided a semicontinuous indication of corrosion-product concentration in the circulating systems. $^{11}$ A summary of the operating conditions and results of the metallographic examination of the forced-circulation loops are presented in Table 5. Note that the operating times of these systems range from a minimum of 6500 hr to a maximum of 20,000 hr. Nine of the loops were operated for over 14,000 hr.

The corrosion rates of Hastelloy N in the pumped loops operating with maximum temperatures between 1300 and $1500^{\circ}\mathrm{F}$ (ref. 15) indicate that

![](images/a915d1fe3b80fa57a5f96d214705beaa9678c794e4b5c314567fba443285a4a2.jpg)  
Fig. 14. Appearance of Metallographic Specimen from Hot Leg $(1250^{\circ}\mathrm{F})$ of Hastelloy N Thermal-Convection Loop. Operating time: 8760 hr. Salt mixture: LiF-BeF $_2$ -UF $_4$ -ThF $_4$ (62-36.5-0.5-1 mole%). The small "voids" in the microstructure below the surface layer are microconstituents in the Hastelloy N which have been darkened and partially removed by metallographic etching.
