Repository: ondrejch/msr_kb

# MSR KB Bundle

## Purpose

This repository preserves a deterministic, provenance-backed knowledge base for historical molten-salt reactor research.

It has two complementary uses:

- **historical knowledge base** under `kb/` for document-grounded entities, topics, timelines, reports, and normalized claims
- **distilled research layer** under `kb/distilled/` and `kb/wiki/research-guides/` for reusable salts, materials, compatibility, reactor-physics, and system-dynamics knowledge

The pipeline is intentionally deterministic: all generated outputs are derived from OCRed source documents and should remain traceable back to specific documents, sections, and line ranges.

File: pdf/ORNL-TM-1997/ORNL-TM-1997/hybrid_ocr/ORNL-TM-1997.md (part 1 of 3)
![](images/db5ba9a3d24996b08ffe668497ad3d85b264e7e81222ae96d4fe6118ec282798.jpg)

# OAK RIDGE NATIONAL LABORATORY operated by

# UNION CARBIDE CORPORATION

# NUCLEAR DIVISION

![](images/d7036f2695d561f28e3774b3c702e8d9fc6af064682cd588ddbc602b447dfddd.jpg)

for the

U.S. ATOMIC ENERGY COMMISSION

ORNL-TM-1997

ASTER

AN EVALUATION OF THE MOLTEN SALT REACTOR EXPERIMENT HASTELLOY N SURVEILLANCE SPECIMENS - FIRST GROUP

H. E..McCoy, Jr.

# LEGAL NOTICE

This report was prepared as an account of Government sponsored work. Neither the United States, nor the Commission, nor any person acting on behalf of the Commission:

A. Makes any warranty or representation, expressed or implied, with respect to the accuracy, completeness, or usefulness of the information contained in this report, or that the use of any information, apparatus, method, or process disclosed in this report may not infringe privately owned rights; or   
B. Assumes any liabilities with respect to the use of, or for damages resulting from the use of any information, apparatus, method, or process disclosed in this report.

As used in the above, "person acting on behalf of the Commission" includes any employee or contractor of the Commission, or employee of such contractor, to the extent that such employee or contractor of the Commission, or employee of such contractor prepares, disseminates, or provides access to, any information pursuant to his employment or contract with the Commission, or his employment with such contractor.

Contract No. W-7405-eng-26

METALS AND CERAMICS DIVISION

AN EVALUATION OF THE MOLTEN SALT REACTOR EXPERIMENT HASTELLOY N SURVEILLANCE SPECIMENS - FIRST GROUP

H. E. McCoy, Jr.

# LEGAL NOTICE

This report was prepared as an account of Government sponsored work. Neither the United States, nor the Commission, nor any person acting on behalf of the Commission;

A. Stands any warranty or representation, expressed or implied, with respect to the accuracy, completeness, or usefulness of the information contained in this report, or that the use of any information, apparatus, method, or process disclosed in this report may not infringe privately owned rights; or

B. Assumes any liabilities with respect to the use of, or for damages resulting from the use of any information, apparatus, method, or process disclosed in this report.

As used in the above, "person acting on behalf of the Commission" includes any employee or contractor of the Commission, or employee of such contractor, to the extent that such employee or contractor of the Commission, or employee of such contractor prepares, disseminates, or provides access to, any information pursuant to his employment or contract with the Commission, or his employment with such contractor.

NOVEMBER 1967

OAK RIDGE NATIONAL LABORATORY

Oak Ridge, Tennessee

operated by

UNION CARBIDE CORPORATION

for the

U.S. ATOMIC ENERGY COMMISSION

# CONTENTS

Abstract 1   
Introduction 1   
Experimental Details 2   
Surveillance Assembly 2   
Materials 4   
Test Specimens 4   
Irradiation Conditions 6   
Testing Techniques 8   
Test Results 9   
Discussion of Results 49   
Summary and Conclusions 52   
Acknowledgments 52

![](images/d4f7f66db13c666f0662817f465b0739741c27e622408622dbd021897473b3ce.jpg)

# AN EVALUATION OF THE MOLTEN SALT REACTOR EXPERIMENT HASTELLOY N SURVEILLANCE SPECIMENS - FIRST GROUP

H. E. McCoy, Jr.

# ABSTRACT

We have tested the first group of surveillance specimens from the Molten Salt Reactor Experiment core. They were removed after 7823 Mwhr of reactor operation during which the specimens were held at $645 \pm 10^{\circ}\mathrm{C}$ for 4800 hr and accumulated a thermal dose of $1.3 \times 10^{20}$ neutrons/cm $^2$ . The high-temperature ductility was reduced, but the reduction was similar to that observed for these materials when irradiated in the Oak Ridge Reactor in a helium environment. The low-temperature ductility was reduced, and this is thought to be due to the formation of intergranular $\mathsf{M}_6\mathsf{C}$ . The specimens showed no evidence of corrosion; however, a carbon-rich layer, 1 to 2 mils in depth, was noted where the Hastelloy N and graphite were in contact. The mechanical properties of the Hastelloy N appear adequate for the continued satisfactory operation of the MSRE.

Test results are presented for the effects of several variables on the tensile ductility of irradiated and unirradiated Hastelloy N. These variables included test temperature, strain rate, and pretraining.

# INTRODUCTION

The Molten Salt Reactor Experiment is a single region reactor that is fueled by a molten fluoride salt (65 LiF, 29.1 BeF $_2$ , 5 ZrF $_4$ , 0.9 UF $_4$ mole %), moderated by unclad graphite, and contained by Hastelloy N (Ni-16 Mo-7 Cr-4 Fe-0.05 C, wt %). The details of the reactor design and construction can be found elsewhere. $^1$ We knew that the neutron environment would produce some changes in the two structural materials - graphite and Hastelloy N. Although we were very confident of the compatibility of these

materials with the fluoride salt, we needed to keep abreast of the possible development of corrosion problems within the reactor itself. For these reasons, we developed a surveillance program that would allow us to follow the property changes of graphite and Hastelloy N specimens as the reactor operated.

The reactor went critical on June 1, 1965, and after numerous small problems were solved, assumed normal operation on May 1966. The present group of surveillance specimens was in the reactor from September 8, 1965, to July 28, 1966, and was removed after 7823 Mwhr of operation (designated "first group"). This report covers the tests that were run on the Hastelloy N specimens that were removed.

# EXPERIMENTAL DETAILS

# Surveillance Assembly

The core surveillance assembly was designed by W. H. Cook and others, and the details have been reported previously. $^2$ The facility is shown pictorially and schematically in Fig. 1. The specimens are arranged in three stringers. Each stringer is about 62 in. long and consists of two Hastelloy N rods and a graphite section made up of various pieces that are joined by pinning and tongue-and-groove joints. The Hastelloy N rod has periodic reduced sections 1 l/8 in. long × 1/8 in. in diameter and can be cut into small tensile specimens after it is removed from the reactor. Three stringers are joined together so that they can be separated in a hot cell and reassembled with one or more new stringers for reinsertion into the reactor. The assembled stringers fit into a perforated Hastelloy N basket that is inserted into an axial position about 3.6 in. from the core center line.

![](images/236bb35fe6e6fa43cded479ce646dc36fe877a41feb968932b8e572b577a76e1.jpg)  
Fig. 1. MSRE Surveillance Fixture.

When the basket was removed on July 28, 1966, some of the specimens were bent and the entire assembly had to be replaced.3 Slight modifications in the design were made, and the assembly was removed recently and found to be in excellent condition.4

A control facility is associated with the surveillance program. It utilizes a "fuel salt" containing depleted uranium in a static pot that is heated electrically. The temperature is controlled by the MSRE computer so that the temperature matches that of the reactor. Thus, these specimens are exposed to conditions the same as those in the reactor except for the static salt and the absence of a neutron flux.

There is another surveillance facility for Hastelloy N located outside the core in a vertical position about 4.5 in. from the vessel. These specimens are exposed to the cell environment $(\mathsf{N}_2 + 2 - 5\% \mathsf{O}_2)$ . They were not removed during the first group.

# Materials

Two heats of Hastelloy N were used in this program: heats 5081 and 5085. Both of these heats were air-melted by Stellite Division of Union Carbide Corporation, and their chemical analyses are given in Table 1. Heat 5085 was used for making the cylindrical portion of the core vessel, and heat 5081 was used for various parts inside the reactor.

# Test Specimens

The specimens were put into the reactor as rods 62 in. long by $\frac{1}{4}$ in. in diameter with reduced sections $\frac{1}{8}$ in. in diameter by $\frac{1}{8}$ in. long. The long rod was made in seven pieces and welded together to obtain the 62-in.-long rod. After removal from the reactor, the rod was sawed into small specimens with a gage section $\frac{1}{8}$ in. long by $\frac{1}{8}$ in. in diameter. Each rod is designated by a letter and the individual

Table 1. Chemical Analysis of Surveillance Heats   

<table><tr><td rowspan="2">Element</td><td colspan="2">Content, wt %</td></tr><tr><td>Heat 5085</td><td>Heat 5081</td></tr><tr><td>Cr</td><td>6.2</td><td>6.1</td></tr><tr><td>Fe</td><td>3.3</td><td>3.4</td></tr><tr><td>Mo</td><td>16.3</td><td>16.4</td></tr><tr><td>C</td><td>0.054</td><td>0.059</td></tr><tr><td>Si</td><td>0.58</td><td>0.52</td></tr><tr><td>Co</td><td>0.15</td><td>0.10</td></tr><tr><td>W</td><td>0.07</td><td>0.07</td></tr><tr><td>Mn</td><td>0.67</td><td>0.65</td></tr><tr><td>V</td><td>0.20</td><td>0.20</td></tr><tr><td>P</td><td>0.013</td><td>0.012</td></tr><tr><td>S</td><td>0.004</td><td>0.002</td></tr><tr><td>Al</td><td>0.02</td><td>0.05</td></tr><tr><td>Ti</td><td>&lt;0.01</td><td>&lt;0.01</td></tr><tr><td>Cu</td><td>0.01</td><td>0.01</td></tr><tr><td>B</td><td>0.0038</td><td>0.0050</td></tr><tr><td>Ni</td><td>bal</td><td>bal</td></tr></table>

specimens are numbered beginning at the bottom of the rod and increasing to 27 at the top.

The rods in the first group were bent, and it was necessary to examine each specimen with an optical comparator to determine whether it was suitable for use. If the total indicated runout of the gage section was greater than 0.002 in., the specimen was not used. The best specimens were used for the higher temperature tests where the expected strains were smallest. The results from a brittle material are affected more seriously by specimen alignment than are those from a ductile material.

The materials were received in the mill annealed condition (1 hr at $1177^{\circ}\mathrm{C}$ ). They were given a further anneal of 2 hr at $900^{\circ}\mathrm{C}$ prior to insertion into the reactor and the control facility.

# Irradiation Conditions

The specimens from the first group were in the reactor from September 8, 1965, to July 28, 1966. The reactor had operated 0.0066 Mwhr when the specimens were inserted and 7823 Mwhr when they were removed. They were at temperature for 4800 hr with the temperature range being $645 \pm 10^{\circ}\mathrm{C}$ . However, the material was only exposed to salt for 2796 hr. The flux was measured by H. B. Piper using stainless steel wires that were attached to the surveillance specimens. The thermal and fast flux profiles are shown in Figs. 2 and 3 along with the axial location of each specimen. The peak thermal dose, based on the $^{59}\mathrm{Co}(n,\gamma)^{60}\mathrm{Co}$ transmutation, was $1.3 \times 10^{20}$ neutrons/cm $^2$ and the fast dose (>1.22 MeV), based on the $^{58}\mathrm{Ni}(n,p)^{58}\mathrm{Co}$ transmutation, was $3 \times 10^{19}$ neutrons/cm $^2$ . The cross section used for the $^{59}\mathrm{Co}(n,\gamma)^{60}\mathrm{Co}$ transmutation was 22.25 barns, and that for the $^{58}\mathrm{Ni}(n,p)^{58}\mathrm{Co}$ transmutation was 0.1262 barns.

![](images/a37fe90de8c920ab0992e4aa90ac2e93a1b8ac0c2f8aed94b9c8798863272e87.jpg)  
Fig. 2. Measurements of the Thermal Flux for the MSRE Core Specimens - First Group.

![](images/42a48012cbcb3554049a5abbeec6905e7f3821c88e1caf8e2ae6e80825c9c2ca.jpg)  
Fig. 3. Measurements of the Fast Flux for the MSRE Core Specimens - First Group.

# Testing Techniques

The laboratory creep-rupture tests were run in conventional creep machines of the dead load and lever arm types. The strain was measured by a dial indicator that showed the total movement of the specimen and part of the load train. The zero strain measurement was taken immediately after the load was applied. The temperature accuracy was $\pm 0.75\%$ , the guaranteed accuracy of the Chromel-P-Alumel thermocouples used.

The postirradiation creep-rupture tests were run in lever arm machines that were located in hot cells. The strain was measured by an extensometer with rods attached to the upper and lower specimen grips. The relative movement of these two rods was measured by a linear differential transformer, and the transformer signal was recorded. The accuracy of the strain measurements is difficult to determine. The extensometer (mechanical and electrical portions) produced measurements that could be read to about $\pm 0.02\%$ strain; however, other factors (temperature changes in the cell, mechanical vibrations, etc.) probably combined to give an overall accuracy of $\pm 0.1\%$ strain. This is considerably better than the specimen-to-specimen reproducibility that one would expect for relatively brittle materials. The temperature measuring and control system was the same as that used in the laboratory with only one exception. In the laboratory, the control system was stabilized at the desired temperature by use of a recorder with an expanded scale. In the tests in the hot cells, the control point was established by setting the controller without the aid of the expanded-scale recorder. This error and the thermocouple accuracy combine to give a temperature uncertainty of about $\pm 1\%$ .

The tensile tests were run on Instron Universal Testing Machines. The strain measurements were taken from the crosshead travel.

The test environment was air in all cases. Metallographic examination showed that the depth of oxidation was small (<0.002 in.), and hence we feel that the environment did not appreciably influence the test results.

# Test Results

Since the surveillance assembly was bent, it was necessary to remove all the specimens in the first group, and we had about 50 specimens of each heat after the bent ones were discarded. Thus, we had enough specimens to run the desired tests for surveillance purposes and enough to look at some further variables that are of value in understanding the behavior of irradiated Hastelloy N. We shall present all the results that were obtained even though much of this information has little direct bearing on the safe operation of the MSRE. Since the rupture ductility is of primary importance, we shall be most concerned with this property.

The results of tensile tests on the control specimens of heat 5081 are given in Table 2. The total elongations at fracture as a function of temperature are shown in Fig. 4 for strain rates of 0.05 and $0.002\mathrm{min}^{-1}$ . This material exhibits the ductility minimum that is characteristic of nickel-base alloys. The temperature of the minimum ductility seems to decrease with decreasing strain rate. Several of the specimens were run at various strain rates over the range of 2 to $0.002\mathrm{min}^{-1}$ . The results of these tests are also given in Table 2, and the fracture elongations are given in Fig. 5. The fracture elongation is very sensitive to strain rate at $650^{\circ}\mathrm{C}$ , but relatively insensitive at higher and lower temperatures.

The results of the tests on the surveillance specimens from heat 5081 are summarized in Table 3. The elongation at fracture is plotted as a function of temperature in Fig. 6. The irradiated material is characterized by a sharp drop in ductility with increasing temperature above about $500^{\circ}\mathrm{C}$ . The ductility continues to decrease with increasing temperature rather than exhibiting a ductility minimum like the unirradiated material (Fig. 4). The ductility is lower at a strain rate of $0.002\mathrm{min}^{-1}$ than at $0.05\mathrm{min}^{-1}$ , but the difference decreases with increasing temperature. This point is demonstrated quite well in Fig. 7 where the dependence of the ductility on strain rate is shown for several temperatures.

We have looked individually at the properties of the surveillance and control specimens of heat 5081; let us now compare these properties. The ratios of the property for the irradiated material to that of the unirradiated material are compared in Fig. 8 as a function of temperature.

Table 2. Results of Tensile Tests on MSRE Surveillance Control Specimens Heat 5081   

<table><tr><td rowspan="2">Specimen Number</td><td rowspan="2">Test Temperature (°C)</td><td rowspan="2">Strain Rate (min-1)</td><td colspan="2">Stress (psi)</td><td colspan="2">Elongation (%)</td><td rowspan="2">Reduction in Area (%)</td><td rowspan="2">True Fracture Strain (%)</td></tr><tr><td>Yield</td><td>Ultimate</td><td>Uniform</td><td>Total</td></tr><tr><td>AC-8</td><td>25</td><td>0.05</td><td>47,700</td><td>118,700</td><td>55.9</td><td>57.6</td><td>48.8</td><td>67.4</td></tr><tr><td>AC-11</td><td>200</td><td>0.05</td><td>40,200</td><td>107,100</td><td>53.3</td><td>54.6</td><td>42.0</td><td>58.9</td></tr><tr><td>CC-27</td><td>400</td><td>2</td><td>41,400</td><td>94,500</td><td>50.4</td><td>53.6</td><td>42.4</td><td>55.7</td></tr><tr><td>CC-26</td><td>400</td><td>0.5</td><td>34,600</td><td>97,000</td><td>53.7</td><td>58.2</td><td>46.6</td><td>63.1</td></tr><tr><td>CC-25</td><td>400</td><td>0.2</td><td>36,300</td><td>97,900</td><td>52.2</td><td>53.8</td><td>42.7</td><td>56.0</td></tr><tr><td>AC-22</td><td>400</td><td>0.05</td><td>36,700</td><td>100,600</td><td>51.0</td><td>52.0</td><td>48.7</td><td>66.8</td></tr><tr><td>CC-24</td><td>400</td><td>0.02</td><td>37,800</td><td>99,900</td><td>51.7</td><td>56.0</td><td>41.7</td><td>54.4</td></tr><tr><td>CC-23</td><td>400</td><td>0.005</td><td>34,700</td><td>97,400</td><td>55.4</td><td>56.3</td><td>44.0</td><td>58.6</td></tr><tr><td>BC-8</td><td>400</td><td>0.002</td><td>37,100</td><td></td><td>52.9</td><td>55.2</td><td>46.7</td><td>63.0</td></tr><tr><td>CC-21</td><td>500</td><td>2</td><td>36,200</td><td>93,200</td><td>52.0</td><td>56.0</td><td>48.8</td><td>67.4</td></tr><tr><td>CC-19</td><td>500</td><td>2</td><td>35,200</td><td>92,700</td><td>52.4</td><td>56.0</td><td>42.6</td><td>55.8</td></tr><tr><td>CC-29</td><td>500</td><td>0.5</td><td>52,600</td><td>105,400</td><td>45.8</td><td>49.4</td><td>40.5</td><td>52.0</td></tr><tr><td>CC-18</td><td>500</td><td>0.2</td><td>36,800</td><td>98,800</td><td>55.0</td><td>57.0</td><td>51.1</td><td>72.0</td></tr><tr><td>AC-19</td><td>500</td><td>0.05</td><td>35,800</td><td>97,800</td><td>53.6</td><td>56.6</td><td>46.2</td><td>62.0</td></tr><tr><td>CC-17</td><td>500</td><td>0.02</td><td>34,900</td><td>97,600</td><td>55.5</td><td>56.6</td><td>46.2</td><td>62.5</td></tr><tr><td>CC-16</td><td>500</td><td>0.005</td><td>34,700</td><td>92,500</td><td>54.4</td><td>55.4</td><td>40.3</td><td>51.6</td></tr><tr><td>AC-24</td><td>500</td><td>0.002</td><td>35,000</td><td>97,700</td><td>44.9</td><td>45.3</td><td>33.6</td><td>41.0</td></tr><tr><td>BC-9</td><td>500</td><td>0.002</td><td>36,200</td><td>95,300</td><td>46.2</td><td>47.0</td><td>38.1</td><td>48.2</td></tr><tr><td>AC-20</td><td>550</td><td>0.05</td><td>35,900</td><td>93,300</td><td>49.7</td><td>51.1</td><td>40.3</td><td>51.8</td></tr><tr><td>AC-25</td><td>550</td><td>0.002</td><td>37,300</td><td>80,300</td><td>22.8</td><td>23.7</td><td>23.0</td><td>26.2</td></tr><tr><td>AC-18</td><td>600</td><td>0.05</td><td>34,900</td><td>81,200</td><td>31.8</td><td>32.3</td><td>31.0</td><td>37.2</td></tr><tr><td>AC-29</td><td>600</td><td>0.002</td><td>37,400</td><td>71,400</td><td>21.3</td><td>21.7</td><td>19.9</td><td>22.4</td></tr><tr><td rowspan="2">Specimen Number</td><td rowspan="2">Test Temperature (%)</td><td rowspan="2">Strain Rate (min-1)</td><td colspan="2">Stress (psi)</td><td colspan="2">Elongation (%)</td><td rowspan="2">Reduction in Area (%)</td><td rowspan="2">True Fracture Strain (%)</td></tr><tr><td>Yield</td><td>Ultimate</td><td>Uniform</td><td>Total</td></tr><tr><td>BC-10</td><td>650</td><td>2</td><td>36,300</td><td>88,500</td><td>51.5</td><td>52.4</td><td>36.9</td><td>46.3</td></tr><tr><td>CC-8</td><td>650</td><td>2</td><td>42,400</td><td>85,200</td><td>44.4</td><td>46.8</td><td>37.2</td><td>46.5</td></tr><tr><td>AC-4</td><td>650</td><td>0.5</td><td>32,900</td><td>81,500</td><td>37.1</td><td>39.0</td><td>28.8</td><td>34.0</td></tr><tr><td>AC-10</td><td>650</td><td>0.2</td><td>36,300</td><td>78,200</td><td>28.5</td><td>29.3</td><td>23.4</td><td>26.4</td></tr><tr><td>AC-27</td><td>650</td><td>0.05</td><td>32,400</td><td>68,400</td><td>23.8</td><td>24.6</td><td>23.1</td><td>26.2</td></tr><tr><td>AC-7</td><td>650</td><td>0.02</td><td>34,400</td><td>65,200</td><td>16.8</td><td>17.7</td><td>19.0</td><td>21.1</td></tr><tr><td>AC-5</td><td>650</td><td>0.005</td><td>33,900</td><td>68,400</td><td>22.6</td><td>23.1</td><td>24.4</td><td>28.0</td></tr><tr><td>AC-17</td><td>650</td><td>0.002</td><td>33,600</td><td>66,700</td><td>22.8</td><td>23.2</td><td>21.6</td><td>21.4</td></tr><tr><td>AC-28</td><td>700</td><td>0.05</td><td>39,500</td><td>68,400</td><td>18.8</td><td>19.8</td><td>25.8</td><td>14.9</td></tr><tr><td>AC-16</td><td>700</td><td>0.002</td><td>32,400</td><td>63,100</td><td>20.0</td><td>29.3</td><td>23.5</td><td>21.7</td></tr><tr><td>CC-2</td><td>760</td><td>2</td><td>41,600</td><td>76,600</td><td>36.8</td><td>40.8</td><td>24.4</td><td>28.0</td></tr><tr><td>CC-9</td><td>760</td><td>0.5</td><td>30,800</td><td>72,700</td><td>37.1</td><td>40.2</td><td>30.7</td><td>36.9</td></tr><tr><td>CC-5</td><td>760</td><td>0.2</td><td>32,100</td><td>71,900</td><td>33.3</td><td>38.9</td><td>21.9</td><td>24.7</td></tr><tr><td>AC-12</td><td>760</td><td>0.05</td><td>29,900</td><td>64,500</td><td>25.1</td><td>41.6</td><td>35.0</td><td>43.1</td></tr><tr><td>CC-4</td><td>760</td><td>0.02</td><td>32,400</td><td>63,800</td><td>20.0</td><td>43.8</td><td>42.4</td><td>55.3</td></tr><tr><td>CC-3</td><td>760</td><td>0.005</td><td>32,700</td><td>54,500</td><td>12.7</td><td>39.2</td><td>41.0</td><td>52.9</td></tr><tr><td>AC-14</td><td>760</td><td>0.002</td><td>32,600</td><td>47,200</td><td>9.4</td><td>39.5</td><td>42.7</td><td>56.0</td></tr><tr><td>CC-15</td><td>850</td><td>2</td><td>33,200</td><td>66,300</td><td>30.0</td><td>48.0</td><td>46.3</td><td>62.5</td></tr><tr><td>CC-14</td><td>850</td><td>0.5</td><td>28,900</td><td>60,600</td><td>23.2</td><td>49.2</td><td>43.9</td><td>58.2</td></tr><tr><td>CC-12</td><td>850</td><td>0.2</td><td>29,600</td><td>54,100</td><td>16.3</td><td>51.4</td><td>50.8</td><td>71.1</td></tr><tr><td>AC-6</td><td>850</td><td>0.05</td><td>28,300</td><td>43,400</td><td>11.2</td><td>53.2</td><td>49.8</td><td>69.0</td></tr><tr><td>CC-11</td><td>850</td><td>0.02</td><td>30,000</td><td>40,400</td><td>7.8</td><td>43.6</td><td>48.7</td><td>67.0</td></tr><tr><td>CC-10</td><td>850</td><td>0.005</td><td>29,200</td><td>30,600</td><td>2.0</td><td>44.4</td><td>50.9</td><td>71.6</td></tr><tr><td>AC-15</td><td>850</td><td>0.002</td><td>26,400</td><td>26,400</td><td>1.5</td><td>45.0</td><td>43.9</td><td>58.3</td></tr></table>

![](images/8755e53d4bba27ebb29fe1a7cfd64a945ac2d200b46b10c75ace98adccbd7a6b.jpg)  
Fig. 4. Tensile Ductilities of MSRE Surveillance Control Specimens, Heat 5081.

![](images/ddc28ec2ec77ed7400368eb2f3a641b9d824d81ec433e88d3acf46c7f7331b52.jpg)  
Fig. 5. Influence of Strain Rate on the Ductility of MSRE Surveillance Control Specimens, Heat 5081.

Table 3. Results of Tensile Tests on MSRE Surveillance Specimens Heat 5081   

<table><tr><td rowspan="2">Specimen Number</td><td rowspan="2">Test Temperature (°C)</td><td rowspan="2">Strain Rate (min-1)</td><td colspan="2">Stress (psi)</td><td colspan="2">Elongation (%)</td><td rowspan="2">Reduction in Area (%)</td><td rowspan="2">True Fracture Strain (%)</td></tr><tr><td>Yield</td><td>Ultimate</td><td>Uniform</td><td>Total</td></tr><tr><td>D-16</td><td>25</td><td>0.05</td><td>51,100</td><td>105,500</td><td>38.5</td><td>38.7</td><td>31.3</td><td>37.0</td></tr><tr><td>D-19</td><td>25</td><td>0.05</td><td>54,100</td><td>109,000</td><td>42.6</td><td>42.6</td><td>25.9</td><td>30.0</td></tr><tr><td>D-15</td><td>200</td><td>0.05</td><td>42,700</td><td>99,600</td><td>49.0</td><td>49.4</td><td>33.3</td><td>40.7</td></tr><tr><td>F-2</td><td>400</td><td>2</td><td>41,200</td><td>91,400</td><td>49.2</td><td>51.6</td><td>34.4</td><td>42.0</td></tr><tr><td>F-1</td><td>400</td><td>0.5</td><td>43,700</td><td>88,300</td><td>33.2</td><td>33.9</td><td>32.5</td><td>39.5</td></tr><tr><td>E-15</td><td>400</td><td>0.5</td><td>39,900</td><td>93,800</td><td>48.3</td><td>49.1</td><td>33.9</td><td>41.5</td></tr><tr><td>F-7</td><td>400</td><td>0.2</td><td>38,300</td><td>92,200</td><td>49.4</td><td>51.0</td><td>37.2</td><td>46.9</td></tr><tr><td>D-24</td><td>400</td><td>0.05</td><td>37,100</td><td>94,100</td><td>49.3</td><td>50.9</td><td>33.3</td><td>40.7</td></tr><tr><td>F-23</td><td>400</td><td>0.02</td><td>37,800</td><td>91,700</td><td>45.8</td><td>46.1</td><td>36.0</td><td>44.7</td></tr><tr><td>F-10</td><td>400</td><td>0.005</td><td>38,800</td><td>93,300</td><td>49.9</td><td>50.4</td><td>37.7</td><td>47.7</td></tr><tr><td>F-19</td><td>400</td><td>0.002</td><td>39,100</td><td>92,500</td><td>47.1</td><td>47.7</td><td>32.3</td><td>38.9</td></tr><tr><td>F-5</td><td>450</td><td>0.002</td><td>38,200</td><td>86,900</td><td>37.8</td><td>38.6</td><td>25.8</td><td>30.1</td></tr><tr><td>F-8</td><td>500</td><td>2</td><td>44,000</td><td>85,600</td><td>44.4</td><td>46.0</td><td>31.6</td><td>38.2</td></tr><tr><td>F-20</td><td>500</td><td>0.5</td><td>36,400</td><td>87,000</td><td>43.1</td><td>44.1</td><td>36.2</td><td>45.2</td></tr><tr><td>E-6</td><td>500</td><td>0.2</td><td>37,300</td><td>86,500</td><td>47.8</td><td>48.5</td><td>32.1</td><td>38.7</td></tr><tr><td>D-9</td><td>500</td><td>0.05</td><td>38,600</td><td>90,200</td><td>50.6</td><td>51.0</td><td>31.9</td><td>38.7</td></tr><tr><td>E-25</td><td>500</td><td>0.02</td><td>36,600</td><td>83,600</td><td>37.0</td><td>37.5</td><td>30.2</td><td>35.8</td></tr><tr><td>E-12</td><td>500</td><td>0.005</td><td>38,000</td><td>76,800</td><td>23.3</td><td>24.1</td><td>24.2</td><td>27.8</td></tr><tr><td>F-13</td><td>500</td><td>0.002</td><td>38,800</td><td>75,800</td><td>22.4</td><td>23.1</td><td>21.9</td><td>24.9</td></tr><tr><td>E-9</td><td>500</td><td>0.002</td><td>38,000</td><td>84,800</td><td>31.0</td><td>32.1</td><td>29.8</td><td>35.4</td></tr><tr><td>D-25</td><td>550</td><td>0.05</td><td>35,400</td><td>77,800</td><td>31.6</td><td>32.1</td><td>26.1</td><td>30.3</td></tr><tr><td>F-27</td><td>550</td><td>0.002</td><td>42,200</td><td>62,700</td><td>11.8</td><td>13.8</td><td>3.34</td><td>6.5</td></tr><tr><td>E-23</td><td>600</td><td>0.05</td><td>35,200</td><td>74,800</td><td>25.6</td><td>26.4</td><td>31.8</td><td>38.2</td></tr><tr><td>E-24</td><td>600</td><td>0.002</td><td>36,100</td><td>62,100</td><td>15.0</td><td>15.8</td><td>16.7</td><td>18.3</td></tr><tr><td>F-18</td><td>650</td><td>2</td><td>36,700</td><td>61,100</td><td>20.8</td><td>24.0</td><td>21.8</td><td>24.4</td></tr><tr><td>F-6</td><td>650</td><td>0.5</td><td>33,400</td><td>63,900</td><td>18.2</td><td>18.9</td><td>15.4</td><td>16.9</td></tr><tr><td>F-26</td><td>650</td><td>0.5</td><td>30,500</td><td>34,900</td><td>2.6</td><td>3.7</td><td>2.9</td><td>21.5</td></tr><tr><td>F-3</td><td>650</td><td>0.5</td><td>34,300</td><td>75,600</td><td>34.0</td><td>35.3</td><td>29.1</td><td>58.4</td></tr><tr><td>E-3</td><td>650</td><td>0.2</td><td>37,200</td><td>64,200</td><td>14.9</td><td>15.8</td><td>22.5</td><td>25.4</td></tr><tr><td>E-7</td><td>650</td><td>0.05</td><td>34,600</td><td>57,200</td><td>13.8</td><td>14.3</td><td>13.9</td><td>14.8</td></tr><tr><td>E-13</td><td>650</td><td>0.02</td><td>33,800</td><td>53,600</td><td>11.1</td><td>12.9</td><td>17.6</td><td>19.1</td></tr><tr><td>E-19</td><td>650</td><td>0.005</td><td>34,600</td><td>53,000</td><td>10.8</td><td>11.3</td><td>14.6</td><td>15.9</td></tr><tr><td>E-14</td><td>650</td><td>0.002</td><td>34,400</td><td>48,400</td><td>8.2</td><td>9.0</td><td>11.6</td><td>12.2</td></tr><tr><td>E-22</td><td>700</td><td>0.05</td><td>31,700</td><td>53,900</td><td>13.8</td><td>14.2</td><td>12.9</td><td>13.9</td></tr><tr><td>E-2</td><td>700</td><td>0.002</td><td>33,800</td><td>44,000</td><td>4.8</td><td>5.5</td><td>6.7</td><td>6.9</td></tr><tr><td>F-22</td><td>760</td><td>2</td><td>36,100</td><td>57,600</td><td>18.8</td><td>22.0</td><td>14.7</td><td>15.9</td></tr><tr><td>D-8</td><td>760</td><td>0.5</td><td>31,000</td><td>49,100</td><td>12.0</td><td>12.9</td><td>11.0</td><td>11.5</td></tr><tr><td>D-13</td><td>760</td><td>0.2</td><td>31,300</td><td>49,400</td><td>11.9</td><td>12.4</td><td>10.2</td><td>10.5</td></tr><tr><td>E-8</td><td>760</td><td>0.05</td><td>31,400</td><td>43,200</td><td>6.7</td><td>7.4</td><td>6.2</td><td>6.1</td></tr><tr><td>D-10</td><td>760</td><td>0.02</td><td>32,000</td><td>42,200</td><td>5.2</td><td>5.7</td><td>4.6</td><td>4.6</td></tr><tr><td>D-27</td><td>760</td><td>0.005</td><td>36,500</td><td>40,600</td><td>4.0</td><td>4.3</td><td>2.6</td><td>2.6</td></tr><tr><td>E-20</td><td>760</td><td>0.002</td><td>32,100</td><td>36,700</td><td>1.9</td><td>3.9</td><td>3.5</td><td>3.6</td></tr><tr><td>E-4</td><td>850</td><td>2</td><td></td><td></td><td>4.4</td><td>8.4</td><td>8.7</td><td>9.0</td></tr><tr><td>E-27</td><td>850</td><td>0.5</td><td>32,700</td><td>39,100</td><td>3.5</td><td>4.6</td><td>5.4</td><td>5.5</td></tr><tr><td>E-1</td><td>850</td><td>0.2</td><td>33,600</td><td>38,600</td><td>3.0</td><td>3.8</td><td>1.6</td><td>0.8</td></tr><tr><td>F-17</td><td>850</td><td>0.05</td><td>30,700</td><td>32,400</td><td>1.8</td><td>2.3</td><td>2.3</td><td>2.4</td></tr><tr><td>D-14</td><td>850</td><td>0.02</td><td>30,600</td><td>30,700</td><td>1.2</td><td>2.0</td><td>1.7</td><td>0.9</td></tr><tr><td>D-23</td><td>850</td><td>0.005</td><td>20,200</td><td>20,200</td><td>0.7</td><td>2.0</td><td>0.3</td><td>0.2</td></tr><tr><td>E-21</td><td>850</td><td>0.002</td><td>21,800</td><td>21,800</td><td>0.7</td><td>2.1</td><td>0.7</td><td>0.3</td></tr></table>

![](images/62d000bbb8d3935dc825ff6a57e92cc980557490e7b913650b602c9dc0d446a4.jpg)  
Fig. 6. Tensile Ductility of MSRE Surveillance Specimens, Heat 5081.

![](images/1511b6a794a4e762ca81ce5b023ed56d41c23e8c6238805a32813a615883197d.jpg)  
Fig. 7. Influence of Strain Rate on the Ductility of Hastelloy N (Heat 5081) - MSRE Surveillance Specimens.

![](images/f7d36de01a4ab01050ffdf6646d66abcde63fd6081a0189ea903ea5f3979d4bd.jpg)  
Fig. 8. Comparative Tensile Properties of Irradiated and Unirradiated MSRE Surveillance Specimens, Heat 5081.

The yield stress is unaffected by irradiation. The ultimate stress is reduced approximately $8\%$ up to about $600^{\circ}\mathrm{C}$ where the reduction becomes greater with increasing temperature.

The total elongation at fracture for the irradiated material is lower by about $30\%$ at room temperature, but recovers to be almost equivalent at $400^{\circ}\mathrm{C}$ . As the temperature is increased above $400^{\circ}\mathrm{C}$ , the ductility of the irradiated material drops to where it is only about $4\%$ of that of the unirradiated specimens. The strain rate versus temperature data are treated in a similar way in Fig. 9. At $400^{\circ}\mathrm{C}$ the surveillance and control specimens have about the same ductility with only a slight decrease in the ratio with decreasing strain rate. At $500^{\circ}\mathrm{C}$ there is a sharp drop in the ratio at a strain rate of about $0.05 \, \mathrm{min}^{-1}$ . This sharp change in strain rate sensitivity is probably due to the transition from transgranular to intergranular fracture. The ratio is a bit confusing at $650^{\circ}\mathrm{C}$ ; its rise with decreasing strain rate is due to the fact that the ductility of the control specimens decreases more rapidly with decreasing strain rate than that of the surveillance specimens. At 760 and $850^{\circ}\mathrm{C}$ the ratio becomes quite small and its dependence on strain rate becomes less.

![](images/72f86fcf7402d6f8c9d178184aa85abf4778772b0aa789fa25b5595eb0827442.jpg)  
Fig. 9. Comparative Ductilities of MSRE Surveillance Specimens as a Function of Strain Rate, Heat 5081.

The results of the tensile tests on the control specimens of heat 5085 are given in Table 4. The total elongation at fracture is plotted in Fig. 10 as a function of the test temperature. The characteristic ductility minimum is obtained, but the temperature of the minimum ductility does not appear to be sensitive to strain rate.

The results of the tensile tests on the surveillance specimens from heat 5085 are given in Table 5. The fracture elongation is plotted as a function of test temperature in Fig. 11. The ductility drops precipitously above $500^{\circ}\mathrm{C}$ with the elongation being lower at the lower strain rate.

The ratio of the irradiated property to that of the unirradiated property for heat 5085 is shown in Fig. 12 as a function of temperature. The yield and ultimate stresses of this heat are influenced about the same by irradiation as those of heat 5081 (Fig. 8). The elongation at low temperatures is not reduced as much by irradiation, but it does not recover as the test temperature is increased.

Heat 5085

Table 4. Results of Tensile Tests on MSRE Surveillance Control Specimens   

<table><tr><td rowspan="2">Specimen Number</td><td rowspan="2">Test Temperature (°C)</td><td rowspan="2">Strain Rate (min-1)</td><td colspan="2">Stress (psi)</td><td colspan="2">Elongation (%)</td><td rowspan="2">Reduction in Area (%)</td><td rowspan="2">True Fracture Strain (%)</td></tr><tr><td>Yield</td><td>Ultimate</td><td>Uniform</td><td>Total</td></tr><tr><td>DC-24</td><td>25</td><td>0.05</td><td>46,200</td><td>109,200</td><td>40.0</td><td>40.0</td><td>28.61</td><td>33.8</td></tr><tr><td>FC-3</td><td>25</td><td>0.05</td><td>45,500</td><td>111,200</td><td>46.8</td><td>46.8</td><td>31.45</td><td>39.5</td></tr><tr><td>DC-20</td><td>200</td><td>0.05</td><td>39,100</td><td>105,200</td><td>48.6</td><td>49.8</td><td>36.69</td><td>46.1</td></tr><tr><td>DC-23</td><td>400</td><td>0.05</td><td>34,800</td><td>95,800</td><td>47.6</td><td>48.8</td><td>39.01</td><td>49.6</td></tr><tr><td>DC-19</td><td>500</td><td>0.05</td><td>33,600</td><td>94,300</td><td>48.8</td><td>49.3</td><td>41.48</td><td>54.1</td></tr><tr><td>DC-26</td><td>500</td><td>0.002</td><td>33,400</td><td>91,700</td><td>43.3</td><td>44.3</td><td>37.78</td><td>47.7</td></tr><tr><td>DC-18</td><td>550</td><td>0.05</td><td>33,700</td><td>89,200</td><td>47.0</td><td>47.5</td><td>35.19</td><td>43.4</td></tr><tr><td>DC-13</td><td>550</td><td>0.002</td><td>32,500</td><td>74,000</td><td>26.5</td><td>27.5</td><td>26.1</td><td>30.2</td></tr><tr><td>FC-2</td><td>550</td><td>0.002</td><td>33,600</td><td>77,900</td><td>30.3</td><td>31.0</td><td>33.98</td><td>41.6</td></tr><tr><td>DC-17</td><td>600</td><td>0.05</td><td>32,200</td><td>78,300</td><td>33.8</td><td>34.6</td><td>32.60</td><td>37.8</td></tr><tr><td>DC-16</td><td>600</td><td>0.002</td><td>32,100</td><td>69,600</td><td>26.5</td><td>27.3</td><td>25.55</td><td>29.6</td></tr><tr><td>DC-14</td><td>650</td><td>0.05</td><td>31,800</td><td>70,100</td><td>25.8</td><td>26.8</td><td>29.97</td><td>35.9</td></tr><tr><td>DC-25</td><td>650</td><td>0.002</td><td>31,500</td><td>62,500</td><td>22.8</td><td>24.3</td><td>27.15</td><td>31.8</td></tr><tr><td>DC-5</td><td>700</td><td>0.05</td><td>29,200</td><td>64,000</td><td>28.4</td><td>29.5</td><td>28.14</td><td>33.2</td></tr><tr><td>DC-10</td><td>700</td><td>0.002</td><td>30,900</td><td>62,100</td><td>22.3</td><td>28.3</td><td>24.04</td><td>27.5</td></tr><tr><td>DC-3</td><td>760</td><td>0.05</td><td>28,100</td><td>60,800</td><td>27.0</td><td>33.0</td><td>32.16</td><td>38.7</td></tr><tr><td>DC-9</td><td>760</td><td>0.002</td><td>28,900</td><td>51,500</td><td>11.0</td><td>35.1</td><td>36.07</td><td>44.8</td></tr><tr><td>DC-22</td><td>850</td><td>0.05</td><td>25,700</td><td>45,100</td><td>11.5</td><td>38.8</td><td>47.23</td><td>64.1</td></tr><tr><td>DC-8</td><td>850</td><td>0.002</td><td>27,900</td><td>28,400</td><td>1.4</td><td>39.2</td><td>43.76</td><td>55.7</td></tr></table>

![](images/cdce1664a8402599758d475d603f857d2304289e8bde0be68fd3c871557540e1.jpg)  
Fig. 10. Tensile Ductilities of MSRE Surveillance Control Specimens, Heat 5085.

Heat 5085

Table 5. Results of Tensile Tests on MSRE Surveillance Specimens   

<table><tr><td rowspan="2">Specimen Number</td><td rowspan="2">Test Temperature (°C)</td><td rowspan="2">Strain Rate (min-1)</td><td colspan="2">Stress (psi)</td><td colspan="2">Elongation (%)</td><td rowspan="2">Reduction in Area (%)</td><td rowspan="2">True Fracture Strain (%)</td></tr><tr><td>Yield</td><td>Ultimate</td><td>Uniform</td><td>Total</td></tr><tr><td>C-27</td><td>25</td><td>2</td><td>62,300</td><td>101,500</td><td>25.6</td><td>28.4</td><td>17.1</td><td>19.0</td></tr><tr><td>A-25</td><td>25</td><td>0.5</td><td>50,200</td><td>95,600</td><td>26.7</td><td>27.3</td><td>19.7</td><td>22.0</td></tr><tr><td>A-16</td><td>25</td><td>0.05</td><td>48,100</td><td>100,300</td><td>34.3</td><td>34.5</td><td>26.0</td><td>30.1</td></tr><tr><td>A-15</td><td>200</td><td>0.05</td><td>39,500</td><td>94,100</td><td>37.8</td><td>38.6</td><td>28.2</td><td>33.3</td></tr><tr><td>A-26</td><td>400</td><td>0.05</td><td>35,700</td><td>87,300</td><td>35.0</td><td>36.0</td><td>26.3</td><td>30.6</td></tr><tr><td>A-9</td><td>500</td><td>0.05</td><td>34,900</td><td>87,900</td><td>42.2</td><td>42.8</td><td>33.9</td><td>40.0</td></tr><tr><td>B-23</td><td>500</td><td>0.002</td><td>34,000</td><td>71,600</td><td>21.9</td><td>23.1</td><td>27.9</td><td>32.6</td></tr><tr><td>B-1</td><td>550</td><td>0.05</td><td>42,000</td><td>74,000</td><td>19.6</td><td>20.0</td><td>18.7</td><td>20.9</td></tr><tr><td>B-5</td><td>550</td><td>0.002</td><td>33,700</td><td>55,100</td><td>10.4</td><td>12.7</td><td>14.7</td><td>15.9</td></tr><tr><td>B-26</td><td>600</td><td>0.05</td><td>32,500</td><td>62,000</td><td>18.2</td><td>19.6</td><td>21.7</td><td>24.5</td></tr><tr><td>B-4</td><td>600</td><td>0.002</td><td>32,300</td><td>52,000</td><td>11.1</td><td>12.0</td><td>12.5</td><td>13.5</td></tr><tr><td>B-19</td><td>650</td><td>0.05</td><td>32,000</td><td>52,800</td><td>12.6</td><td>13.7</td><td>13.9</td><td>15.0</td></tr><tr><td>B-6</td><td>650</td><td>0.002</td><td>32,100</td><td>42,900</td><td>6.5</td><td>9.4</td><td>7.9</td><td>8.1</td></tr><tr><td>C-20</td><td>700</td><td>0.05</td><td>29,900</td><td>43,600</td><td>9.3</td><td>12.3</td><td>5.6</td><td>9.4</td></tr><tr><td>C-1</td><td>700</td><td>0.002</td><td>37,800</td><td>43,100</td><td>2.4</td><td>2.8</td><td>5.9</td><td>5.9</td></tr><tr><td>B-2</td><td>760</td><td>0.05</td><td>28,900</td><td>41,100</td><td>8.0</td><td>8.5</td><td>10.0</td><td>10.5</td></tr><tr><td>C-21</td><td>760</td><td>0.002</td><td>28,010</td><td>33,700</td><td>2.4</td><td>3.5</td><td>2.3</td><td>2.0</td></tr><tr><td>B-20</td><td>850</td><td>0.05</td><td>27,900</td><td>31,400</td><td>2.5</td><td>3.8</td><td>0.65</td><td>0.20</td></tr><tr><td>C-8</td><td>850</td><td>0.002</td><td>20,600</td><td>20,600</td><td>0.8</td><td>1.8</td><td>1.3</td><td>0.60</td></tr></table>

![](images/0d8d894f45e3cbce1de612849918361929fac06a51771413ac9b439568a7aada.jpg)  
Fig. 11. Tensile Ductilities of MSRE Surveillance Specimens, Heat 5085.

![](images/0e3dfc4d0a39c14df5d43c07d0b0243d0855f37eb1c6c06161b9debb9c7722b7.jpg)  
Fig. 12. Comparative Tensile Properties of Irradiated and Unirradiated MSRE Surveillance Specimens, Heat 5085.
