Repository: ondrejch/msr_kb

# MSR KB Bundle

## Purpose

This repository preserves a deterministic, provenance-backed knowledge base for historical molten-salt reactor research.

It has two complementary uses:

- **historical knowledge base** under `kb/` for document-grounded entities, topics, timelines, reports, and normalized claims
- **distilled research layer** under `kb/distilled/` and `kb/wiki/research-guides/` for reusable salts, materials, compatibility, reactor-physics, and system-dynamics knowledge

The pipeline is intentionally deterministic: all generated outputs are derived from OCRed source documents and should remain traceable back to specific documents, sections, and line ranges.

File: pdf/ORNL-TM-2021/ORNL-TM-2021/hybrid_ocr/ORNL-TM-2021.md (part 1 of 2)
![](images/058795c71bc1bc1825b5474e74ba7771e9559f916f28593e94af89becad51159.jpg)

![](images/f1ce7b0ce5fa6e2e99f57e23236d165471cc897b2cd2c556945aaee268efdc71.jpg)

3445605134654

#

#IONAL LABORATORY

operated by

# UNION CARBIDE CORPORATION

# NUCLEAR DIVISION

for the

U.S. ATOMIC ENERGY COMMISSION

ORNL-TM-2021,Vol.1

![](images/3f08223ec24389fdf1de247e90de53b8c6f43c3521ce7eddc7966e5f9e64f3ad.jpg)

1

EFFECT OF ALLOYING ADDITIONS ON CORROSION BEHAVIOR OF NICKEL -

MOLYBDENUM ALLOYS IN FUSED FLUORIDE MIXTURES (Thesis)

Jackson Harvey DeVan

OKRIGE MTRX15-0305AOR

CEN

LIBRAY LOAN COPTY

DO NOT USE THE CODE THIS IS EXCEL

l you wish someone else can be on thisVery unique and unique game with documentand the history will encourage you

This report is a portion of a thesis submitted to the Graduate Council of the University of Tennessee in partial fulfillment of the requirements for the degree of Master of Science.

# LEGAL NOTICE

This report was prepared as an account of Government sponsored work. Neither the United States, nor the Commission, nor any person acting on behalf of the Commission:

A. Makes any warranty or representation, expressed or implied, with respect to the accuracy, completeness, or usefulness of the information contained in this report, or that the use of any information, apparatus, method, or process disclosed in this report may not infringe privately owned rights; or   
B. Assumes any liabilities with respect to the use of, or for damages resulting from the use of any information, apparatus, method, or process disclosed in this report.

As used in the above, "person acting on behalf of the Commission" includes any employee or contractor of the Commission, or employees of such contractor, to the extent that such employee or contractor of the Commission, or employee of such contractor prepares, disseminates, or provides access to, any information pursuant to his employment or contract with the Commission, or his employment with such contractor.

Contract No. W-7405-eng-26

METALS AND CERAMICS DIVISION

EFFECT OF ALLOYING ADDITIONS ON CORROSION BEHAVIOR OF NICKELMOLYBDENUM ALLOYS IN FUSED FLUORIDE MIXTURES

Jackson Harvey DeVan

MAY 1969

This report is a portion of a thesis submitted to the Graduate Council of the University of Tennessee in partial fulfillment of the requirements for the degree of Master of Science.

OAK RIDGE NATIONAL LABORATORY

Oak Ridge, Tennessee

operated by

UNION CARBIDE CORPORATION

for the

U.S. ATOMIC ENERGY COMMISSION

# CONTENTS

Page

Abstract 1

Introduction 1

Review of Related Work 3

Corrosion by Fluoride Mixtures 3

Corrosion Reactions 3

Reduction of $\mathbf{U}\mathbf{F}_4$ by Chromium 4

Corrosion of Nickel-Molybdenum Alloys. 6

Materials and Procedures 8

Test Materials 8

Test Equipment 8

Salt Preparation 12

Operating Procedures 13

Test Examination 13

Results and Discussion 15

Chromium 15

Corrosion-Product Concentrations 15

Metallographic Results 21

Aluminum 24

Corrosion-Product Concentrations 24

Metallographic Results 25

Titanium 28

Corrosion-Product Concentrations 28

Metallographic Results 29

Vanadium 30

Corrosion-Product Concentrations 30

Metallographic Results 30

Iron 30

Corrosion-Product Concentrations 30

Metallographic Results 32

Page

Niobium 32

Corrosion-Product Concentrations 32   
Metallographic Results 33

Tungsten 34

Corrosion-Product Concentrations 34   
Metallographic Results 36

Relative Thermodynamic Stabilities of Alloying Constituents 36

General Discussion of Alloying Effects 38

Summary and Conclusions 40

Acknowledgments 42

# ABSTRACT

Fused fluoride mixtures containing $\mathrm{UF_4}$ have been developed as fuel solutions for high-temperature nuclear reactors. To develop container materials for such mixtures, we investigated the corrosion properties of nickel-molybdenum alloys with various solid-solution strengthening additions. These evaluations utilized thermal convection loops which circulated salt mixtures between a hot-zone temperature of $815^{\circ}\mathrm{C}$ and a cold-zone temperature of $650^{\circ}\mathrm{C}$ .

The alloys selected for study contained 17 to $20\%$ Mo and various percentages of Cr, Al, Ti, V, Fe, Nb, and W. Loops of individual alloys were exposed to the salt mixture NaF-LiF-KF-UF $_4$ (11.2-45.3-41.0-2.5 mole %) for periods of 500 and 1000 hr. Measurements of the concentrations of corrosion products in after-test salt samples indicated the corrosion susceptibility of alloying additions to increase in this order: Fe, Nb, V, Cr, W, Ti, and Al. However, metallographic examinations of loop surfaces showed relatively light attack for all alloys except those containing combined additions of aluminum and titanium or aluminum and chromium.

A nickel-base alloy containing $17\%$ Mo, $7\%$ Cr, and $5\%$ Fe, designated Hastelloy N, was found to afford the best combination of strength and corrosion resistance among the alloy compositions tested.

# INTRODUCTION

Molten fluorides of uranium, thorium, or plutonium, in combination with other fluoride compounds, have wide applicability as fuels for the production of nuclear power. Because of their high boiling points, these mixtures can be contained at low pressures even at extremely high operating temperatures. Their chemical and physical properties impart additional advantages such as excellent stability under irradiation and large

solubility ranges for both uranium and thorium. These factors have prompted design studies of molten fluoride fuel systems in conjunction with thorium-uranium thermal breeders, uranium-plutonium converters, and uranium burners.

The development of reactors which incorporate a circulating fluoride salt is predicated on the availability of a construction material which will contain the salt over long time periods and also afford useful structural properties. The container material must also be resistant to air oxidation, be easily formed and welded into relatively complicated shapes, and be metallurgically stable over a wide temperature range.

In order to provide a material for initial reactor studies, several commercially available high-temperature alloy systems were evaluated with respect to the above requirements. As a result of these studies, Inconel, a nickel-base alloy containing 15 wt $\%$ Cr and 7 wt $\%$ Fe, was found to afford the best combination of desired properties and was utilized for the construction of the Aircraft Reactor Experiment. $^{2}$ Extensive corrosion tests, $^{3,4}$ as well as posttest examinations of the ARE, $^{5}$ confirmed the suitability of Inconel as a container material for relatively short-term fluoride salt exposures. Corrosion rates encountered with this alloy at temperatures above $700^{\circ}\mathrm{C}$ , however, were excessive for long-term use with most fluoride fuel systems.

Utilizing experience gained in corrosion testing of commercial alloys, we initiated an alloy development program to provide an advanced container material for fluoride fuel reactor systems. The reference alloy system was composed of nickel with a primary strengthening addition of $15 - 20\%$ Mo. This composition afforded exceptional resistance to fluoride attack but lacked sufficient mechanical strength and oxidation

resistance at desired operating temperatures. To augment these latter properties, additions of various solid-solution alloying agents were evaluated, among them Cr, Al, Ti, Nb, Fe, V, and W. An optimum alloy composition was selected on the basis of parallel investigations of the mechanical and corrosion properties which were imparted by each of these additions. The composition best suited to reactor use was determined to be within the range 15-17 wt % Mo, 6-8 wt % Cr, 4-6 wt % Fe, 0.04-0.08 wt % C, balance Ni. Subsequent studies of the alloy, designated Hastelloy N, have shown it to be extremely well suited for applications demanding long-term compatibility with fluoride salts in the temperature range 650-800°C.

The present research was concerned with the corrosion effects resulting from additions of alloying elements to the nickel-molybdenum system and an analysis of the thermodynamics of the corrosion process as indicated by these alloying effects.

# REVIEW OF RELATED WORK

# Corrosion by Fluoride Mixtures

# Corrosion Reactions

The corrosion of nickel-base alloys, containing iron and chromium, by fluoride fuel mixtures has been found to result from a combination of the following types of oxidation reactions:

1. Reactions involving impurities in the salt

$$
2 \mathrm {H F} + \mathrm {C r} = \mathrm {C r F} _ {2} + \mathrm {H} _ {2}, \tag {1}
$$

$$
\mathrm {N i F} _ {2} + \underline {{\mathrm {C r}}} = \mathrm {C r F} _ {2} + \underline {{\mathrm {N i}}}, \tag {2}
$$

$$
\mathrm {F e F} _ {2} + \underline {{\mathrm {C r}}} = \mathrm {C r F} _ {2} + \underline {{\mathrm {F e}}}. \tag {3}
$$

2. Reactions involving impurities in or on the metal, for example

$$
2 \mathrm {N i O} + \mathrm {Z r F} _ {4} = \mathrm {Z r O} _ {2} + 2 \mathrm {N i F} _ {2} \tag {4}
$$

followed by reaction (2).

3. Reactions involving components in the salt

$$
2 \mathrm {U F} _ {4} + \mathrm {C r} = \mathrm {C r F} _ {2} + 2 \mathrm {U F} _ {3}, \tag {5}
$$

$$
3 \mathrm {U F} _ {4} + \underline {{\mathrm {C r}}} = \mathrm {C r F} _ {3} + 3 \mathrm {U F} _ {3}. \tag {6}
$$

The extent of the first four of these reactions, which proceed strongly to the right and to completion rapidly, can be reduced by maintaining low impurity concentrations in the salt and on the surface of the metal. Reactions (5) and (6), on the other hand, are indigenous to fluoride systems which derive their usefulness through the containment of $\mathrm{UF_4}$ . While the role of chromium has been investigated extensively in connection with these reactions, $^8$ considerably less information is available regarding the thermodynamics of these reactions for the other alloying elements which were of interest in the present study.

# Reduction of $\mathbf{U}\mathbf{F}_{4}$ by Chromium

The reaction of $\mathsf{UF}_4$ with chromium is found to be strongly influenced by the reaction medium employed. In melts composed principally of NaF-ZrF $_4$ or NaF-BeF $_2$ , the reaction produces only divalent chromium, that is,

$$
2 \mathrm {U F} _ {4} + \underline {{\mathrm {C r}}} = 2 \mathrm {U F} _ {3} + \mathrm {C r F} _ {2}. \tag {7}
$$

However, in the case of NaF-KF-LiF-UF $_4$ mixtures used for this investigation, the reaction between chromium and UF $_4$ produces both divalent and

trivalent chromium. At equilibrium, approximately $80\%$ of the total chromium ions in the mixtures are observed to be trivalent, giving the net reaction

$$
2. 8 \mathrm {U F} _ {4} + \underline {{\mathrm {C r}}} = 0. 2 \mathrm {C r F} _ {2} + 0. 8 \mathrm {C r F} _ {3} + 2. 8 \mathrm {U F} _ {3}. \tag {8}
$$

The equilibrium constant for this reaction is given by

$$
K _ {\alpha} = \frac {\left(\alpha_ {C r F _ {2}}\right) ^ {0 . 2} \left(\alpha_ {C r F _ {3}}\right) ^ {0 . 8} \left(\alpha_ {U F _ {3}}\right) ^ {2 . 8}}{\left(\alpha_ {U F _ {4}}\right) ^ {2 . 8} \left(\alpha_ {C r}\right)} \tag {9}
$$

where $\alpha$ represents thermodynamic activity. Because of the relatively small concentrations of $\mathrm{CrF_2}$ and $\mathrm{UF_3}$ which are attained in the salt solutions at equilibrium, the activities of each of these components can be closely approximated by their mole fractions, in accordance with Henry's law. Thus, for a salt system of fixed $\mathrm{UF_4}$ concentration, assuming the reference states for salt components to be the infinitely dilute solution,

$$
K _ {\alpha} = \frac {\left(\mathrm {N} _ {\mathrm {C r F} _ {2}}\right) ^ {0 . 2} \left(\mathrm {N} _ {\mathrm {C r F} _ {3}}\right) ^ {0 . 8} \left(\mathrm {N} _ {\mathrm {U F} _ {3}}\right) ^ {2 . 8}}{\left(\alpha_ {\mathrm {U F} _ {4}}\right) ^ {2 . 8} \left(\alpha_ {\underline {{\mathrm {C r}}}}\right)} \tag {10}
$$

For a system initially containing no $\mathbf{U}\mathbf{F}_3$ , $\mathrm{CrF_2}$ , or $\mathrm{CrF_3}$ , it follows that $\mathrm{N}_{\mathrm{CrF_2}} = 1 / 4\mathrm{N}_{\mathrm{CrF_3}} = 1 / 14\mathrm{N}_{\mathrm{UF_3}}$ . In such systems where the change in $\mathbf{U}\mathbf{F}_4$ concentration is small, Eq. (9) reduces to

$$
\left(\mathrm {N} _ {\mathrm {C r F} _ {2}} + \mathrm {N} _ {\mathrm {C r F} _ {3}}\right) = \mathrm {K} _ {\mathrm {N}} \alpha_ {\underline {{\mathrm {C r}}}} ^ {5 / 1 9} \tag {11}
$$

where

$$
\mathrm {K} _ {\mathrm {N}} = 5 \left(\frac {\mathrm {K} _ {\alpha}}{4}\right) ^ {4 / 1 9} \left(\frac {\alpha_ {\mathrm {U F} _ {4}}}{1 4}\right) ^ {1 4 / 1 9}.
$$

The constant $\mathbf{K}_{\mathbb{N}}$ has been experimentally determined for the mixture LiF-KF-NaF-UF4 (11.2-41.0-45.3-2.5 mole %) by equilibrating it with pure chromium ( $\alpha_{\mathrm{Cr}}^{\circ} = 1$ ) at 600 and $800^{\circ}\mathrm{C}$ (ref. 8). Under these conditions, the constant is equivalent in value to the mole fraction of chromium ions in the salt at equilibrium. The measured values of $\mathbf{K}_{\mathbb{N}}$ are listed in Table 1.

Table 1. Equilibrium Concentrations<sup>a</sup> of Chromium Fluorides for the Reaction of Pure Chromium with UF<sub>4</sub>   

<table><tr><td rowspan="2">Equilibration Temperature (°C)</td><td colspan="2">Concentration of Chromium Ions in NaF-LiF-KF-UF4(11.2-41.0-45.3-2.5 mole %)</td></tr><tr><td>ppm</td><td>mole fraction (KN)</td></tr><tr><td>600</td><td>1100</td><td>1.0 × 10-3</td></tr><tr><td>800</td><td>2600</td><td>2.4 × 10-3</td></tr></table>

aJ. D. Redman, ANP Quart. Progr. Rept. Dec. 31, 1957, ORNL-2440, pp. 78-82.

Because the chromium- $\mathrm{UF_4}$ reaction is temperature dependent, chemical equilibrium between these two components is precluded in systems of uniform alloy composition where the circulating salt continually experiences a temperature change. In such systems chromium tends to be continually removed from hotter portions and deposited in cooler portions. A theory relating the rate of this movement to the operating parameters of the container system has been formulated by Evans.[9]

# Corrosion of Nickel-Molybdenum Alloys

Because of the oxidation of chromium by fuel-bearing fluoride salts, alloys employing large percentages of this element were not satisfactory

as container materials except at temperatures where diffusion rates in the alloys were relatively low. Accordingly, evaluations were made of several commercial alloys in which chromium was not employed as a major alloying addition. Based on these tests, alloys of nickel and molybdenum appeared to offer the most promising container system for achieving relatively high reactor operating temperatures. Unfortunately, commercially available nickel-molybdenum alloys which exhibited excellent corrosion properties were not well suited to contemplated reactor systems because of three adverse characteristics: (1) poor fabricability; (2) a tendency to age-harden and embrittle at service temperatures between 650 and $815^{\circ}\mathrm{C}$ (ref. 10); and (3) poor resistance to oxidation by air at elevated temperatures. The scale formed on exposure of these alloys to high-temperature air was of the type NiMoO₄, which upon thermal cycling between 760 and $350^{\circ}\mathrm{C}$ underwent a phase transformation and spalled as a consequence of a resultant volume change.[11]

By means of an alloy development program, however, it was considered plausible to eliminate the undesirable features of the commercial materials while retaining their inherent corrosion resistance. The initial objective of this program was to provide an alloy which did not embrittle under the thermal treatments imposed by reactor operation. By experimenting with various compositions of binary nickel-molybdenum alloys, it was determined that lowering the molybdenum concentration to a level of $15 - 17\%$ served to avoid detrimental age-hardening effects in the alloy system.[12] Although such an alloy system was satisfactory from the standpoint of corrosion resistance, it was necessary to augment the oxidation and strength characteristics of the system through additional solid-solution alloying agents. The corrosion effects which resulted from these additions were the subjects of the present study.

# MATERIALS AND PROCEDURES

# Test Materials

The nickel-molybdenum alloy compositions selected for study were supplied by the Metals and Ceramics Division at ORNL and, under subcontract agreements, by Battelle Memorial Institute and Superior Tube Company. Alloys furnished by ORNL were induction-melted under vacuum, while those furnished by subcontractors were induction-melted in air using a protective slag. Each alloy heat, which ranged in weight from 12 to 100 lb, was either forged or extruded into a 3-in.-diam tube blank and was subsequently drawn into 1/2-in.-OD seamless tubing by the Superior Tube Company. The cold-drawn tubing was annealed at $1120^{\circ}\mathrm{C}$ . Table 2 lists the experimental alloy compositions used for this corrosion study.

# Test Equipment

The method selected to evaluate the corrosion properties of these alloys was based on the following considerations:

1. The method necessarily had to be tailored to the use of relatively small quantities of material, since it was practical to produce only small heats of the many alloys desired for study.   
2. Tubing was considered to be a highly desirable form in which to test the material, since production of the material in this form was carried out as an adjunct to evaluating the fabricability of each alloy.   
3. Previous demonstrations of the effects of temperature gradient in the salt and the salt flow rate on the corrosion behavior of container materials in fluorides made it mandatory that corrosion tests be conducted under dynamic conditions, that is, conditions which provided for the continuous flow of salt through a temperature gradient.

The thermal convection loop, which had been used extensively for Inconel corrosion studies and had been developed into an extremely straightforward and reliable test device, was judged to be the best form of experimental device for meeting these requirements. This device consists of a closed loop of tubing, bent to resemble the outline of a harp,

Table 2. Compositions of Experimental Alloys Used for Corrosion Studies   

<table><tr><td rowspan="2">Heat Numbera</td><td colspan="9">Composition, wt %</td><td colspan="9">Composition, at. %</td></tr><tr><td>Ni</td><td>Mo</td><td>Cr</td><td>Fe</td><td>Ti</td><td>Al</td><td>Nb</td><td>W</td><td>V</td><td>Ni</td><td>Mo</td><td>Cr</td><td>Fe</td><td>Ti</td><td>Al</td><td>Nb</td><td>W</td><td>V</td></tr><tr><td colspan="19">Series I</td></tr><tr><td>OR 30-1</td><td>80.12</td><td>16.93</td><td>2.83</td><td></td><td></td><td></td><td></td><td></td><td></td><td>85.50</td><td>11.10</td><td>3.41</td><td></td><td></td><td></td><td></td><td></td><td></td></tr><tr><td>-2</td><td>78.55</td><td>16.65</td><td>4.62</td><td></td><td></td><td></td><td></td><td></td><td></td><td>83.60</td><td>10.80</td><td>5.55</td><td></td><td></td><td></td><td></td><td></td><td></td></tr><tr><td>-4</td><td>73.65</td><td>16.37</td><td>9.21</td><td></td><td></td><td></td><td></td><td></td><td></td><td>78.30</td><td>10.60</td><td>11.04</td><td></td><td></td><td></td><td></td><td></td><td></td></tr><tr><td>-6</td><td>78.50</td><td>15.11</td><td>6.40</td><td></td><td></td><td></td><td></td><td></td><td></td><td>82.70</td><td>9.72</td><td>7.60</td><td></td><td></td><td></td><td></td><td></td><td></td></tr><tr><td>37A-1</td><td>77.0</td><td>20.39</td><td>2.62</td><td></td><td></td><td></td><td></td><td></td><td></td><td>83.30</td><td>13.50</td><td>3.20</td><td></td><td></td><td></td><td></td><td></td><td></td></tr><tr><td>43A-3</td><td>73.30</td><td>20.34</td><td>6.34</td><td></td><td></td><td></td><td></td><td></td><td></td><td>78.90</td><td>13.40</td><td>7.71</td><td></td><td></td><td></td><td></td><td></td><td></td></tr><tr><td colspan="19">Series II</td></tr><tr><td>OR 30-7</td><td>82.10</td><td>15.93</td><td></td><td></td><td></td><td>1.88</td><td></td><td></td><td></td><td>85.60</td><td>10.15</td><td></td><td></td><td>4.26</td><td></td><td></td><td></td><td></td></tr><tr><td>-8</td><td>80.30</td><td>17.80</td><td></td><td></td><td>1.89</td><td></td><td></td><td></td><td></td><td>85.90</td><td>11.60</td><td></td><td>2.47</td><td></td><td></td><td></td><td></td><td></td></tr><tr><td>-9</td><td>81.10</td><td>16.8</td><td></td><td></td><td></td><td></td><td></td><td>2.09</td><td></td><td>88.10</td><td>11.20</td><td></td><td></td><td></td><td></td><td>0.72</td><td></td><td></td></tr><tr><td>-10</td><td>81.10</td><td>16.60</td><td></td><td></td><td></td><td></td><td></td><td></td><td>2.23</td><td>86.40</td><td>10.80</td><td></td><td></td><td></td><td></td><td></td><td>2.73</td><td></td></tr><tr><td>-11</td><td>79.80</td><td>16.53</td><td></td><td>3.68</td><td></td><td></td><td></td><td></td><td></td><td>85.10</td><td>10.80</td><td>4.12</td><td></td><td></td><td></td><td></td><td></td><td></td></tr><tr><td>-12</td><td>80.00</td><td>16.80</td><td></td><td></td><td></td><td></td><td>3.22</td><td></td><td></td><td>86.70</td><td>11.10</td><td></td><td></td><td></td><td>2.20</td><td></td><td></td><td></td></tr><tr><td>-19</td><td>79.00</td><td>16.90</td><td></td><td></td><td></td><td></td><td></td><td>4.10</td><td></td><td>87.10</td><td>11.40</td><td></td><td></td><td></td><td></td><td>1.44</td><td></td><td></td></tr><tr><td>-20</td><td>79.20</td><td>16.60</td><td></td><td></td><td></td><td></td><td></td><td></td><td>4.18</td><td>84.10</td><td>10.80</td><td></td><td></td><td></td><td></td><td></td><td>5.11</td><td></td></tr><tr><td>-21</td><td>78.90</td><td>16.40</td><td></td><td></td><td></td><td></td><td>4.71</td><td></td><td></td><td>85.50</td><td>10.90</td><td></td><td></td><td></td><td>3.62</td><td></td><td></td><td></td></tr><tr><td>S T23012</td><td>82.00</td><td>17.42</td><td></td><td></td><td></td><td>0.53</td><td></td><td></td><td></td><td>87.40</td><td>11.40</td><td></td><td></td><td>1.22</td><td></td><td></td><td></td><td></td></tr><tr><td>OR 1491</td><td>86.58</td><td>11.23</td><td></td><td></td><td></td><td>2.19</td><td></td><td></td><td></td><td>88.16</td><td>6.99</td><td></td><td></td><td>4.35</td><td></td><td></td><td></td><td></td></tr><tr><td colspan="19">Series III</td></tr><tr><td>OR 30-13</td><td>79.93</td><td>17.56</td><td></td><td></td><td>1.56</td><td>0.95</td><td></td><td></td><td></td><td>84.48</td><td>11.35</td><td></td><td>2.02</td><td>2.18</td><td></td><td></td><td></td><td></td></tr><tr><td>-14</td><td>79.53</td><td>16.50</td><td></td><td></td><td>1.52</td><td>2.45</td><td></td><td></td><td></td><td>82.11</td><td>10.42</td><td></td><td>1.92</td><td>5.51</td><td></td><td></td><td></td><td></td></tr><tr><td>-16</td><td>77.74</td><td>16.00</td><td>3.65</td><td></td><td>1.49</td><td>1.12</td><td></td><td></td><td></td><td>81.01</td><td>10.20</td><td>4.30</td><td>1.90</td><td>2.54</td><td></td><td></td><td></td><td></td></tr><tr><td>-22</td><td>77.65</td><td>15.90</td><td>5.69</td><td></td><td></td><td>1.16</td><td>0.60</td><td></td><td></td><td>80.27</td><td>10.05</td><td>6.64</td><td></td><td>2.61</td><td>0.39</td><td></td><td></td><td></td></tr><tr><td>-33</td><td>74.07</td><td>15.15</td><td>5.01</td><td>5.07</td><td></td><td>0.70</td><td></td><td></td><td></td><td>77.26</td><td>9.66</td><td>5.90</td><td>5.56</td><td>1.59</td><td></td><td></td><td></td><td></td></tr><tr><td>B2897</td><td>76.13</td><td>20.50</td><td></td><td></td><td>1.25</td><td></td><td>1.32</td><td></td><td></td><td>83.61</td><td>13.77</td><td></td><td>1.68</td><td></td><td>0.92</td><td></td><td></td><td></td></tr><tr><td>B2898</td><td>76.30</td><td>20.50</td><td></td><td></td><td>2.44</td><td></td><td>1.31</td><td></td><td></td><td>82.60</td><td>13.20</td><td></td><td>3.24</td><td></td><td>0.90</td><td></td><td></td><td></td></tr><tr><td>B3276</td><td>69.19</td><td>21.10</td><td>7.58</td><td></td><td></td><td></td><td>2.16</td><td></td><td></td><td>75.17</td><td>14.00</td><td>9.32</td><td></td><td></td><td>1.48</td><td></td><td></td><td></td></tr><tr><td>B3277</td><td>66.95</td><td>21.60</td><td>7.82</td><td></td><td></td><td>1.31</td><td>2.32</td><td></td><td></td><td>71.72</td><td>14.20</td><td>9.47</td><td></td><td>3.06</td><td>1.57</td><td></td><td></td><td></td></tr><tr><td>S T23011</td><td>71.50</td><td>15.06</td><td>3.84</td><td></td><td></td><td>0.53</td><td>4.17</td><td>4.90</td><td></td><td>79.04</td><td>10.20</td><td>4.79</td><td></td><td>1.27</td><td>2.91</td><td>1.72</td><td></td><td></td></tr><tr><td>S T23013</td><td>74.42</td><td>15.20</td><td></td><td></td><td></td><td>0.58</td><td>4.57</td><td>5.23</td><td></td><td>83.14</td><td>10.36</td><td></td><td></td><td>1.40</td><td>3.23</td><td>1.85</td><td></td><td></td></tr><tr><td>S T23014</td><td>80.86</td><td>16.70</td><td></td><td></td><td>2.10</td><td>0.57</td><td></td><td></td><td></td><td>85.22</td><td>10.76</td><td></td><td>2.71</td><td>1.30</td><td></td><td></td><td></td><td></td></tr></table>

aOR denotes heats furnished by the Metals and Ceramics Division; S T by Superior Tube Company; and B by Battelle Memorial Institute.

two legs of which are heated and two of which are exposed to the cooling effects of ambient air. Flow results from the difference in density of the salt in the hot and cold portions of the loop.

The configuration and dimensions of the loop design are presented in Fig. 1. All loops were fabricated of seamless tubing having an outside diameter of 0.500 in. and a wall thickness of 0.035 in. The tubing was assembled by the Heliarc welding technique using an inert gas backing.

During operation the loops were heated by a series of clamshell resistance heating elements located as shown in Fig. 1. To fill the loop required that we apply heat to both the cold- and hot-leg sections. Auxiliary heating for this purpose was provided by passage of electric current directly through the tube wall. When the loop was filled, as determined by an electrical shorting probe near the top of the loop, the auxiliary heat source was turned off and the heating elements were turned on. Insulation was then removed from the cold leg to whatever amount was required to establish a predetermined temperature gradient.

Loop temperatures were measured with Chromel-P-Alumel thermocouples located as shown in Fig. 1. The thermocouple junctions, in the form of small beads, were welded to the outside tube wall with a condenser discharge welder and covered by a layer of quartz tape, which in turn was covered with stainless steel shim stock. All tests were operated so as to achieve a maximum mixed-mean salt temperature of $815^{\circ}\mathrm{C}$ and a minimum salt temperature of $650^{\circ}\mathrm{C}$ . The maximum salt-metal interface temperature, which was attained near the top of the vertical heated section, exceeded the maximum bulk salt temperature by approximately $95^{\circ}\mathrm{C}$ (ref. 13). The salt-flow rate under these temperature conditions was established from heat balance calculations to be in the range of 5 to 7 ft/min.

![](images/1d5a5e5126a89506912d1bc161e050c54f95502f7b1400ea71b5321225fe57f6.jpg)  
Fig. 1. Schematic Diagram of Thermal Convection Loop Used for Evaluations of Experimental Nickel-Molybdenum Alloys. The locations of thermocouples and test samples are shown.

# Salt Preparation

The fuel mixture used in these studies was of the composition shown in Table 3. We selected the LiF-KF-NaF-UF $_4$ composition (Salt 107) on the basis that the oxidation of container constituents by a given concentration of UF $_4$ tended to be greater for this mixture than for other mixtures of practical importance. Thus, achievement of satisfactory compatibility with this mixture in effect provided a container material of ultimate versatility with respect to all fuel mixtures.

Table 3. Composition of Fluoride Mixture Used to Evaluate Experimental Nickel-Molybdenum Alloys   
Salt Number: 107 Liquidus Temperature: $490^{\circ}C$   

<table><tr><td>Component</td><td>Mole %</td><td>Weight %</td></tr><tr><td>NaF</td><td>11.2</td><td>9.79</td></tr><tr><td>LiF</td><td>45.3</td><td>24.4</td></tr><tr><td>KF</td><td>41.0</td><td>49.4</td></tr><tr><td>UF4</td><td>2.5</td><td>16.3</td></tr></table>

The fluoride mixtures were prepared from reagent-grade materials and were purified by the Fluoride Processing Group of the Reactor Chemistry Division. In general, the procedure for purification was as follows: (1) the dry ingredients, except for $\mathrm{UF_4}$ , were mixed, evacuated several times for moisture removal, and then melted under an atmosphere of helium; (2) the molten mixture was held at $815^{\circ}\mathrm{C}$ and treated with hydrogen for 4 hr to purge hydrofluoric acid from the mixture; (3) the mixture was cooled to $205^{\circ}\mathrm{C}$ under a helium atmosphere and $\mathrm{UF_4}$ was admitted. Upon the addition of the $\mathrm{UF_4}$ , the mixture was remelted, heated to $815^{\circ}\mathrm{C}$ , and then treated again with hydrogen to purge the excess hydrofluoric acid.

All mixtures were prepared in 300-lb quantities and apportioned into 50-lb containers, after which samples were submitted for analysis of Ni, Fe, and Cr. It was required that each of these elements be present

in amounts less than 500 ppm as determined from individual batch analyses. A second before-test analysis of each salt mixture was obtained from a sample of the salt taken as it was being admitted to the test loop.

# Operating Procedures

Each loop was thoroughly degreased with acetone and checked for leaks using a helium mass spectrometer. After thermocouples and heaters were assembled and insulation was applied, the loop was placed in a test stand, as shown in Fig. 2.

The salt charging pot was connected to the loop with nickel or Inconel tubing, and both the loop and the charging pot were heated to $650^{\circ}\mathrm{C}$ under a dynamic vacuum of less than $50\mu \mathrm{Hg}$ . Helium pressure was then applied to the charging pot in order to force the salt mixture from the pot to the loop. After filling, salt was allowed to stand in the loop at $650^{\circ}\mathrm{C}$ for approximately 2 hr, so that oxides and other impurities would be dissolved from the container surface into the salt mixture. This mixture was then removed, and a fresh salt mixture was admitted from the fluoride charging pot. A helium cover gas under slight positive pressure (approx 5 psig) was maintained over the salt mixture during all periods of testing.

At the end of test, power to the loop was cut off and insulation was stripped from the loop so as to freeze the salt mixture as rapidly as possible.

# Test Examination

Each loop was sectioned with a tubing cutter into approximately 6-in. lengths. Five 2-in. sections were then removed from the loop positions indicated in Fig. 1 for metallographic examination. Two of the remaining 6-in. sections, one from the hottest section of the loop (specimen H) and one from the coldest section (specimen C), were obtained for salt chemistry studies, and the remaining loop segments were held in storage until all examinations of the loop were completed.

Salt removal was accomplished by heating each section in a small tube furnace at $600^{\circ}\mathrm{C}$ in helium. The salt was collected in a graphite

![](images/e2e81cb46d1f93b74a8797a03b175f5c8de33fe8026422161496a29b98904239.jpg)  
Fig. 2. Photograph of Assembled Thermal Convection Loops and Test Stands.

crucible located below the furnace windings. The five 2-in. sections of tubing were examined metallographically, and the salt samples were submitted individually for petrographic and chemical analyses. If layers of corrosion products were discovered on the tube wall, samples of the tubing and salt contained in that section were also submitted for x-ray diffraction examination.

# RESULTS AND DISCUSSION

Alloying effects were evaluated in terms of both the corrosion products entering the salt mixtures and the metallographic appearance of the alloy after test. Results have been grouped in this section according to the alloying element studied.

# Chromium

# Corrosion-Product Concentrations

Effects of chromium additions were examined in six ternary alloys with chromium contents of 3.2 to 11.0 at. %. One loop of each of these compositions was operated with Salt 107 for 500 hr under the test conditions described above. The compositions investigated and the attendant concentrations of chromium ions in salt samples taken at the conclusion of these tests are shown in Table 4. The extent of reaction between chromium and fluoride constituents, as indicated by the chromium ion concentrations, increased with the amount of chromium in the alloy. This increase is illustrated graphically in Fig. 3, where the data are compared with data for Inconel<sup>14</sup> and pure chromium.<sup>15</sup> It may be noted that the chromium concentrations of the salts were less than those for Inconel loops operated under identical temperature conditions. A horizontal line, which represents the chromium ion concentration at

Table 4. Corrosion-Product Concentrations of Salts Tested with Nickel-Molybdenum-Chromium Alloys   

<table><tr><td rowspan="2">Heat Number</td><td colspan="2">Alloy Composition (at. %)</td><td rowspan="2">Test Duration (hr)</td><td colspan="3">Chromium Concentration in Salt Samplesa (mole %)</td></tr><tr><td>Cr</td><td>Other Components</td><td>Sample H</td><td>Sample C</td><td>Other</td></tr><tr><td>OR 37A-1</td><td>3.20</td><td>13.5 Mo, bal Ni</td><td>500</td><td>0.0194</td><td>0.0180</td><td>0.0213</td></tr><tr><td>OR 30-1</td><td>3.41</td><td>11.1 Mo, bal Ni</td><td>500</td><td>0.0222</td><td>0.0365</td><td>0.0291</td></tr><tr><td>OR 30-2</td><td>5.55</td><td>10.8 Mo, bal Ni</td><td>500</td><td>0.0375</td><td>0.0352</td><td>0.0376</td></tr><tr><td>OR 30-2</td><td>5.55</td><td>10.8 Mo, bal Ni</td><td>1000</td><td>0.0509</td><td>0.0509</td><td>0.0543</td></tr><tr><td>OR 30-6</td><td>7.60</td><td>9.72 Mo, bal Ni</td><td>500</td><td>0.0606</td><td>0.0606</td><td>0.0566</td></tr><tr><td>OR 43A-3</td><td>7.71</td><td>13.4 Mo, bal Ni</td><td>500</td><td>0.0453</td><td>0.0476</td><td>0.0425</td></tr><tr><td>OR 30-4</td><td>11.04</td><td>10.6 Mo, bal Ni</td><td>500</td><td>0.0819</td><td>0.0814</td><td>0.0699</td></tr></table>

aSample designations "H" and "C" are discussed on page 13; "other" designates salt samples obtained from metallographic specimens.

equilibrium with pure chromium at $600^{\circ}\mathrm{C}$ , is seen in Fig. 3 to be above the measured chromium ion concentrations for all alloys tested. Thus, the observed concentrations were less than those required for the formation of pure chromium crystals in the coldest portion of the loops (approx $650^{\circ}\mathrm{C}$ ).

As discussed previously, the concentration of chromium ions under the conditions of these tests should be governed by the relation [Eq. (11)]

$$
\mathrm {N} _ {\mathrm {C r} \text {i o n s}} = \left(\mathrm {N} _ {\mathrm {C r F} _ {2}} + \mathrm {N} _ {\mathrm {C r F} _ {3}}\right) = \mathrm {K} _ {2} \alpha_ {\underline {{\mathrm {C r}}}} ^ {5 / 1 9},
$$

where $\mathbf{N}_{\mathrm{Cr}}$ is the mole fraction of chromium ions in Salt 107 at equilibrium with an alloy of given chromium activity, $\alpha_{\mathrm{Cr}}$ . If we assume that $\mathbf{N}_{\mathrm{Cr}}$ gives an approximate measure of $\alpha_{\mathrm{Cr}}$ , the resultant chromium ion concentrations for these alloys should lie within a region which is bounded above by the function determined at a temperature equivalent to the maximum loop temperature and below by the function determined at the minimum loop temperature. Bounds using experimental values of $\mathbf{K}_2$

![](images/d13a1690f3c102eda1816b22c65cf3d6e699def8154595e39feb7da8cb514ef8.jpg)  
Fig. 3. Concentration of Chromium Ions in Salt 107 as a Function of Chromium Content in Nickel-Molybdenum-Chromium Alloys.

measured at 800 and $600^{\circ}\mathrm{C}$ (Table 1), which reasonably approximate the maximum and minimum loop temperatures, are plotted in Fig. 3 and are seen to include only two of the observed loop concentrations, both corresponding to chromium compositions greater than 7 at. %. However, except for the alloy with least chromium content, all concentrations lie relatively close to the lower bound and roughly approximate the slope of this bound.

The deviation of measured corrosion-product concentrations in these tests from the predicted concentration ranges may have resulted primarily from inaccuracy in the assumption that $\underline{\mathbb{N}_{\mathrm{Cr}}}$ equals $\alpha_{\mathrm{Cr}}$ . However, assuming $\alpha_{\mathrm{Cr}}$ to be accurately known, the corrosion-product concentrations in these tests would nevertheless have been lower than those predicted, since corrosive attack would necessarily reduce the chromium content and hence the

chromium activity at the surface of the alloys relative to the original chromium activity. We also examined the possibility that the test times were not sufficiently long for the chromium concentration of the salt to have completely attained the maximum or steady-state level. To evaluate this latter point, sufficient material of one of the alloy compositions, heat OR 30-2, was obtained to permit the operation of a 1000-hr test. Results of this test, which are shown in Table 4 and Fig. 3, indicated that only a small increase in chromium concentration occurred between the 500- and 1000-hr intervals. It was concluded, therefore, that the 500-hr test provided a reasonably close estimate of the limiting corrosion-product concentrations associated with the temperature conditions of these experiments.

Additional data on the effects of chromium in nickel-molybdenum alloys were afforded by tests of five alloys which contained chromium in combination with one or more other alloying elements, as shown in Table 5. Notwithstanding the additional alloying agents, the concentrations of chromium-containing corrosion products following 500-hr tests of these alloys in Salt 107, as shown in Table 5, were comparable to the concentrations associated with the simple ternary chromium-containing alloys. The corrosion-product concentrations for the alloys with multiple additions are plotted in Fig. 4, and are seen to show the same general variation with chromium content as the ternary alloys (see Fig. 3).

Also shown in Table 5 and Fig. 4 are the results of 1000-hr tests of four of the alloys containing multiple additions. After all but one of these tests, the chromium ion concentrations in the salts were slightly higher than for 500-hr tests of the same alloys; in one test, the chromium ion concentration was unaccountably lower. The chromium ion concentrations of these multicomponent alloys again fell near those predicted on the basis of equilibrium data for pure chromium at $600^{\circ}\mathrm{C}$ and were considerably less than the concentration needed to deposit pure chromium at $600^{\circ}\mathrm{C}$ .

The chromium activities in all of the alloys tested would appear on the basis of corresponding corrosion-product concentrations to be lower than the activity of chromium in Inconel. However, it is important to note in Figs. 3 or 4 that any alloy in which the chromium activity

Table 5. Corrosion-Product Concentrations of Salts Tested with Nickel-Molybdenum Alloys Containing Chromium in Combination with Other Alloying Elements
