Repository: ondrejch/msr_kb

# MSR KB Bundle

## Purpose

This repository preserves a deterministic, provenance-backed knowledge base for historical molten-salt reactor research.

It has two complementary uses:

- **historical knowledge base** under `kb/` for document-grounded entities, topics, timelines, reports, and normalized claims
- **distilled research layer** under `kb/distilled/` and `kb/wiki/research-guides/` for reusable salts, materials, compatibility, reactor-physics, and system-dynamics knowledge

The pipeline is intentionally deterministic: all generated outputs are derived from OCRed source documents and should remain traceable back to specific documents, sections, and line ranges.

File: pdf/ORNL-TM-2136/ORNL-TM-2136/hybrid_ocr/ORNL-TM-2136.md (part 1 of 5)
ORNL-TM-2136

GRAPHITE BEHAVIOR AND ITS EFFECTS ON MSBR PERFORMANCE

# LEGAL NOTICE

This report was prepared as an account of Government sponsored work. Neither the United States, nor the Commission, nor any person acting on behalf of the Commission:

A. Makes any warranty or representation, expressed or implied, with respect to the accuracy, completeness, or usefulness of the information contained in this report, or that the use of any information, apparatus, method, or process disclosed in this report may not infringe privately owned rights; or   
B. Assumes any liabilities with respect to the use of, or for damages resulting from the use of any information, apparatus, method, or process disclosed in this report.

As used in the above, "person acting on behalf of the Commission" includes any employee or contractor of the Commission, or employee of such contractor, to the extent that such employee or contractor of the Commission, or employee of such contractor prepares, disseminates, or provides access to, any information pursuant to his employment or contract with the Commission, or his employment with such contractor.

Contract No. W-7405-eng-26

MOLTEN SALT REACTOR PROGRAM

# GRAPHITE BEHAVIOR AND ITS EFFECTS ON MSBR PERFORMANCE

P. R. Kasten

E. S. Bettis

W. H. Cook

W. P. Eatherly

D. K. Holmes

R.J.Kedl

C. R. Kennedy

S. S. Kirshlis

H. E. McCoy

A. M. Perry

R.C.Robertson

D. Scott

R. A. Strehlow

# LEGAL NOTICE

This report was prepared as an account of Government sponsored work. Neither the United States, nor the Commission, nor any person acting on behalf of the Commission:   
A. Makes any warranty or representation, expressed or implied, with respect to the accuracy, completeness, or usefulness of the information contained in this report, or that the use of any information, apparatus, method, or process disclosed in this report may not infringe privately owned rights; or   
B. Assumes any liabilities with respect to the use of, or for damages resulting from the use of any information, apparatus, method, or process disclosed in this report.   
As used in the above, "person acting on behalf of the Commission" includes any employee or contractor of the Commission, or employee of such contractor, to the extent that such employee or contractor of the Commission, or employee of such contractor prepares, disseminates, or provides access to, any information pursuant to his employment or contract with the Commission, or his employment with such contractor.

FEBRUARY 1969

OAK RIDGE NATIONAL LABORATORY

Oak Ridge, Tennessee

operated by

UNION CARBIDE CORPORATION

for the

U.S. ATOMIC ENERGY COMMISSION

![](images/91d0779f0e6b53672694029b086a1246f597acee4463f9a27ffbc0e466d4f2bf.jpg)

# CONTENTS

# ABSTRACT 1

1. INTRODUCTION 2   
2. SUMMARY AND CONCLUSIONS 3   
3. GRAPHITE BEHAVIOR 9

3.1 Irradiation Behavior of Graphite 10   
3.2 Stresses Generated in Graphite During Irradiation 17   
3.3 Penetration of Graphite by Gases and Salts 32

3.3.1 Penetration by Gases 32   
3.3.2 Penetration by Salts 34   
3.3.3 Pore Volume Sealing Technique 36   
3.3.4 Surface Coatings and Seals 39

3.4 Near-Term Industrial Production Capability 41

4. FISSION PRODUCT BEHAVIOR IN MOLTEN-SALT REACTOR SYSTEMS 42

4.1 In-Pile Capsule Tests 43   
4.2 Exposure Tests in the MSRE Core 43   
4.3 Tests in the MSRE Pump Bowl 47   
4.4 Chemical State of Noble-Metal Fission Products 50   
4.5 Results from ORR Loop Experiments 50   
4.6 Evaluation of Results 51

5. NOBLE-GAS BEHAVIOR IN THE MSER 53   
6. INFLUENCE OF GRAPHITE BEHAVIOR ON MSBR PERFORMANCE AND DESIGN 61

6.1 Effect of Core Power Density on MSBR Performance 61   
6.2 Effect of Graphite Dimensional Changes on MSBR Performance 62   
6.3 Mechanical Design Factors and Cost Considerations 65

6.4 The Influence on MSER Performance of Noble-Metal Deposition on Graphite 74   
6.5 Conclusions 79

# 7. PROGRAM TO DEVELOP IMPROVED GRAPHTITES FOR MSER'S 80

7.1 Fundamental Physical Studies 82   
7.2 Fundamental Chemical Studies 83   
7.3 Fabrication Studies 84   
7.4 Engineering Properties 85   
7.5 Irradiation Program 86   
7.6 Conclusions 86

# APPENDIX - Graphite Exposure Measurements and Their Relationships to Exposures in an MSBR 83

# P. R. Kasten

E. S. Bettis

S. S. Kirslis

W. H. Cook

H. E. McCoy

W. P. Eatherly

A. M. Perry

D. K. Holmes

R. C. Robertson

R.J.Kedl

D. Scott

C. R. Kennedy

R. A. Strehlow

# ABSTRACT

Graphite behavior under Molten-Salt Breeder Reactor (MSBR) conditions is reviewed and its influence on MSBR performance estimated. Based on the irradiation behavior of small-sized graphite specimens, a permissible reactor exposure for MSBR graphite is about $3 \times 10^{22}$ neutrons/cm² ( $E > 50$ kev). The stresses generated in the graphite due to differential growth and thermal gradients are relieved by radiation-induced creep, such that the maximum stress during reactor exposure is less than 1000 psi for reactor designs having a peak core power density of about 100 kw/liter and reactor exposures less than about 2-1/2 years. The corresponding power costs for single-fluid MSBR's would be about 3.1 mills/kwhr(e) based on a capital charge rate of $12\%$ per year and an $80\%$ load factor. Experimental data on graphite behavior also indicate that graphites with improved dimensional stability under irradiation can be developed, which would lead to improved reactor performance.

The deposition of fission products on graphite does not appear to be large (10 to $35\%$ of the "noble-metal" fission products based on MSRE experience); taking into account graphite replacement every two years, fission product deposition reduces the MSBR breeding ratio by about 0.002. Also, it appears that xenon poisoning can be kept at a $0.5\%$ fraction poisoning level by using pyrolytic carbon as a pore impregnant which seals the surface of MSBR graphite and/or by efficient gas stripping of the fuel salt fluid by injection and removal of helium gas bubbles.

It is concluded that good MSBR performance can be obtained by using graphite having combined properties presently demonstrated by small-size samples, and that development of MSBR graphite having such properties is feasible.

# 1. INTRODUCTION

Recent experimental results concerning the physical behavior of graphite during reactor irradiations have indicated that significant dimensional changes can take place at exposures of interest in MoltenSalt Breeder (MSBR) systems. These results indicate the need to evaluate graphite behavior under MSBR conditions, to estimate what constitutes a permissible reactor exposure for the graphite, to determine the influence of core power density and graphite replacement costs on MSBR performance, and to initiate an experimental program for the purpose of developing improved graphite. Also, in assessing overall reactor performance, a number of other interrelated problems are involved. For example, the deposition of fission products on graphite has an adverse effect on reactor performance, and this deposition behavior in an MSBR environment needs to be determined. Thus, the purpose of this study is to summarize and evaluate presently available information concerning graphite behavior and properties as they relate to MSBR operation. Further, investigations are proposed which may lead to development of improved graphites. Topics specifically treated in this report include the behavior of graphite under reactor radiation conditions; the evaluation of irradiation data; the stresses generated in graphite under MSBR conditions; the penetration of graphite by gases and salts; the sealing of graphite pores; the deposition of fission products on graphite; the effects of gas stripping and of graphite permeability on $^{135}\mathrm{Xe}$ neutron poisoning; the influence of graphite dimensional changes on MSBR fuel cycle performance, mechanical design, and power costs; the effect on MSBR fuel cycle performance of fission product deposition on graphite; and a proposed program for developing improved graphites which includes physical, mechanical, chemical, fabrication, and irradiation studies.

As mentioned above, the effect of graphite behavior on reactor performance influences reactor design. Until recently, the term MSBR was applied to a two-fluid concept, in which fuel salt containing fissile material was kept separate from fertile-containing fluid by means of graphite plumbing. Such a concept is given in reference 1,which presents

design information on a 1000-Mw(e) plant employing four reactor modules, each module generating the equivalent of 250 Mw(e). The core of each reactor uses graphite fuel cells in the form of reentrant tubes brazed to metal pipes. The pipes are welded into fuel-supply and discharge plenums in the bottom of the reactor vessel. The fertile salt fills the interstices between fuel cells as well as a blanket region around the core. Such a reactor is termed a two-fluid MSBR.

Also considered here is a single-fluid MSBR, in which the fissile and fertile salts are mixed together in carrier salt but which is otherwise similar to the two-fluid MSBR. Such a concept does not require graphite to serve as fuel plumbing, which is desirable from the viewpoint of reactor operation. However, in order to operate as a breeder, a fuel processing scheme is required that can rapidly and economically retain $^{233}\mathrm{Pa}$ outside the core region. Recent chemical developments indicate<sup>2</sup> the feasibility of such a process. Thus, both the two-fluid and single-fluid MSBR's are referred to in the following sections. However, no differentiation is made to items which apply equally well to both reactor concepts.

# 2. SUMMARY AND CONCLUSIONS

When graphite is exposed to fast neutron doses, it tends to contract initially, with the rate of contraction decreasing with exposure until a minimum volume is attained; further exposure tends to cause volume expansion, with the rate of expansion increasing rapidly at neutron doses above about $3 \times 10^{22}$ neutrons/cm² (E > 50 kev) in graphite tested to date. This behavior is due to atomic displacements which take place when graphite is exposed to fast neutrons, and is dependent upon the source and fabrication history of the material and also the exposure temperature. Irradiation results for different grades of graphite have shown that gross volume changes are a function of crystallite arrangement as well as size of the individual crystallites. The initial decrease in graphite volume with reactor exposure is attributed to the closing of voids which were generated in the graphite during fabrication. These voids (as microcracks)

afford accommodation of the internal shearing strains without causing gross volume growth which would otherwise take place due to the differential growth rates of coke particles. Once the original microcracks are closed, however, this accommodation no longer exists, and macroscopic growth occurs with increasing exposure.

The rapid volume expansion of graphite observed at very high reactor exposures indicates that for these conditions the internal straining is not accommodated by particle deformation, but by cracking. Examinations show that this cracking generally takes place in the interparticle, or binder region. Thus, it appears that the binder region has little capacity to accommodate or control particle strain and thus fractures because of buildup of mechanical stresses. This indicates that graphites with improved radiation resistance might be obtained by developing graphites having little or no binder content, and there are experimental results which appear to encourage such development. Experimental data also indicate that improved radiation resistance is associated with isotropic graphites made up of large crystallites. Consequently, a research and development program aimed at producing improved graphite would emphasize development of graphite having large crystallite sizes and little or no binder content. Such a program would involve physical, chemical, mechanical, fabrication, and irradiation studies, and could be expected to develop graphites with permissible fast neutron exposures of 5 to $10 \times 10^{22}$ neutrons/ $\mathrm{cm}^2$ ( $\mathbf{E} > 50$ kev).

Volume changes in graphite during irradiation can influence reactor performance characteristics and thus affect MSBR design specifications. Consistent with the desire to maintain low permeability of the graphite to gases, obtain high nuclear performance during MSBR operation, and to simplify core design features, the maximum permissible graphite exposure was limited to that which causes the graphite to expand back to its original volume. On this basis, and considering results obtained to date with present-day graphites, the permissible exposure under MSBR conditions is estimated to be about $3 \times 10^{22} \mathrm{~nvt}$ ( $\mathbf{E} > 50 \mathrm{kev}$ ) at an effective temperature of $700^{\circ} \mathrm{C}$ . More specifically, at a peak core power density of 100 kw/liter under MSBR operating temperatures, return of the graphite to its original volume corresponds to about 2.5 years of reactor operation at $90\%$ load factor.

Neutron flux gradients in the MSBR will lead to differential volume changes in graphite components, and if the graphite is restrained from free growth, stresses are generated. The magnitude of the stress depends on the fast neutron flux distribution and also on the radiation-induced creep of the graphite. Based on a single-fluid MSBR design in which the peak power density is 100 kw/liter and where the graphite shape is represented by an annular graphite cylinder having an external radius of 5 cm and an internal radius of 1.5 cm, the maximum calculated stress in the graphite during a 2.5-year reactor exposure was less than 700 psi due to spatially symmetric neutron flux variations, and less than 240 psi due to asymmetric flux variations (flux variations around the tube periphery). Since MSBR graphite is estimated to have a tensile strength of about 5000 psi, the above stresses due to changes in graphite dimensions do not appear to be excessive. For the above conditions, the net change (decrease) in the length of the graphite cylinder is estimated to be about 1.6%, an amount which does not appear to introduce significant core design difficulties.

Graphite for an MSBR should have low penetration by both gas and salt, in order that performance characteristics of the system remain high. If neutron poisoning due to $^{135}\mathrm{Xe}$ is to be limited to $0.5\%$ fraction poisons by diffusional resistance of the graphite alone, a material is needed in which the xenon diffusion coefficient is about $10^{-6} \mathrm{ft}^2/\mathrm{hr}$ . The most promising of several approaches for producing such a graphite is that of sealing the surface pores with pyrolytic carbon or graphite. Experimental results indicate that graphite sealed in this manner has a diffusion coefficient of about $10^{-8} \mathrm{ft}^2/\mathrm{hr}$ (associated with the surface seal), and that this seal can be maintained even though some thermal cycling occurs. Alternatively, neutron poisoning could be maintained at low levels by efficient stripping of fission gases from the fuel salt with helium, and if this is accomplished, an increase in graphite permeability during reactor exposure may be permissible. Due to the nonwetting characteristics of molten fluoride salts, penetration of graphite by salts does not appear to be a problem.

Fission products other than gases also have access to the graphite. Retention by the graphite of fission products could significantly reduce

the nuclear performance of MSBR systems. However, tests conducted in the Molten-Salt Reactor Experiment (MSRE) have demonstrated that only a small fraction of the total fission products generated accumulate on the graphite. The primary interaction between MSRE graphite and fissioning fuel salt is the partial deposition (about $10 - 35\%$ ) of fission products that form relatively unstable fluorides. Of the "noble-metal" fission products which deposited, over $99\%$ of the associated activity was within 5 mils of the graphite surface. In no case was there permeation of fuel salt into the graphite or chemical damage to the graphite. Test results can be interpreted such that the percentage of the noble metals deposited on graphite depends on the ratio of graphite surface to metal surface in the fuel system, with deposition on graphite decreasing with decreasing ratio of graphite-to-metal surface. Finally, the MSRE results indicate that significant fractions of the noble-metal fission products appear in the gas phase in the fuel pump bowl. If these fission products can be removed from MSBR's by gas stripping, such a process would provide a convenient means for their removal.

Based on the results obtained in the MSRE and taking into account the higher metal/graphite surface area in an MSBR relative to the MSRE, it is estimated that deposition of fission products on the graphite in an MSBR would reduce the breeding ratio by about 0.002 on the average if graphite were replaced every two years, and about 0.004 if replaced every four years. Thus, although complete retention of the noble-metal fission products on core graphite would lead to a significant reduction in MSBR breeding ratio, the deposition behavior inferred from MSRE results corresponds to only a small reduction in MSBR performance.

Graphite dimensional changes due to exposure in an MSBR can alter the relative volume fractions of moderator, fuel salt, and fertile salt in the reactor. Such changes influence the design of a two-fluid MSBR more than a single-fluid reactor, since in the latter the fertile and fissile materials are mixed together and their ratio does not change when the graphite volume changes. By constructing a two-fluid reactor such that the fissile and fertile materials are confined to channels within the graphite assemblies and the spaces between graphite assemblies are filled with helium, changes in graphite volume fraction lead largely

to relative volume change in the helium space. Such volume changes have only a small effect on fuel cycle performance and on power distribution. In a single-fluid MSBR, graphite dimensional changes would have little effect on nuclear performance since the fissile and fertile salt volumes are equally affected. Also, the ability to independently adjust fissile and fertile material concentrations in both two-fluid and single-fluid MSBR's permits adjustment in reactor performance as changes in graphite volume occur. Thus, little change in nuclear performance is expected because of radiation damage to graphite, so long as the graphite volume does not increase much beyond its initial value and the graphite diffusion coefficient to gases remains low during reactor exposure (the latter condition neglects the possibility of removing xenon efficiently by gas stripping).

A limit on the permissible exposure of the graphite can have a significant influence on reactor power costs. If there were no exposure limit, the average core power density corresponding to the minimum cost would be in excess of 80 kw/liter. However, if a limit exists, high power density can lead to high cost because of graphite replacement cost. At the same time, decreasing the core power density leads to an increase in capital cost and fuel cycle cost. Thus, a limit on permissible graphite exposure generally requires a compromise between various cost items, with core power density chosen on the basis of power cost. The optimum power density also varies with MSBR concept, since only graphite requires replacement in a single-fluid MSBR, while both the reactor vessel and graphite appear to require replacement in a two-fluid MSBR because of the complexity of constructing the latter core. Further, reactor power outage due solely to graphite replacement requirements can be a significant cost factor. However, if graphite were replaced at time intervals no less than two years, it appears feasible to do the replacement operation during normal turbine maintenance periods, such that no effective downtime is assigned to graphite replacement. A two-year time interval is associated with an average power density in the power-producing "core" of about 40 kw/liter. For the above "reference" conditions, the single-fluid MSBR has power costs about 0.35 mill/kwhr(e) lower than the two-fluid MSBR. Doubling the permissible graphite exposure [to a value of $6 \times 10^{22} \mathrm{vct}(\mathrm{E} > 50 \mathrm{kev})$ ] would be more important to the two-fluid

concept and would reduce power costs by about 0.15 mill/kwhr(e); the corresponding change for the single-fluid MSBR would decrease power costs by about 0.07 mill/kwhr(e). If a two-week effective reactor downtime were assigned solely to graphite replacement operations, the associated power cost penalty would be about 0.05 mill/kwhr(e) for either concept. Conclusions of these studies are:

1. Satisfactory MSBR performance can be obtained using graphite having the combined properties presently demonstrated by small-sized samples, with single-fluid MSBR's appearing economically superior to two-fluid MSBR's.   
2. The development of MSBR graphite having desired properties is feasible. (It appears that at least two vendors could produce a material satisfactory for initial MSBR use, based on present industrial capability for graphite production.)   
3. The radiation behavior of small-sized graphite specimens indicates a permissible reactor exposure in excess of 2 years for a peak MSBR power density of $100\mathrm{kw / liter}$ , based on a zero net volumetric growth for graphite exposed to the peak power density. The maximum stress generated in the graphite under these conditions due to dimensional changes and thermal effects is estimated to be a factor of 5 less than the expected tensile strength of MSBR graphite.   
4. The deposition of fission products on/in graphite does not appear to influence nuclear performance significantly. Deposition of noble-metal fission products appears to reduce the breeding ratio about 0.002 every 2 years of graphite exposure. Also, it appears feasible that xenon concentrations can be kept at a $0.5\%$ fraction poison level by surface sealing of the graphite with pyrolytic carbon; further, gas stripping provides a means of keeping xenon poisoning at a low level.   
5. The design and operation of MSBR's appear sufficiently flexible that a high nuclear performance can be maintained even though graphite undergoes dimensional changes during reactor operation.

# 3. GRAPHITE BEHAVIOR

H. E. McCoy

Although the dimensional instability of graphite under neutron irradiation has been known for some time, volume changes associated with very high reactor exposure appear to be greater than originally anticipated. Until recently, graphite had been exposed to fast neutron doses of only about $1 \times 10^{22}$ neutrons/ $\mathrm{cm}^2$ . Isotropic graphite was noted to contract, with the rate of contraction continuously decreasing. It appeared that the contraction would cease and that the dimensions would begin to expand slightly as defects were produced by irradiation. However, graphite has now been irradiated to higher doses, and a very rapid rate of expansion is noted after the initial contraction. A large and rapid physical expansion is undesirable from the viewpoint of reactor performance; also, if the penetration of xenon into graphite were to increase markedly as the graphite density decreases, the nuclear performance would be adversely affected. Based on present information, a reasonable core design life appears to be that which permits the graphite to return to its original volume.

The initial graphite contraction with exposure would lead to an increase in the volume fraction of salt within the core region of the reactor. Since the contraction would take place slowly with time, the nuclear performance of the system could remain relatively constant by adjusting the fuel concentration, and if the graphite volume fraction did not increase much above its initial value. Expansion of the graphite would lead to a decrease in the salt volume in the core, and eventually lead to a decrease in nuclear performance of the system. However, if the core graphite were replaced before it expanded much beyond its original volume, the effect of moderator dimensional changes on nuclear performance would be small.

Graphite for MSBR use should have low penetration by both gas and salt so that the nuclear performance will remain high. Since salt normally does not wet graphite, there is little tendency for the salt to penetrate the graphite unless high pressures are applied or wetting conditions arise, and these latter conditions would normally not exist.

Gaseous penetration is controlled by the diffusion coefficient of the gas in the graphite and by gas stripping with helium bubbles. The most significant of the fission product gases is $^{135}\mathrm{Xe}$ . Even though xenon can be removed by stripping the salt with helium bubbles, it is desirable that the graphite have and retain a very low permeability so as to maintain xenon retention in the core at a low level. Ways for developing such a graphite are listed below, with method three the preferred one at present.

1. Development of a monolithic graphite having the desired characteristics.   
2. Impregnation of the graphite with pitch.   
3. Deposition of pyrolytic carbon within graphite by decomposition of hydrocarbon gases.   
4. Deposition of metal on the graphite surface.

An important consideration is the ability of the MSBR graphite to retain low values of the gaseous diffusion coefficient throughout the reactor exposure period.

As indicated above, the proposed use of graphite in molten-salt breeder reactors poses some rather stringent requirements upon this material. It must have excellent chemical purity in order to have the desired nuclear properties. It should be impermeable to molten salts and have a diffusion coefficient (to gaseous fission products) of about $10^{-8}\mathrm{ft}^2/\mathrm{hr}$ . Also, the graphite must have reasonable dimensional stability to fast neutron doses in the range of $10^{22}$ to $10^{23}$ neutrons/cm $^2$ ( $E > 50$ kev). In the next sections a critical assessment is made of the status of graphite development for molten-salt breeder reactors.

# 3.1 Irradiation Behavior of Graphite

# C. R. Kennedy

Graphite undergoes displacement damage under neutron irradiation, resulting in anisotropic crystallite growth rates. The crystal expands in the c-axis direction and experiences an a-axis contraction. Irradiation studies on isotropic large-crystallite pyrographite have shown

that the overall growth rates correspond to a very small volumetric expansion. The volume expansion is attributed to minor adjustments in lattice parameters to accommodate the vacancy and interstitial atom concentrations. However, the linear growth rates in highly orientated pyro-graphite are extremely large and represent the growth rates of individual crystallites of the filler coke particles in reactor-grade graphite. Also, the irradiation behavior of graphite is dependent upon its fabrication history.

A comparison of graphite irradiation behavior obtained at different laboratories is made difficult by the various exposure scales used by the different experimenters. Perry<sup>4</sup> has examined this problem and concluded that an exposure scale based upon neutrons with energies greater than 50 kev can be used to compare results obtained from widely different reactors. This exposure scale will be used in our analysis of the existing data.

Neutron irradiation causes various grades of graphite to undergo an initial decrease in volume rather than the expansion observed in pyro-graphite having an equivalent crystallite size. Irradiation results $^{5,6}$ are given in Figs. 3.1 and 3.2 for an isotropic and an anisotropic grade (AGOT), respectively. The actual changes in linear dimensions are, of course, different from grade to grade, and depend largely on the degree of anisotropy present in the graphite. The initial decrease in volume is attributed to the closing of voids generated by thermal strains during cooling in the fabrication process. The closing of the void volume is accompanied by c-axis growth and a-axis shrinkage. The orientation of the crack or void structure, due to the thermal strain origin, allows the c-axis growth to be accommodated internally; the changes in crystallite dimensions do not contribute to the overall changes in macroscopic dimensions until the cracks are closed.

![](images/7d0ebf190e687ce30f3a7e4d6ba2066de54459b6e82a90b771aea6d8dc67241a.jpg)

![](images/f32967fc47324d6a1fbb66c63d465bb83e26225d414eb31ecf981ac1bb539cb1.jpg)  
Fig. 3.1. Volume Changes in Isotropic Graphite During Irradiation in the Dounreay Fast Reactor   
Fig. 3.2. Volume Change in Anisotropic (AGOT) Graphite During GETR Irradiations

The original graphite void volume also affords a degree of accommodation of the internal shearing strains that would otherwise be produced by the differential growth rates of graphitized coke particles. However, once the cracks are closed, this accommodation no longer exists, and the macroscopic dimensional changes should then reflect the c-axis growth.

If the shear strains are accommodated as in isotropic pyrolytic carbon, $^{7}$ large internal shear strains resulting from more than $160\%$ differential growth of the crystallites can be accommodated by plastic deformation without internal fracturing of the graphite and with very small gross volumetric expansions. However, as shown in Figs. 3.1 and 3.2, experimental results show that, for samples tested, the graphite generally contracts to a minimum volume and then expands very rapidly. The very rapid rate of volume expansion indicates that the expansion in all directions is dominated by c-axis growth. This is difficult to explain unless continuity in the direction of the a-axis has been lost, since there are two a-axes in the crystal and only one c-axis. It, therefore, appears that continuity has been lost between the adjacent grains and that overall the a-axis contraction cannot restrain the c-axis growth.

The above explanation for the changes taking place inside the graphite implies that the internal straining due to differential growth is accommodated primarily by cracking and not by deformation. To date, the highly exposed graphites have been subjected to casual, low-magnification surface examinations. These reveal, as expected, that the general region of failure has been in the interparticle or binder region. Only one isolated case has been found of a crack running across the layer planes of a particle. These results indicate that the binder region has little capacity to accommodate the shear strain and as a result it fractures.

If the graphite-volume decrease (during irradiation) is a result of closing the voids generated by thermal strains (introduced during fabrication), the minimum decrease in volume and the exposure required to

achieve the minimum volume should be temperature dependent; i.e., there would be partial closure of the void volume simply by the thermal expansion accompanying heating. Therefore, increasing the irradiation temperature should decrease the irradiation growth required to close the cracks and achieve the minimum volume. Thus, unless the irradiation growth rates in the c-axis and a-axes vary appreciably with temperature, the time to contract and then to expand to a specified volume should decrease with increasing temperature. This behavior has been observed as shown on Figs. 3.3, 3.4, and 3.5 using the results of Henson et al. and Helm. Figure 3.3 gives the maximum volume contraction as a function of temperature. Figure 3.4 and 3.5 give, respectively, as functions of temperature, the total exposure required to achieve maximum graphite volume contraction and that required for the graphite to expand back to its original volume.

![](images/444e9f6639d9311229ed3dc58ebcdd785b8d9e23883d47f05630db158b4ff553.jpg)  
Fig. 3.3. The Maximum Volume Decrease of Graphite During Reactor Exposure

![](images/0472e66f3f1b0401a6a9c65735aae5c4dbadde07d55d85946d43bbaf9128915f.jpg)  
Fig. 3.4. Reactor Exposure Corresponding to Minimum Graphite Volume

![](images/7154dd745ad6724ffe2d67a280b71d43599b2a5a400111b046755fb42d5095b8.jpg)  
Fig. 3.5. Total Reactor Exposure Required for Graphite to Expand Back to Its Original Volume

It should be recognized that these data were obtained from GETR and DFR experiments; the neutron energy spectra associated with these reactors differ significantly, and the fast flux differs by almost an order of magnitude. The data, however, correlate well and if a dose-rate effect exists, it appears to be very small over the temperature range studied.

In estimating the useful lifetime of the graphite for the MSBR, the present information on tested grades has been used. Some speculation is required since there is little information concerning the effects of volume expansion on pore spectrum, gas-penetration characteristics, and strength of the graphite. It appears probable that contraction followed by expansion back to the initial graphite volume does not create a structure less sound than the original unirradiated material. On this basis, the useful life of the graphite would correspond to the exposure required for the graphite to return to its original volume. Therefore, based upon grades of graphite that have been tested and the results shown in Fig. 3.5, the lifetime expectancy of graphite at $700^{\circ}\mathrm{C}$ would be about $3 \times 10^{22}$ neutrons/ $\mathrm{cm}^2$ ( $\mathrm{E} > 50\mathrm{keV}$ ).

The graphite temperature in an MSBR varies with core design and power density and also with spatial position within the reactor. For an MSBR operating at an average power density of 80 kw/liter, peak graphite temperatures would be in excess of $750^{\circ}\mathrm{C}$ . However, peak temperature is probably not the proper criterion; rather, the volume-averaged graphite temperature in the vicinity of the highest fast neutron flux would be more appropriate. The peak volume-averaged temperature would tend to decrease with increasing number of fuel flow channels, with decreasing power density, and upon changing from two-fluid to single-fluid type MSBR's. A value of $700^{\circ}\mathrm{C}$ is representative of the effective volume-averaged temperature to be used in estimating permissible graphite exposure for MSBR's operating at an average core power density of about 40 kw/liter; a more detailed analysis of graphite growth, temperature, and associated stresses is given in Section 3.2 which verifies the above.

The effect of graphite size on dimensional stability during reactor exposure has been reported by Nightingale and Woodruff.8 Large blocks

have shown a transverse shrinkage rate of up to twice that of subsize specimens. Although the rationale for such behavior is very vague, this "size effect" has occurred. Unpublished data from BNWL indicate that, although the volumetric contraction in the transverse direction with large-size graphite specimens is possibly greater by about $1\%$ than that obtained with small-size samples, the exposure required to obtain minimum volume and reversal in volume growth has not been reduced. Further, published data from BNWL of a very preliminary nature indicate that extruded pipe specimens of approximately 3 in. OD and 2 in. ID with about 0.2 in. machined from each surface had the same growth rate as small-size specimens. The "size effect" would, at the most, only require an allowance for this increase in transverse shrinkage in the design. The above would neither increase nor decrease the lifetime expectancy of the graphite.

# 3.2 Stresses Generated in Graphite During Irradiation

W. P. Eatherly and C. R. Kennedy

The above discussions concerned the limitations on graphite lifetime due to irradiation-induced dimensional changes, for the case of graphite in a stress-free condition. In actual fact, temperature and flux gradients in the core will tend to produce differential distortions within the graphite, thus generating internal stresses. In examining these effects, a single-fluid reactor will be considered in which the core is constructed of cylindrical prisms of graphite (i.e., tubes) running axially through the core. The stresses will arise from two distinct causes. Within each prism there will be symmetric neutron flux and temperature gradients due to flux distributions in a reactor "cell." In addition, across the prisms there will be superimposed asymmetric gradients due to the gross radial flux and temperature distributions within the core. The symmetric gradients will be maximum in the central region of the core where the power density is high; the asymmetric gradients will be maximum in the outer regions of the core where the "blanket" region causes a rapid decrease in power density with increasing core radius. The symmetric gradients will be considered first.

In examining stresses it is necessary to relate the dimensional behavior of the graphite to the three independent variables of temperature, flux, and time. In the temperature range of interest (550 to $750^{\circ}\mathrm{C}$ ), the dimensional behavior for isotropic graphite is approximated by

$$
\frac {\Delta \ell}{\ell} = \frac {1}{3} (0. 1 1 - 0. 7 x 1 0 ^ {- 4} T) (x ^ {2} - 2 x) \tag {3.1}
$$

where

$$
\begin{array}{l} x \approx \frac {1 0 ^ {- 2 2} \Phi t}{5 . 7 - 0 . 0 0 6 T} \\ T = t e m p e r a t u r e, ^ {\circ} C, \\ \Phi = \text {f a s t n e u t r o n f l u x , n e u t r o n s} \mathrm {c m} ^ {- 2} \sec^ {- 1} (\mathrm {E} > 5 0 \mathrm {k e v}), \\ t = \text {t i m e}, \text {s e c o n d}, \\ \end{array}
$$

and

$$
\frac {\Delta \ell}{\ell} = \text {f r a c t i o n a l}
$$

This function is plotted in Fig. 3.6 as a function of fluence with temperature as a parameter; as shown, $\Delta \ell / \ell$ is a strong function of the irradiation temperature.

The maximum internal symmetric flux gradients occur in the central region of the core; at this position the salt-to-graphite volume ratio will be about $20\%$ . An appropriate graphite cylinder size is one having an internal radius, a, of 1.5 cm and an external radius, b, of 5 cm; it is assumed that surface temperatures will be the same on both surfaces. The fuel salt enters the reactor at a temperature of $550^{\circ}\mathrm{C}$ and exits at $700^{\circ}\mathrm{C}$ . Also, the neutron flux causing fissions, $\Phi$ , is considered to vary as

$$
\Phi = \Phi_ {M} \sin \frac {\pi z}{L} \tag {3.2}
$$

where

$$
L = c o r e h e i g h t,
$$

$$
z = \text {a x i a l}
$$

$$
\Phi_ {M} = \text {m a x i m u m f l u x}.
$$

With a maximum core power density of 100 kw/liter, which is considered here,

![](images/fb3b72f6af10802981cd7b88e5481b0ea42f680600452f375f4ebbf24eb78553.jpg)  
Fig. 3.6. Radiation Induced Dimensional Changes in Gilso Graphite at Various Temperatures

$$
\Phi_ {M} = 4. 5 \times 1 0 ^ {1 4} \text {n e u t r o n s c m} ^ {- 2} \sec^ {- 1}.
$$

The internal heating within the graphite will be due to energy deposition by both prompt and delayed $\gamma$ rays. For the assumed peak power density of 100 kw/liter, this energy deposition amounts to about 8 w/cc prompt and 2 w/cc delayed. Thus, the internal energy generation rate, $q$ , is approximately given by

$$
q = 8 \sin \frac {\pi z}{L} + 2 w / c c.
$$
