Repository: ondrejch/msr_kb

# MSR KB Bundle

## Purpose

This repository preserves a deterministic, provenance-backed knowledge base for historical molten-salt reactor research.

It has two complementary uses:

- **historical knowledge base** under `kb/` for document-grounded entities, topics, timelines, reports, and normalized claims
- **distilled research layer** under `kb/distilled/` and `kb/wiki/research-guides/` for reusable salts, materials, compatibility, reactor-physics, and system-dynamics knowledge

The pipeline is intentionally deterministic: all generated outputs are derived from OCRed source documents and should remain traceable back to specific documents, sections, and line ranges.

File: pdf/ORNL-TM-2258/ORNL-TM-2258/hybrid_ocr/ORNL-TM-2258.md (part 1 of 2)
IRRADIATION BEHAVIOR OF CLADDING AND STRUCTURAL MATERIALS

J. R. Weir, J. O. Stiegler, and E. E. Bloom

# LEGAL NOTICE

This report was prepared as an account of Government sponsored work. Neither the United States, nor the Commission, nor any person acting on behalf of the Commission:

A. Makes any warranty or representation, expressed or implied, with respect to the accuracy, completeness, or usefulness of the information contained in this report, or that the use of any information, apparatus, method, or process disclosed in this report may not infringe privately owned rights; or   
B. Assumes any liabilities with respect to the use of, or for damages resulting from the use of any information, apparatus, method, or process disclosed in this report.

As used in the above, "person acting on behalf of the Commission" includes any employee or contractor of the Commission, or employee of such contractor, to the extent that such employee or contractor of the Commission, or employee of such contractor prepares, disseminates, or provides access to, any information pursuant to his employment or contract with the Commission, or his employment with such contractor.

Contract No. W-7405-eng-26

# METALS AND CERAMICS DIVISION

# LEGAL NOTICE

This report was prepared as an account of Government sponsored work. Neither the United States, nor the Commission, nor any person acting on behalf of the Commission:

A. Makes any warranty or representation, expressed or implied, with respect to the accuracy, completeness, or usefulness of the information contained in this report, or that the use of any information, apparatus, method, or process disclosed in this report may not infringe privately owned rights; or

B. Assumes any liabilities with respect to the use of, or for damages resulting from the use of any information, apparatus, method, or process disclosed in this report.

As used in the above, "person acting on behalf of the Commission" includes any employee or contractor of the Commission, or employee of such contractor, to the extent that such employee or contractor of the Commission, or employee of such contractor prepares, disseminates, or provides access to, any information pursuant to his employment or contract with the Commission, or his employment with such contractor.

IRRADIATION BEHAVIOR OF CLADDING AND STRUCTURAL MATERIALS

J. R. Weir, J. O. Stiegler, and E. E. Bloom

Paper presented at the American Nuclear Society, National Topical Meeting, Cincinnati, Ohio, April 2-4, 1968. To be published in the proceedings.

SEPTEMBER 1968

OAK RIDGE NATIONAL LABORATORY

Oak Ridge, Tennessee

operated by

UNION CARBIDE CORPORATION

for the

U.S. ATOMIC ENERGY COMMISSION

# CONTENTS

Page

Abstract 1

Introduction 2

Production of Defects 3

Effects of Irradiation on Mechanical Properties 7

Low Temperatures 8

Intermediate Temperatures 18

High Temperatures 29

Summary 38

Acknowledgments 40

References 41

![](images/10a669d2837f7160a89f60dd473996e87120463bb51147aa08f821e2e8a38121.jpg)

J. R. Weir, J. O. Stiegler, and E. E. Bloom

# ABSTRACT

The effects of irradiation on the mechanical and physical properties of materials to be used as cladding and structural components in fast reactors are of great interest to the reactor designer. In this paper the general aspects of the problem are discussed in terms of the observed changes in properties and microstructure and the possible mechanisms that might explain the observed effects. The discussion is concerned primarily with the austenitic stainless steels and with changes in mechanical properties which occur at test temperatures near the irradiation temperatures. For convenience the problem is divided into three ranges of irradiation temperature: low temperatures, $T < 0.40$ $T_{\mathrm{m}}$ ; intermediate temperatures, $0.40$ $T_{\mathrm{m}} < T < 0.55$ $T_{\mathrm{m}}$ ; and high temperatures, $T > 0.55$ $T_{\mathrm{m}}$ . ( $T_{\mathrm{m}}$ is the melting point on the absolute temperature scale.) On the basis of data presently available the damage appears to be significantly different for each temperature range. In the low-temperature range there is an increase in yield strength and reduction of work-hardening coefficient and uniform strain. These effects result primarily from the interaction of dislocations with irradiation-produced defects. At intermediate temperatures irradiation-produced changes in the precipitation process become important. In this same temperature range the formation of voids and dislocation loops after irradiation to high fast neutron fluences cause large increases in yield strength and large reductions in ductility parameters. At high-irradiation temperatures strength properties are not affected; however, ductility is severely reduced. These effects result from helium produced by various $(n,\alpha)$ reactions.

# INTRODUCTION

Changes in mechanical and physical properties of fuel cladding and reactor structural components which occur as a result of neutron irradiation are of major importance to the reactor designer. For example, large reductions in either the strength or ductility of the material used as a fuel cladding would severely limit its ability to withstand the imposed stresses without excessive deformation or fracture. Materials used in a fast reactor system must retain adequate strength properties under rather severe operating conditions. The fuel cladding will operate at temperatures between 400 and $700^{\circ}\mathrm{C}$ , will be exposed to fast neutron fluxes of $1 \times 10^{15}$ to $1 \times 10^{16}$ neutrons $\mathrm{cm}^{-2} \sec^{-1}$ and during its lifetime in the reactor will receive fast neutron fluences in excess of $10^{23}$ neutrons/ $\mathrm{cm}^{2}$ . Other structural components may operate at somewhat lower temperatures and neutron fluxes but because of their longer residence time in the reactor they may receive significantly higher neutron fluences.

Data describing the effects of such irradiation conditions on the mechanical and physical properties of materials are very limited. It is thus necessary to combine the relevant data obtained from irradiations conducted in thermal reactors with the data from fast reactor irradiations in order to evaluate the expected changes in mechanical and physical properties.

We shall restrict our discussion mainly to the behavior of austenitic stainless steels and include results from other alloy systems only to demonstrate general conclusions. This limitation is imposed because the first liquid metal fast breeder reactors will be constructed

of these alloys and because the effects of irradiation on mechanical and physical properties are best understood in these alloy systems.

# PRODUCTION OF DEFECTS

Neutron irradiation of a crystal has two basic effects. First, neutrons collide with lattice atoms and may displace some atoms. A single displacement leaves one lattice site vacant, a vacancy, and locates one atom in an off-lattice position, an interstitial atom. The second effect, transmutation, is initiated by a neutron capture and results in a changed mass number of the capturing atom.

Vacancies and interstitials are produced primarily as a result of collisions between moving particles (neutrons or displaced atoms) and lattice atoms. Assuming that such collisions can be treated as elastic collisions between hard spheres, the maximum energy transferred when a particle of mass $m_1$ and energy $E$ strikes a particle of mass $m_2$ at rest is

$$
E _ {\max } = \frac {4 m _ {1} m _ {2}}{(m _ {1} + m _ {2}) ^ {2}} E _ {1}. \tag {1}
$$

Since the neutron has a mass number of 1, this becomes

$$
\mathrm {E} _ {\max } \approx 4 \mathrm {E} _ {1} / \mathrm {A} _ {2}, \tag {2}
$$

where $A_2$ is the mass number of the struck particle. The average energy transfer is half the maximum amount. Now, if the energy transfer to the struck atom exceeds some threshold value, usually estimated to be about 25 ev, the atom will be displaced from its lattice site. Such an atom, termed a primary knock-on, will interact with lattice atoms in its vicinity, possibly displace some of them, and gradually come to rest. If the struck atom receives a large amount of energy, its more loosely bound

electrons will be stripped from it, leaving it highly ionized. Under these conditions it will initially lose energy primarily through electronic interactions, but as it slows down it will make frequent collisions with lattice atoms, the frequency increasing as the energy of the knock-on decreases.

Calculation of the total number of displaced atoms produced is obviously a complex problem. To illustrate the order of magnitude of the number we will follow the treatment of Kinchin and Pease.<sup>1</sup> They assume that the knock-on loses energy entirely by ionization above some cutoff energy approximately equal to the mass number of the struck atom in thousands of electron volts and entirely by elastic collisions with lattice atoms below this cutoff energy.

The number of additional displaced atoms produced per primary knock-on atom is approximately

$$
\mathrm {N} _ {\mathrm {d}} = \frac {\mathrm {E}}{2 \mathrm {E} _ {\mathrm {d}}} \quad \text {f o r} 2 \mathrm {E} _ {\mathrm {d}} <   \mathrm {E} <   \mathrm {E} _ {\mathrm {i}}, \tag {3}
$$

and

$$
N _ {d} = \frac {E _ {i}}{2 E _ {d}} \text {f o r} E > E _ {i}, \tag {4}
$$

where

$$
\mathbf {E} = \text {t h e}
$$

$$
\begin{array}{l} \mathbb {E} _ {\mathrm {d}} = \text {t h e t h r e s h o l d d i s p l a c e m e n t e n e r g y , a p p r o x i m a t e l y 2 5 e v} \\ \text {f o r m e t a l s ,} \end{array}
$$

$$
E _ {i} = \text {t h e e n e r g y o f t h e p r i m a r y a b o v e w h i c h i t i s a s s u m e d t h a t}
$$

For example, if an iron atom $(\mathbf{M} = 56)$ is struck by a 1-Mev neutron the maximum energy transmitted to the primary is [by Eq. (2)]

$$
E _ {\max } = \frac {4 \times 1}{5 6} \approx 0. 0 7 \mathrm {M e v}.
$$

This is above the ionization energy, so the number of displacements per primary is [by Eq. (4)]

$$
N _ {d} = \frac {5 6 , 0 0 0}{2 \times 2 5} \approx 1 0 ^ {3} \text {d i s p l a c e m e n t s}.
$$

It is important to realize that the displaced atoms are not produced homogeneously throughout the material. For an individual collision the defects reside in a small volume around the track of the primary knock-on, which typically extends a few tens or perhaps hundreds of angstroms. This volume is termed a displacement cascade, but in reality it may be composed of subcapsades produced by secondary knock-ons. Note too that the distribution of vacancies and interstitial atoms within a cascade is not uniform. In general, the interstitials are displaced outward, leaving a vacancy-rich core in the center of the cascade.

Such regions are generally unstable and some dynamic recovery occurs. The amount of recovery and the final configuration of the defects depend critically on the irradiation temperature. At temperatures of interest for normal reactor operation, both the interstitials and vacancies have sufficient thermal energy to migrate through the lattice. Many of the original defects are destroyed by recombination, trapping at impurities, or absorption by dislocations and grain boundaries. Those which survive cluster together to form stable configurations. At temperatures in excess of approximately one-half the absolute melting point

$(0.5 \, \text{T}_{\text{m}})$ vacancies have sufficient thermal energy to overcome the binding energy of clusters and to migrate freely through the lattice. Thus at sufficiently high irradiation temperatures defects are annihilated continuously without cluster formation.

Transmutation reactions, in particular those which produce gaseous species, may also have important effects on properties. Table 1 lists the reactions and their approximate cross sections for a number of important cases. We see that helium and hydrogen may be produced in metals through neutron reactions both with impurities in the metals and with the major alloying elements. Alter and Weber<sup>2</sup> have made calculations of the amounts of hydrogen and helium produced in various materials and concluded that for the iron- or nickel-base alloys used as fuel cladding, approximately 100 ppm He and a few thousand parts-per-million hydrogen would be produced in a fast reactor in a few years'

Table 1. Transmutation Reactions in Metals   

<table><tr><td>Nucleus</td><td>Reaction</td><td>Cross Section (barns)a</td><td>Neutron Energy Associated with Cross Section</td></tr><tr><td>14N</td><td>(n,α)</td><td>41</td><td>Fission</td></tr><tr><td>10B</td><td>(n,α)</td><td>3800</td><td>Thermal</td></tr><tr><td></td><td>(n,α)</td><td>635</td><td>Fission</td></tr><tr><td>56Fe</td><td>(n,α)</td><td>0.35</td><td>Fission</td></tr><tr><td></td><td>(n,p)</td><td>0.87</td><td>Fission</td></tr><tr><td>58Ni</td><td>(n,α)</td><td>0.5</td><td>Fission</td></tr><tr><td></td><td>(n,p)</td><td>111</td><td>Fission</td></tr></table>

a1 barn = 10-24 cm².

operation. In addition to these transmutation reactions producing gaseous products, other possibilities exist in which solid impurities are produced.

# EFFECTS OF IRRADIATION ON MECHANICAL PROPERTIES

Changes in mechanical properties produced by neutron irradiation are a sensitive function of both irradiation and test variables. Important irradiation variables include irradiation temperature, thermal neutron fluence, fast neutron fluence, and possibly fast neutron flux.

Important test variables include test temperature and strain rate.

Other factors such as preirradiation heat treatment (in order to control grain size, dislocation structure, and precipitate distribution) and time at temperature (thermal aging) either before or following irradiation have been shown to be important. Because of the large number of variables and the vast amount of information which has been published in this area we will not attempt a complete literature review. Rather we will restrict our discussion to a general class of metals and alloys (those having a face-centered cubic crystal structure) and will be concerned primarily with the mechanical properties at test temperatures near the irradiation temperature. For convenience we define the following temperature ranges: low temperatures, $\mathrm{T} < 0.40 \, \mathrm{T}_{\mathrm{m}}$ (where $\mathrm{T}_{\mathrm{m}}$ is the melting point of the alloy in degrees absolute); intermediate temperatures, $0.40 \, \mathrm{T}_{\mathrm{m}} < \mathrm{T} < 0.55 \, \mathrm{T}_{\mathrm{m}}$ ; and high temperatures, $\mathrm{T} > 0.55 \, \mathrm{T}_{\mathrm{m}}$ . Our approach to the subject will be to summarize the observed changes in properties, point out the important variables, illustrate changes in microstructure and where possible correlate these changes with specific mechanisms.

# Low Temperatures

Tensile deformation of face-centered cubic metals at low temperatures is usually terminated by a plastic instability, termed necking, which leads to the development of a local reduced diameter region followed by a shear fracture in this necked region. This local necking limits the elongation of the material. The conditions under which this instability occurs can be represented analytically.<sup>3</sup> Assuming constant volume and a power-law relationship between true stress $(\overline{\sigma})$ and true strain $(\overline{\epsilon})$ of the form

$$
\overline {{\sigma}} = k \overline {{\epsilon}} ^ {n}, \tag {5}
$$

where $k$ is a constant, it can be shown that the plastic instability occurs when the work-hardening exponent

$$
n = \frac {d \ell n}{d \ell n} \frac {\bar {\sigma}}{\epsilon} = \frac {\bar {\epsilon}}{\sigma} \frac {d \bar {\sigma}}{d \epsilon} \tag {6}
$$

equals the true strain,

$$
n = \bar {\epsilon}. \tag {7}
$$

Figure 1 shows that Eq. (7) is reasonably well obeyed for type 304 stainless steel, but that $n$ is not constant over the entire test.

When austenitic stainless steels are irradiated and tensile tested in this low-temperature range, there is a large increase in yield stress and large decreases in true uniform strain and work-hardening exponent. $^{4,5}$ Figure 2 shows the room-temperature yield stress of type 304 stainless steel after irradiation to $7 \times 10^{20}$ neutrons/ $\mathrm{cm}^2$ ( $\mathbf{E} > 1$ Mev) and $9 \times 10^{20}$ neutrons/ $\mathrm{cm}^2$ (thermal) at various temperatures. For irradiation at temperatures between 93 and $300^{\circ}\mathrm{C}$ (approximately $0.35\mathrm{T}_{\mathrm{m}}$ ) the yield

![](images/87c6304d83db5a45a870cdecc28cf1973225b92289d27b8476ef667217aee6e2.jpg)  
Fig. 1. The Stress-Strain Characteristics of Type 304 Stainless Steel at Room Temperature. The arrows indicate the strain at which the plastic instability was observed to develop.

![](images/71913e1f7bc86d93d0df5e2cf304e82a39a5a64b0820172bb5b901d5ebb162b9.jpg)  
Fig. 2. Room-Temperature Tensile Properties of Irradiated Type 304 Stainless Steel.

stress was increased by approximately a factor of 3. Typical stress-strain curves from this investigation are replotted in Fig. 3. For irradiation temperatures of 93 and $300^{\circ}\mathrm{C}$ the true fracture stresses and true strains were approximately the same as the unirradiated specimen. Values of engineering elongation were somewhat less for the irradiated specimens. After irradiation at $454^{\circ}\mathrm{C}$ the elongation has increased again, but the fracture stress and strain were somewhat lower than in the other tests, indicating that a different mechanism is operating at $454^{\circ}\mathrm{C}$ than at the lower temperatures. Figure 4 shows that the work-hardening exponents in the plastic range are consistent with the uniform and total elongation values as predicted by Eqs. (5) through (7).

![](images/f6578091a687871cfa93e8ae65a194bbc6e55ba40ad61ddb4d4ff394658025c8.jpg)  
Fig. 3. The Engineering and True Stress-Strain Curves for Type 304 Stainless Steel at Room Temperature, Tested in the Unirradiated Condition and after Irradiation at Various Temperatures.

![](images/1a696b26d66159c04e05d04ff0b27a84dd48801cd0d7336a4ff7262f404dcb42.jpg)  
Fig. 4. The Work-Hardening Characteristics Associated with the Stress-Strain Curves Shown in Fig. 3. The arrows indicate uniform strain as determined by point of maximum load.

Before examining the effects of neutron fluence, test temperature et cetera, we should first consider the behavior in terms of microstructural changes and the interaction of dislocations with the irradiation-produced defect clusters. At irradiation temperatures of approximately $350^{\circ}\mathrm{C}$ and lower "black spots" on the order of a few tens of angstroms in diameter are observed in the microstructure of irradiated specimens. An example of this type of damage for irradiation at $93^{\circ}\mathrm{C}$ is shown in Fig. 5. At higher irradiation temperatures the spots have a larger size and decreased density, as shown in Fig. 6. After irradiation at $371^{\circ}\mathrm{C}$ both the spot density and yield stress (see Fig. 2) are decreased markedly.

![](images/1ebe849946984ea15fd2595ade7275dddf6857ea6973daa2074410e48a7da0f7.jpg)  
Fig. 5. Transmission Electron Micrograph of Type 304 Stainless Steel Irradiated at $93^{\circ}\mathrm{C}$ . The black spots are defect clusters produced by the irradiation.

![](images/b45cb25d6b54c2bab9c8d786c06508d4bf6b1090e3cd65408362234635620afd.jpg)  
Fig. 6. Transmission Electron Micrograph of Type 304 Stainless Steel Irradiated at $177^{\circ}\mathrm{C}$ . The spots are larger and more widely distributed than those in the specimen irradiated at $93^{\circ}\mathrm{C}$ (Fig. 4).

Irregularly shaped planar defects, probably precipitates, developed, but these were widely enough spaced that they did not affect the yield stress. At an irradiation temperature of $454^{\circ}\mathrm{C}$ the dot-like defect clusters were completely absent. As shown in Fig. 7, there was extensive precipitation at this temperature, including a heavy precipitate layer and an associated denuded zone at the grain boundaries.

![](images/ca0063610b257db24d178fd3e1b78fadcbc90a57de998c29f713fdc5932d2c92.jpg)  
Fig. 7. Transmission Electron Micrograph Showing Precipitate Particles Formed in Type 304 Stainless Steel During Irradiation at $454^{\circ}\mathrm{C}$ . Note the denuded zone adjacent to the boundary and the extensive precipitation on the boundary.

These observations are in good agreement with those of Armijo et al. who detected a dot-like damaged structure in the same material irradiated at 43 and $343^{\circ}\mathrm{C}$ to fast neutron fluences of $10^{20}$ and $10^{21}$ neutrons/ $\mathrm{cm}^2$ , respectively. These authors report that the defects were considerably larger in the specimen irradiated to the higher fluence at the higher temperature.

Recent quantitative electron microscopy studies of irradiated face-centered cubic metals have at various times claimed the dot defects to be exclusively vacancy clusters and loops, $^{7,8}$ interstitial clusters and loops, $^{9,10}$ or mixtures composed of small vacancy clusters and larger, resolvable interstitial loops. $^{11,12}$ As these differences still have not been resolved, we must at this point conclude that all can probably be formed but that experimental circumstances (irradiation temperature, flux, and fluence) determine the proportions in which each occur.

Transmission electron microscopy $^{13-16}$ of postirradiation deformed single crystals of copper and molybdenum has shown channels in which the radiation-induced defect structure has been eliminated. The interpretation is that glide dislocations sweep out or in some manner remove the radiation-induced defects. The channels are generally clean except for deformation-induced tangles and dipoles. The radiation defects are completely eliminated from the channels $^{16}$ and not simply pushed to the edge of the channel, as was originally suggested. $^{13}$ Sharp $^{16}$ examined annealed specimens containing channels and found no development of structure within the channels, as would be expected if they contained a high density of point defects or point-defect clusters below the resolution limit of the microscope. The mechanism by which the moving dislocations destroy the radiation-produced defects has not been determined. The slip associated with the channels, determined by measuring the slip line offsets, corresponds to the passage of two or three dislocations on each plane within the channel, so ample opportunity exists for dislocations to remove all the defects present.

The channels gradually fill with tangles and deformation-induced debris, through normal work-hardening processes, and this ultimately halts deformation in the channels. Sharp<sup>16</sup> observed a higher density of debris existing on a smaller scale in the channels than in unirradiated material, but attributed this to the higher stress at which the slip band developed. During the latter stages of deformation the slip line pattern of irradiated crystals appears similar to that of unirradiated materials.

Seeger<sup>17</sup> suggested that the defect clusters harden the lattice by providing obstacles which moving dislocations must cut with the combined aid of the applied stress and thermal fluctuations. As a result of this chopping, the defects are gradually reduced in strength and ultimately destroyed or eliminated by the dislocations, leading to the channels that are observed.

Makin and Sharp<sup>18</sup> pointed out that in irradiated materials relatively few slip lines are observed, indicating that few sources are activated, that full-grown slip lines form dynamically in times of the order of a millisecond, and that partially formed slip lines are not observed. They proposed on the basis of elimination of the defects by moving dislocations that the critical stress to form a slip band is the stress required to operate a source in the environment of the defect structure. Subsequent loops can be formed more easily, since the first one clears a path for them. A pileup then forms and expands, creating the cleared channel very rapidly at the high stress levels necessary to generate the first dislocation. The result is creation of a soft zone in a hardened material in which extensive localized shear occurs in a short time until work hardening halts the deformation.

These observations provide a qualitative explanation for the reduced work-hardening coefficients, increased yield stress, and low uniform elongations in irradiated materials. The channeling produces a soft zone in a very hard material, zones in which extensive slip occurs. Because of the limited number of sources or slip systems the dislocation tangling and interactions which normally lead to work hardening occur more slowly and result in a reduced rate of hardening. Figure 8 illustrates the narrow regions to which slip is confined in stainless steel irradiated at $121^{\circ}\mathrm{C}$ and deformed $10\%$ by rolling at room temperature. The defect structure is still clearly visible in the regions between slip bands. The magnification is not high enough to reveal defect-free slip channels.

Within the low-temperature range changes in mechanical properties are a function of fast neutron fluence and irradiation temperature. $^{4,19-20}$ Figure 9 shows the effects of fast neutron fluence on the yield stress and elongation for various irradiation temperatures. Note that the increase in yield stress and reduction in elongation are greatest for irradiation temperatures in the range of 160 to $290^{\circ}\mathrm{C}$ , but that differences do not develop until the material has received fast neutron fluences of approximately $1 \times 10^{20}$ neutrons/ $\mathrm{cm}^2$ . This suggests that the defect clusters grow more complex with increasing neutron fluence. Without further direct evidence one can only state in qualitative terms that the importance of irradiation temperature stems from its influence on the mobility of various defects. At the lowest temperatures vacancy mobility is insufficient to allow the formation of vacancy clusters. This is supported by the observations of Wilsdorf and Kuhlmann-Wilsdorf $^{21}$

![](images/6c2a5353ee2872d2589225f3028feac1b8f92f9a1a13daa425e516e70a1b4b00.jpg)  
Fig. 8. Transmission Electron Micrograph of Type 304 Stainless Steel Irradiated at $121^{\circ}\mathrm{C}$ and Deformed $10\%$ by Rolling at Room Temperature. All the deformation has been confined to the dark bands; the radiation-induced defect clusters can still be seen between the bands.

that no detectable defect clusters formed in type 304 stainless steel irradiated at ambient reactor temperature to $10^{19}$ neutrons/cm² and by the observations of Bloom et al. that for irradiation at $93^{\circ}C$ the defect clusters were small and showed extremely weak contrast while at $121^{\circ}C$ their size and contrast had increased significantly.

The nature of the damage in the low-temperature range is apparently unchanged at very high fast neutron fluences. Cawthorne and Fulton<sup>22</sup> report that for an austenitic stainless steel irradiated to fast neutron fluences of up to $5 \times 10^{22}$ neutrons/cm<sup>2</sup> at temperatures between 270 and approximately $350^{\circ}\mathrm{C}$ "black spot" defects are present in the microstructure. On postirradiation annealing the defects grow into dislocation loops. These loops finally disappear on annealing at about $700^{\circ}\mathrm{C}$ .

![](images/aa700d07fee6cec062680245c71dce79efa236c8c7a6a7157353192c9c34dd10.jpg)  
Fig. 9. Room Temperature Properties of Annealed Stainless Steel after Irradiation at Various Temperatures.

# Intermediate Temperatures

Temperatures in the range of approximately 0.40 to $0.55\mathrm{T}_{\mathrm{m}}$ (380 to $550^{\circ}\mathrm{C}$ for austenitic stainless steels) are particularly important to the first generation fast breeder reactors. It is also in this temperature range that radiation-damage phenomena are least understood. Two separate effects have been observed. The first involves precipitation and thus will be dependent on the alloy system. The second effect is related to displacement processes and appears to be important at high fast neutron fluences.

As discussed in the previous section, irradiation of type 304 stainless steel at $454^{\circ}\mathrm{C}$ to $7 \times 10^{20}$ neutrons/cm $^2$ ( $E > 1$ MeV) resulted in an increase of the room-temperature yield stress from approximately

30,000 to approximately 43,000 psi and small reductions in the fracture stress and strain. Examination of the microstructure of this specimen revealed extensive precipitation, including a heavy layer along grain boundaries. Unlike the defect clusters formed at lower temperatures, such precipitates are not removed by dislocations but rather provide permanent obstacles and sites for tangling. Deformation thus leads to the tangled dislocation configurations shown in Fig. 10.

Arkell and Pfeil $^{23}$ showed that precipitate structures in a niobium-stabilized stainless steel irradiated at temperatures between 450 and $750^{\circ}\mathrm{C}$ were significantly different than those present in unirradiated samples with identical thermal histories. Irradiated samples exhibited enhanced precipitation within the grains.

![](images/e16bb804b521ba3c8777dbeb486374062dc927caf6320f7f76f4f9dd602effbe.jpg)  
Fig. 10. Transmission-Electron Micrograph of Type 304 Stainless Steel Irradiated at $454^{\circ}\mathrm{C}$ and Deformed $10\%$ by Rolling at Room Temperature. Compare the uniform distribution of tangled dislocations with the localized slip bands produced in specimens irradiated at a lower temperature (Fig. 8).

Martin and Weir<sup>4</sup> reported the effects of irradiation temperature on the postirradiation stress-strain behavior of types 304 and 347 stainless steel irradiated to $7 \times 10^{20}$ neutrons/cm<sup>2</sup> (E > l Mev) and $9 \times 10^{20}$ neutrons/cm<sup>2</sup> (thermal). For an irradiation temperature of $400^{\circ}\mathrm{C}$ an increased yield stress was observed for test temperatures up to approximately $600^{\circ}\mathrm{C}$ . The strength increase for type 347 stainless steel which contains approximately $1\%$ Nb was significantly larger than that which occurred in type 304 stainless steel (unstabilized). Since niobium is a strong carbide former, it might be postulated that precipitation processes are involved in the hardening mechanisms.

More recently it has been observed $^{22,24-27}$ that irradiation of austenitic stainless steels at temperatures between 350 and $600^{\circ}\mathrm{C}$ to high fast neutron fluences ( $>10^{22}$ neutrons/ $\mathrm{cm}^2$ ) results in large changes in both properties and microstructures. Cawthorne and Fulton $^{22,25}$ used transmission electron microscopy to examine the fuel cladding from experimental fuel pins and tensile specimens irradiated in the Dounreay fast reactor to neutron fluences up to $6\times 10^{22}$ neutrons/ $\mathrm{cm}^2$ at temperatures between 270 and $600^{\circ}\mathrm{C}$ . At irradiation temperatures above approximately $350^{\circ}\mathrm{C}$ voids which varied in size from the smallest resolvable to approximately 500 A were present. Voids constituted 1 to $2\%$ of the volume of the material and could be eliminated by annealing at $900^{\circ}\mathrm{C}$ .

Data obtained by Murphy and Strohm $^{26}$ and Holmes et al. $^{24}$ have demonstrated that this type of damage causes large increases in the yield strength and large reductions in ductility parameters. Holmes et al. $^{24}$ have correlated the changes in yield strength of

type 304 stainless steel irradiated at approximately $530^{\circ}\mathrm{C}$ to $1.4 \times 10^{22}$ neutrons/ $\mathrm{cm}^2$ ( $\mathrm{E} > 0.18\mathrm{MeV}$ ) with the irradiation-produced defect structure. The as-irradiated structure consisted of Frank sessile dislocation loops, about 400 A in diameter and with a density of $3.7 \times 10^{15}$ loops/ $\mathrm{cm}^3$ , and polyhedral cavities approximately 150 A in diameter and about $2 \times 10^{14}$ cavities/ $\mathrm{cm}^3$ in number. Figure 11 is a plot of the yield stress (corrected for temperature dependence of the shear modulus) as a function of test temperature. At test temperatures less than $380^{\circ}\mathrm{C}$ the yield stress shows a thermally activated temperature dependence. The athermal yield stress component is attributed to the strengthening expected from the Frank sessile loops. Above approximately $538^{\circ}\mathrm{C}$ the sessile Frank loops transform to glissile perfect loops which interact to form a dislocation network upon annealing at $593^{\circ}\mathrm{C}$ . Above $648^{\circ}\mathrm{C}$ the cavities or a combination of cavities and dislocation network account for the athermal strength increases that persist to $760^{\circ}\mathrm{C}$ . Full recovery of the yield strength was observed at $816^{\circ}\mathrm{C}$ where neither the cavities nor the dislocation network was detected.

Murphy and Strohm²⁶ have conducted tube burst tests on irradiated EBR-II type 304L stainless steel fuel cladding following irradiation to approximately $1 \times 10^{22}$ neutrons/cm² (fast). Over the length of the cladding tube there is a temperature gradient such that the temperature ranges from $370^{\circ}\mathrm{C}$ at the bottom to $500^{\circ}\mathrm{C}$ at the top. In addition, there is a gradient in the neutron flux that ranges from about $1 \times 10^{15}$ neutrons cm⁻² sec⁻¹ at the top and bottom to $2.5 \times 10^{15}$ neutrons cm⁻² sec⁻¹ at the midplane. In tests at $500^{\circ}\mathrm{C}$ the irradiated tubes exhibited a large increase in burst strength and large

![](images/1ed11aabe72ac623db030741536279b347d64dce08269413069a0a4e4e6f513a.jpg)  
Fig. 11. Yield Strength (Proportional Elastic Limit) of AISI Type 304 Stainless Steel after Irradiation in EBR-II to $1.7 \times 10^{22}$ neutrons/cm² at 0.49 Tm. (Ref. J. J. Holmes, R. E. Robins, J. L. Brimhall, and B. Mastel, "Elevated Temperature Irradiation Hardening in Austenitic Stainless Steels," accepted for publication in Acta Metallurgica.)

reduction in ductility as measured by diameter increase at the edge of the fracture. Figure 12 is a plot of ductility as a function of test temperature. Between room temperature and approximately $600^{\circ}\mathrm{C}$ the ductility is reduced to extremely low values, on the order of 1 to $2\%$ . At $700^{\circ}\mathrm{C}$ and above there is some recovery of ductility but the values remain much lower than the unirradiated values. Irradiated specimens which were given a pretest anneal at $900^{\circ}\mathrm{C}$ and then tested at $500^{\circ}\mathrm{C}$ recovered all the preirradiation ductility and the strength was reduced to that of the unirradiated tubes.

![](images/f50300d9c8045fcb89e77cf77d10d0641e9f3bab45a6bfcbd683c1c34c34e255.jpg)  
Fig. 12. Ductility of EBR-II Type 304L Stainless Steel Fuel Cladding after Irradiation at Temperatures Between 375 and $500^{\circ}\mathrm{C}$ . (Ref. W. F. Murphy and H. E. Strohm, "Tube Burst Tests on Irradiated EBR-II Type 304L Stainless Steel Fuel Cladding," to be published in Nuclear Applications, April 1968.)

Stiegler et al.27 have examined the type 304L stainless steel cladding from a similar EBR-II fuel element. Two structural features, namely voids and dislocation loops, were present in all specimens. Table 2 lists the approximate irradiation temperatures, neutron fluences, and void densities for each section examined. A comparison of the results for sections 1 and 5 and 2 and 4 indicates that for the conditions examined the void density decreases with increasing irradiation temperature for a constant fluence.

Table 2. Irradiation Conditions and Void Density Measurements for EBR-II Fuel Cladding   

<table><tr><td>Section Number</td><td>Irradiation Temperature (°C)</td><td>Fast Neutron Fluence (neutrons/cm2)</td><td>Voids per Cubic Centimeter</td></tr><tr><td></td><td></td><td>×1022</td><td>×1015</td></tr><tr><td>1</td><td>370</td><td>0.8</td><td>1.4</td></tr><tr><td>2</td><td>398</td><td>1.2</td><td>1.3</td></tr><tr><td>3</td><td>438</td><td>1.4</td><td>1.3</td></tr><tr><td>4</td><td>465</td><td>1.3</td><td>0.9</td></tr><tr><td>5</td><td>472</td><td>0.9</td><td>0.4</td></tr></table>

Figure 13 shows a histogram of the void sizes observed in section 3. On the basis of this void size distribution and the number of voids per unit volume listed in Table 2, it was calculated that the cladding density was decreased $0.17\%$ by irradiation. Figure 14 shows examples of voids observed for three different irradiation conditions. It is readily apparent that void size increases with increasing irradiation temperature.

The distribution of the voids was remarkably homogeneous. Variations observed between different micrographs probably reflect differences in foil thickness. It is significant, however, that no voids were present in the grain boundaries. In fact, the void density within about 0.1 μ of the boundary was reduced, probably by annihilation of voids contacting the boundary or the influence of the boundary on the void-formation process.

A very complex dislocation substructure was present in each of the five sections. At the lower irradiation temperatures the structure was

![](images/a6ad024f0e0da893de4734b1a70b286e8eac4b09ef4309681221ae65c80cc029.jpg)  
Fig. 13. Void Size Distributions in EBR-II Cladding Irradiated at $438^{\circ}\mathrm{C}$ to $1.4 \times 10^{22}$ neutrons/cm $^2$ .

![](images/08cd0696ea217d0168a3576aac336d0a294d63c8019c77592641fbbc7613b3d4.jpg)

![](images/fc56c74f8112f9764dae55e999280aaecd05c5f1d0451756fb88213ac5013a1a.jpg)

![](images/fad7d0dddf584a58a215ce4a8397593f828783cc9e1ad867b8c0ab7c8d0812c1.jpg)  
Fig. 14. Void Formation in Type 304L Stainless Steel Fuel Cladding from EBR-II. (a) $0.8 \times 10^{22}$ neutrons/cm² at $370^{\circ}C$ , $1.4 \times 10^{15}$ voids/cm³.

(b) $1.4 \times 10^{22}$ neutrons/cm $^2$ at $438^{\circ}C$ , $1.3 \times 10^{15}$ voids/cm $^3$ .   
(c) $0.9 \times 10^{22}$ neutrons/cm $^2$ at $472^{\circ}C$ , $0.4 \times 10^{15}$ voids/cm $^3$ .

so complicated that individual loops could not be observed. At $472^{\circ}\mathrm{C}$ , however, well-defined loops were resolved as shown in Fig. 15. These loops lie on {111} and appear faulted, suggesting that they are Frank sessile loops formed by the precipitation of interstitial atoms. The loops ranged in diameter from 200 to 900 A and were present to a density of about $2 \times 10^{15} / \mathrm{cm}^3$ .

Changes in microstructure as a result of postirradiation annealing were examined for specimen 3. After $1\mathrm{hr}$ at $600^{\circ}\mathrm{C}$ the dislocation loops disappeared and were replaced by a dislocation network. At progressively higher annealing temperatures, the dislocation density decreased. After $1\mathrm{hr}$ at $900^{\circ}\mathrm{C}$ the dislocation density was comparable to that of an unirradiated annealed specimen. Concurrent with changes in loop and dislocation structure, the void density decreased. Measurements of

![](images/8d9e3f32a26ef3585d797ab61f612dfb0fe37a64d257bb2329b0fc980bcd648f.jpg)  
Fig. 15. Dislocation Loops Produced by Irradiation at $472^{\circ}\mathrm{C}$ .

void size distribution after annealing indicated that the smaller voids annealed more rapidly. All voids were removed after annealing for 1 hr at $900^{\circ}\mathrm{C}$ .
