Repository: ondrejch/msr_kb

# MSR KB Bundle

## Purpose

This repository preserves a deterministic, provenance-backed knowledge base for historical molten-salt reactor research.

It has two complementary uses:

- **historical knowledge base** under `kb/` for document-grounded entities, topics, timelines, reports, and normalized claims
- **distilled research layer** under `kb/distilled/` and `kb/wiki/research-guides/` for reusable salts, materials, compatibility, reactor-physics, and system-dynamics knowledge

The pipeline is intentionally deterministic: all generated outputs are derived from OCRed source documents and should remain traceable back to specific documents, sections, and line ranges.

File: pdf/ORNL-TM-2359/ORNL-TM-2359/hybrid_ocr/ORNL-TM-2359.md (part 1 of 3)
ORNL-TM-2359

Contract No. W-7405-eng-26

METALS AND CERAMICS DIVISION

AN EVALUATION OF THE MOLTEN-SALT REACTOR EXPERIMENT HASTELLOY N SURVEILLANCE SPECIMENS - SECOND GROUP

H. E. McCoy, Jr.

# LEGAL NOTICE

This report was prepared as an account of Government sponsored work. Neither the United States, nor the Commission, nor any person acting on behalf of the Commission:   
A. Makes any warranty or representation, expressed or implied, with respect to the accuracy, completeness, or usefulness of the information contained in this report, or that the use of any information, apparatus, method, or process disclosed in this report may not infringe privately owned rights; or   
3. Assumes any liabilities with respect to the use of, or for damages resulting from the use of any information, apparatus, method, or process disclosed in this report.   
As used in the above, "person acting on behalf of the Commission" includes any employee or contractor of the Commission, or employee of such contractor, to the extent that such employee or contractor of the Commission, or employee of such contractor prepares, disseminates, or provides access to, any information pursuant to his employment or contract with the Commission, or his employment with such contractor.

FEBRUARY 1969

OAK RIDGE NATIONAL LABORATORY

Oak Ridge, Tennessee

operated by

UNION CARBIDE CORPORATION

for the

U.S. ATOMIC ENERGY COMMISSION

![](images/e166ea4dde9992acad7336596005323e2838ab733a0b5775f8f5dc3acca789e6.jpg)

![](images/7beb9c4194459c09e8cf8fe39744d569a66ca9633199dcefcf52549a37110fff.jpg)

# CONTENTS

Abstract 1

Introduction 1

Experimental Details 3

Surveillance Assembly 3

Materials 4

Test Specimens 8

Irradiation Conditions 9

Testing Techniques 9

Experimental Results 11

Visual and Metallographic Examination 11

Mechanical Property Data - Standard Hastelloy N 18

Mechanical Property Data - Modified Hastelloy N 29

Metallographic Examination of Mechanical Property Specimens 43

Discussion of Results 62

Summary and Conclusions 64

Acknowledgments 65

#

H. E. McCoy, Jr.

# ABSTRACT

We have examined the second group of Hastelloy N surveillance samples removed from the Molten-Salt Reactor Experiment. Two rods of standard Hastelloy N were removed from the surveillance position outside the core vessel and were exposed to the nitrogen plus 2 to $5\%$ $\mathsf{O}_2$ cell environment for 11,000 hr. Metallographic examination showed that the alloy was compatible with this environment, showing only superficial oxidation and no evidence of nitriding. These samples were exposed to a thermal fluence of $1.3\times 10^{19}$ neutrons/cm², and the mechanical properties were altered appreciably. Both tensile and creep tests were run that showed significant changes in the mechanical properties, particularly the strain at fracture. These changes are in good agreement with those observed for materials irradiated in a helium environment in the Oak Ridge Research Reactor.

Two rods of modified Hastelloy N containing small additions of titanium and zirconium were removed from the core surveillance facility with a thermal fluence of $4.1 \times 10^{20}$ neutrons/cm². These materials had not been annealed properly to put them in their most radiation-resistant condition, but tests on these materials indicated that they have slightly improved postirradiation mechanical properties and that their corrosion resistance is acceptable.

# INTRODUCTION

The Molten-Salt Reactor Experiment is a single-region reactor that is fueled by a molten fluoride salt (65 LiF-29.1 BeF $_2$ -5 ZrF $_4$ -0.9 UF $_4$ , mole %), moderated by unclad graphite, and contained by Hastelloy N (Ni-16 Mo-7 Cr-4 Fe-0.05 C, wt %). The details of the reactor design

and construction can be found elsewhere. $^{1}$ We knew that the neutron environment would produce some changes in the two structural materials - graphite and Hastelloy N, and we were very confident of the compatibility of these materials with the fluoride salt. However, we needed to keep abreast of the possible development of problems within the reactor itself. For these reasons, we developed a surveillance program that would allow us to follow any changes in properties of graphite and Hastelloy N specimens as the reactor operated.

The reactor went critical on June 1, 1965, and assumed normal operation in May 1966. The first group of surveillance specimens was in the reactor from September 8, 1965, to July 28, 1966, and was removed after 8682 Mwhr of operation (designated "first group"). The results of our tests on the Hastelloy N specimens were reported previously. A second set of specimens was removed from the core on May 9, 1967, after an additional 27,600 Mwhr of operation (total reactor operation was 36,247 Mwhr). These specimens were two modified alloys containing nominal $0.5\%$ additions of titanium and zirconium. These were inserted on September 13, 1966, after the first group was removed to determine the mechanical property changes of these alloys due to irradiation and to evaluate the compatibility of these alloys with the MSRE environment. Two rods of standard Hastelloy N located outside the core and 5 in. from the vessel were removed on June 5, 1967. These specimens had been in place since the reactor began operation and were examined to determine the compatibility of the material with the MSRE cell environment $(\mathsf{N}_2 + 2 - 5\% \mathsf{O}_2)$ and the changes in the mechanical properties due to irradiation.

This report will describe the results of tests on the Hastelloy N surveillance specimens removed during May and June 1967 (designated "second group"), which includes two rods of modified (zirconium and titanium) alloys removed from the core and two rods of standard Hastelloy N removed from outside the core vessel.

# EXPERIMENTAL DETAILS

# Surveillance Assembly

The core surveillance assembly was designed by W. H. Cook and others, and the details have been reported.<sup>3</sup> The facility is shown pictorially and schematically in Fig. 1. The specimens are arranged in three stringers. Each stringer is about 62 in. long and consists of two Hastelloy N rods and a graphite section made up of various pieces that are joined by pinning and tongue-and-groove joints. The Hastelloy N rod is periodically reduced to 0.125 in. in diameter and can be cut into small tensile specimens after it is removed from the reactor. Three stringers are joined together so that they can be separated in a hot cell and reassembled with one or more new stringers for reinsertion into the reactor. The assembled stringers fit into a perforated Hastelloy N basket that is inserted into an axial position about 2.8 in. from the core center line.

When the basket was removed on July 28, 1966, some of the specimens were bent, and the entire assembly had to be replaced.4 Slight modifications in the design were made, and the assembly was removed recently and found to be in excellent condition.5

A control facility is associated with the surveillance program. It utilizes a "fuel salt" containing depleted uranium in a static pot that is heated electrically. The temperature is controlled by the MSRE computer so that the temperature matches that of the reactor. Thus, these specimens are exposed to conditions the same as those in the reactor except for the static salt and the absence of a neutron flux.

![](images/c8b64dc45f01eb83d75658e71a8151e232f1cc4c6e0aaa8223318b9817daf09a.jpg)  
Fig. 1. Molten-Salt Reactor Experiment Core Surveillance Fixture.

There is another surveillance facility for Hastelloy N located outside the core in a vertical position about 5 in. from the vessel (Fig. 2). These specimens are exposed to the cell environment $(\mathsf{N}_2 + 2 - 5\% \mathsf{O}_2)$ .

# Materials

The compositions of the two heats of standard Hastelloy N are given in Table 1. These heats were air melted by Materials Systems Division of Union Carbide Corporation. Heat 5085 was used for making the cylindrical portion, and heat 5065 was used for the top and bottom heads of the MSRE vessel. These materials were given a mill anneal of 1 hr at $1177^{\circ}\mathrm{C}$ and a final anneal of 2 hr at $900^{\circ}\mathrm{C}$ at ORNL after fabrication.

The chemical compositions of the two modified alloys are given in Table 1. The modifications in composition were made principally to improve the alloy's resistance to radiation damage and to bring about

ORNL-DWG 68-8298

![](images/9c5c205f4d3109c1a5340a4de851cd8926b2780a9e825235e30dda7a966a88d2.jpg)  
Fig. 2. Molten-Salt Reactor Experiment Surveillance Facility Outside the Reactor Vessel.

Table 1. Chemical Composition of Surveillance Heats   

<table><tr><td rowspan="2">Element</td><td colspan="4">Analysis, wt %</td></tr><tr><td>Heat 5065</td><td>Heat 5085</td><td>Heat 21545</td><td>Heat 21554</td></tr><tr><td>Cr</td><td>7.2</td><td>7.3</td><td>7.18</td><td>7.39</td></tr><tr><td>Fe</td><td>3.9</td><td>3.5</td><td>0.034</td><td>0.097</td></tr><tr><td>Mo</td><td>16.5</td><td>16.7</td><td>12.0</td><td>12.4</td></tr><tr><td>C</td><td>0.065</td><td>0.052</td><td>0.05</td><td>0.065</td></tr><tr><td>Si</td><td>0.60</td><td>0.58</td><td>0.015</td><td>0.010</td></tr><tr><td>Co</td><td>0.08</td><td>0.15</td><td></td><td></td></tr><tr><td>W</td><td>0.04</td><td>0.07</td><td></td><td></td></tr><tr><td>Mn</td><td>0.55</td><td>0.67</td><td>0.29</td><td>0.16</td></tr><tr><td>V</td><td>0.22</td><td>0.20</td><td></td><td></td></tr><tr><td>P</td><td>0.004</td><td>0.0043</td><td>0.001</td><td>0.004</td></tr><tr><td>S</td><td>0.007</td><td>0.004</td><td>&lt; 0.002</td><td>&lt; 0.002</td></tr><tr><td>Al</td><td>0.01</td><td>0.02</td><td>0.02</td><td>0.03</td></tr><tr><td>Ti</td><td>0.01</td><td>&lt; 0.01</td><td>0.49</td><td>0.003</td></tr><tr><td>Cu</td><td>0.01</td><td>0.01</td><td></td><td></td></tr><tr><td>O</td><td>0.0016</td><td>0.0093</td><td>0.0002</td><td>&lt; 0.0001</td></tr><tr><td>N</td><td>0.011</td><td>0.013</td><td>&lt; 0.0001</td><td>0.0005</td></tr><tr><td>Zr</td><td></td><td></td><td></td><td>0.35</td></tr><tr><td></td><td colspan="4">Analysis, ppm</td></tr><tr><td>B</td><td>24, 37, 20, 10</td><td>38</td><td>2</td><td>2</td></tr></table>

general improvements in the fabricability, weldability, and ductility. These alloys were small 100-lb heats made by vacuum melting by Special Metals Corporation. They were finished to 1/2-in. plate containing $40\%$ cold work. We used slightly different procedures for obtaining the 1/4-in.-diam $\times$ 62-in.-long rods required for the surveillance assembly as indicated by their fabrication history:

# Heats 5065 and 5085

1. Materials available as 1 l/8- and 9/16-in. plate, respectively. Mill annealed 1 hr at $1177^{\circ}\mathrm{C}$ .   
2. Segments of 1/4-in.-diam rod machined.   
3. Reduced sections turned in rods.   
4. Segments welded together to make 62-in.-long rods.   
5. Annealed 2 hr at $900^{\circ}\mathrm{C}$ .

# Heat 21545

1. Material available as plates 1/2 in. thick × 3 in. wide × 12 in. long. Fabricated with 40% residual cold work.   
2. Strips $1/2 \times 1/2 \times 12$ in. cut from plate.   
3. Strips machined to 1/4-in.-diam rods.   
4. Rods were annealed 100 hr at $871^{\circ}C$   
5. Rods welded together.   
6. Specimens machined.

# Heat 21554

1. Material available as plates 1/2 in. thick × 3 in. wide × 12 in. long. Fabricated with 40% residual cold work.   
2. Plate worked at $871^{\circ}C$ to 0.3 in. thickness.   
3. Strips $0.3 \times 0.3 \times 20$ in. cut.   
4. Strips machined to 1/4 in.-diam rods.   
5. Rods were annealed 100 hr at $871^{\circ}C$   
6. Rods were straightened.   
7. Rods reannealed 100 hr at $871^{\circ}C$   
8. Rods welded together.   
9. Specimens machined.

Both procedures resulted in a very fine grain size (ASTM grain size 7 to 9).

# Test Specimens

The surveillance rods inside the core are 62 in. long and those outside the vessel are 81 in. long. They both are $\frac{1}{4}$ in. in diameter with reduced sections $\frac{1}{8}$ in. in diameter by $\frac{1}{8}$ in. long. After removal from the reactor, the rods are sawed into small mechanical property specimens having a gage section $\frac{1}{8}$ in. in diameter by $\frac{1}{8}$ in. long.

The first rods were machined in small segments (approx 11 l/2 in. long) and welded together. An improvement in this technique has been made that allows the entire rod to be machined as a unit (see Fig. 3).

![](images/214394ecf3568a64c8a0f976bab1dc8d1a08666b88ab70ccae4022bd6c7919e7.jpg)  
Fig. 3. Fabrication of Hastelloy N Surveillance Rods.

A milling machine is used with a cutter ground to the shape of the gage length, including the radius where the gage length blends into the full $1/4$ in. diameter of the rod. The rod is held in position and rotated while being fed into the milling cutter. The rod then requires only a light hand polishing of the gage sections to obtain the desired surface finish. This procedure is quicker, cheaper, and requires less handling of the relatively fragile rods than the previous method of making the rods from segments.

# Irradiation Conditions

The irradiation conditions in the core were described in detail previously. These measurements were repeated for the second group of core specimens and found to be in excellent agreement. The specimens outside the core are exposed to the cell environment of $\mathbf{N}_2 + 2 - 5\% \mathbf{O}_2$ . The pertinent temperature and flux data are summarized in Table 2.

# Testing Techniques

The laboratory creep-rupture tests were run in conventional creep machines of the dead-load and lever-arm types. The strain was measured by a dial indicator that showed the total movement of the specimen and part of the load train. The zero strain measurement was taken immediately after the load was applied. The temperature accuracy was $\pm 0.75\%$ , the guaranteed accuracy of the Chromel-P-Alumel thermocouples used.

The postirradiation creep-rupture tests were run in lever-arm machines that were located in hot cells. The strain was measured by an extensometer with rods attached to the upper and lower specimen grips. The relative movement of these two rods was measured by a linear differential transformer, and the transformer signal was recorded. The accuracy of the strain measurements is difficult to determine. The

Table 2. Surveillance Program of the MSRE   

<table><tr><td rowspan="2"></td><td colspan="2">Group 1a</td><td colspan="2">Group 2</td></tr><tr><td>Core Standard Hastelloy N</td><td>Core Modified Hastelloy N</td><td colspan="2">Vessel Standard Hastelloy N</td></tr><tr><td>Date inserted</td><td>9/8/65</td><td>9/13/66</td><td colspan="2">8/24/65</td></tr><tr><td>Date removed</td><td>7/28/66</td><td>5/9/67</td><td colspan="2">6/5/67</td></tr><tr><td>Mwhr on MSRE at time of insertion</td><td>0.0066</td><td>8682</td><td colspan="2">0</td></tr><tr><td>Mwhr on MSRE at time of removal</td><td>8682</td><td>36,247</td><td colspan="2">36,247</td></tr><tr><td>Temperature, °C</td><td>650 ± 10</td><td>650 ± 10</td><td colspan="2">650 ± 10</td></tr><tr><td>Time at temperature, hr</td><td>4800</td><td>5500</td><td colspan="2">11,000</td></tr><tr><td>Peak fluence, neutrons/cm2</td><td></td><td></td><td></td><td></td></tr><tr><td>Thermal (&lt;0.876 ev)</td><td>1.3 × 1020</td><td>4.1 × 1020</td><td colspan="2">1.3 × 1019</td></tr><tr><td>Epithermal (&gt;0.876 ev)</td><td>3.8 × 1020</td><td>1.2 × 1021</td><td colspan="2">2.5 × 1019</td></tr><tr><td>(&gt;50 kev)</td><td>1.2 × 1020</td><td>3.7 × 1020</td><td colspan="2">2.1 × 1019</td></tr><tr><td>(&gt;1.22 Mev)</td><td>3.1 × 1019</td><td>1.0 × 1020</td><td colspan="2">5.5 × 1018</td></tr><tr><td>(&gt;2.02 Mev)</td><td>1.6 × 1019</td><td>0.5 × 1020</td><td colspan="2">3.0 × 1018</td></tr><tr><td>Peak flux, neutrons cm-2sec-1mw-1</td><td></td><td></td><td></td><td></td></tr><tr><td>Thermal (&lt;0.876 ev)</td><td>4.1 × 1012(b,c)</td><td>4.1 × 1012(b,c)</td><td colspan="2">1.0 × 1011(b)</td></tr><tr><td>Epithermal (&gt;0.876 ev)</td><td>1.2 × 1013(c)</td><td>1.2 × 1013(c)</td><td colspan="2">1.9 × 1011(b,c)</td></tr><tr><td>(&gt;50 kev)</td><td>3.7 × 1012(c)</td><td>3.7 × 1012(c)</td><td colspan="2">1.6 × 1011(c)</td></tr><tr><td>(&gt;1.22 Mev)</td><td>1.0 × 1012(b,c)</td><td>1.0 × 1012(b,c)</td><td colspan="2">4.2 × 1010(b)</td></tr><tr><td>(&gt;2.02 Mev)</td><td>0.5 × 1012(b,c)</td><td>0.5 × 1012(b,c)</td><td colspan="2">2.3 × 1010(b)</td></tr></table>

<sup>a</sup>Revised for full power operation at 8 Mw.   
bExperimentally determined.   
$\mathbf{c}_{\mathrm{calculated}}$

extensometer (mechanical and electrical portions) produced measurements that could be read to about $\pm 0.02\%$ strain; however, other factors (temperature changes in the cell, mechanical vibrations, etc.) probably combined to give an overall accuracy of $\pm 0.1\%$ strain. This is considerably better than the specimen-to-specimen reproducibility that one would expect for relatively brittle materials. The temperature measuring and control system was the same as that used in the laboratory with only one exception. In the laboratory, the control system was stabilized at the desired temperature by use of a recorder with an expanded scale. In the tests in the hot cells, the control point was established by setting the controller without the aid of the expanded-scale recorder. This error and the thermocouple accuracy combine to give a temperature uncertainty of about $\pm 1\%$ .

The tensile tests were run on Instron Universal Testing Machines. The strain measurements were taken from the crosshead travel.

The test environment was air in all cases. Metallographic examination showed that the depth of oxidation was small, and we feel that the environment did not appreciably influence the test results.

# EXPERIMENTAL RESULTS

# Visual and Metallographic Examination

W. H. Cook was in charge of the disassembly of the surveillance fixture. Although some difficulties were encountered previously,[8] the design modifications were successful and the assembly was in excellent mechanical condition when removed. The graphite and Hastelloy N surfaces were very clean with markings such as numbers and tool marks very clear. The Hastelloy N was discolored very slightly. Representative photographs are shown in Fig. 4.

![](images/2ae98fe29964002a9fe02da600901174c829b80ee645f11c8ca36de2cfec1b8d.jpg)

![](images/b4cd0087343722f5349f45c05f359f50d65309dc64db4eb6a5d0e44dffe94da3.jpg)  
Fig. 4. Core Surveillance Specimens Removed on May 9, 1967. (a) Outside of protective Hastelloy N basket. (b) Close-ups of the top and bottom of the basket. (c) Surveillance stringer after removal from the basket (curvature due to optical system in the hot cell). (d and e) Close-ups of the surveillance specimens showing the high reflectivity of the metal and graphite specimens. A few beads of salt remain on the graphite.

Small pieces of the modified alloys removed from the core were examined metallographically. Photomicrographs of heat 21554 (zirconium modified) are shown in Fig. 5. The bulk material is characterized by a very fine grain size and small inhomogeneous areas that were found to be essentially pure molybdenum (probably a result of poor melting practice). The as-polished sample shows some very slight microstructural changes near the surface to a depth of 1 to 2 mils. Similar micrographs are shown in Fig. 6 for heat 21545 (titanium modified). The grain size of this material is slightly smaller, but the other features are quite similar to those observed for heat 21554.

A small piece of the basket that contained the surveillance assembly was examined metallographically. The basket was made from perforated Hastelloy N sheet. The entire surface exposed to the salt is characterized by the photomicrographs shown in Fig. 7. Small grains appeared to be almost dislodged from the surface [Fig. 7(a)]. After etching, a fine precipitate was revealed near the surface to a depth of 1 to 2 mils. We examined the material used in fabricating the basket; the microstructure is shown in Fig. 8. There is some precipitate near the surface, but not in the quantities observed in Fig. 7. We aged a piece of the material for 1000 hr at $650^{\circ}\mathrm{C}$ (basket in MSRE was exposed 5500 hr) and found that the quantity of precipitate increased (Fig. 9). However, we were not able to dislodge any grains near the surface even after a very sharp cold bend.

A sample from the basket was sent to N. R. Stalica, Argonne National Laboratory, for microprobe studies. This investigator found that the precipitates contained silicon and oxygen in large concentrations and suggested that they were $\mathrm{SiO}_2$ . Our studies on the unirradiated specimens showed that the precipitates are metal-silicon compounds. We are continuing to investigate this point, but presently feel that the precipitates are probably related to surface contamination of the basket during fabrication. The silicon-rich contaminant should be dissolved during the post-fabrication anneal (approx $1177^{\circ}\mathrm{C}$ ) given the basket and subsequently precipitate while in service at $650^{\circ}\mathrm{C}$ .

![](images/5928af9af5f5707034c532bdaf3cc2fb795d8c0ec3556ac81e1b908d752c2233.jpg)

![](images/e325d39276a49771c5c12bcecda4b1fcf3486c099ba5d823afbc65f5f1797290.jpg)

![](images/5a99b3289da44c68e5accf34a8078acc880b071829937e72b9331e033d953abb.jpg)  
Fig. 5. Photomicrographs of Zirconium-Modified Hastelloy N (Heat 21554) Removed from the MSRE after 5500 hr at $650^{\circ}\mathrm{C}$ . Edge exposed to flowing salt. (a) As polished. $500\times$ . (b) Etchant: Aqua regia. $100\times$ . (c) Etchant: Aqua regia. $500\times$ .

![](images/0a29c5d40f86f439981f62f4feb35eb6033a923b891d8f83e0ba35bbec98ec81.jpg)

![](images/aad6207bef74dd09d3d5d1a157c8f12541224510d20e7064f6e3cebd2e08a66d.jpg)

![](images/d9aa22f5d8e508557168d0ee14036c606c8ebe087ac3405218276e2f221789bb.jpg)  
Fig. 6. Photomicrographs of Titanium-Modified Hastelloy N (Heat 21545) Removed from the MSRE after 5500 hr at $650^{\circ}\mathrm{C}$ . Edge exposed to flowing salt. (a) As polished. $500\times$ . (b) Etchant: Aqua regia. $100\times$ . (c) Etchant: Aqua regia. $500\times$ .

![](images/0592a0469b4c979f981ce3d766459cddf4bf94436d7e33cf0da24c6b6025be3c.jpg)

![](images/fdd8b6fb08f47b8fad90ae0d82ab7268f2883443b87c575b07169fddadda206f.jpg)  
Fig. 7. Photomicrographs of the Edge of the Surveillance Basket Removed from the MSRE after 5500 hr at $650^{\circ}\mathrm{C}$ . $500 \times$ (a) As polished. Note the grain near the surface that seems almost dislodged. (b) Etchant: Aqua regia. Same area as shown in (a). Note the fine precipitate near the surface.

![](images/3ee22bae3ddefc77c4f6fb4408ade9e38b5b2635478c4f4a67cf9cfa757d704c.jpg)

![](images/dab1ab37178295c9c7e4c41324815428ad43dc08d034f59e3e7d460091328b75.jpg)  
Fig. 8. Photomicrographs of the Material Used in Making the Surveillance Basket. The final processing step was a 1-hr anneal at $1177^{\circ}\mathrm{C}$ . Etchant: Glyceria regia. (a) $100 \times$ . (b) $500 \times$ .

![](images/30ce8d44e19ec1c1ec68d4c0fcf9d981ba8e1e4c7489c470c7ad612c46702e98.jpg)  
Fig. 9. Photomicrograph of the Material Used to Make the Surveillance Basket after a l-hr Anneal at $1177^{\circ}\mathrm{C}$ and Aging for 1000 hr at $650^{\circ}\mathrm{C}$ . 750×. Etchant: Glyceria regia.

Small pieces of the standard Hastelloy N specimens that had been exposed to the MSRE cell environment for 11,000 hr were examined. Microstructures of heat 5085 are shown in Fig. 10. A thin oxide is present on the surface and some changes in microstructures occur to a depth of about 3 mils. The sample examined from heat 5085 was from a welded region. As shown in Fig. 11, the depth of attack seemed to be somewhat greater, but the reaction layer is very shallow. Neither specimen showed any evidence of nitrogen absorption from the cell environment.

# Mechanical Property Data - Standard Hastelloy N

The postirradiation tensile properties of heat 5065 are summarized in Table 3. The fracture strains are plotted as a function of test temperature in Fig. 12. There are significant reductions in the fracture strain at $25^{\circ}\mathrm{C}$ and above $500^{\circ}\mathrm{C}$ . The properties of heat 5085 are given in Table 4. The fracture strains are plotted in Fig. 13 and are very similar to those noted for heat 5065. The strain at fracture for both heats is reduced above about $400^{\circ}\mathrm{C}$ by reducing the strain rate.

![](images/606ca5911a355567fda654b90671401f2db4c0ea2bc7bda833e4bb4632070bfc.jpg)

![](images/b2e60ac7b86aa9b00ea5070bf7ab655446b3d0027e5b12bc38a0600f08b316a6.jpg)

![](images/1e9d78d7e3168e5202d14c160850dc213597bff701243398b718c9983b8e2207.jpg)  
Fig. 10. Photomicrographs of a $\frac{1}{4}$ -in.-diam Rod of Standard Hastelloy N (Heat 5085) Exposed to the MSRE Cell Environment of $\mathbf{N}_2 + 2 - 5\% \mathbf{O}_2$ for 11,000 hr at $650^{\circ}\mathrm{C}$ . (a) As polished. $500\times$ . (b) Etchant: Aqua regia. $100\times$ . (c) Etchant: Aqua regia. $500\times$ .

![](images/c3bdce737b041bd24a9190583baca5be1540913b83e657c042769b0df2238581.jpg)

![](images/0bfc5f6abb445d940905cbf0d1bd5085a323ae578740e77b89ef8567468cea6c.jpg)

![](images/cd1189e28a1787b22e387f6336351364421d0fb49cc4c7bdfb3e810f297669cd.jpg)  
Fig. 11. Photomicrographs of a $1/4$ -in.-diam Rod of Standard Hastelloy N (Heat 5065) Exposed to the MSRE Cell Environment of $\mathbf{N}_2 + 2 - 5\%$ $\mathbf{O}_2$ for 11,000 hr at $650^{\circ}\mathrm{C}$ . The cross section viewed is a weld made in joining small segments to make the single surveillance rod. (a) As polished. $500\times$ . (b) Etchant: Aqua regia. $100\times$ . (c) Etchant: Aqua regia. $500\times$ .

Table 3. Results of Tensile Tests on MSRE Surveillance Specimens - Heat 5065   

<table><tr><td rowspan="2">Specimen Number</td><td rowspan="2">Test Temperature (°C)</td><td rowspan="2">Strain Rate (min-1)</td><td colspan="2">Stress, psi</td><td colspan="2">Elongation, %</td><td rowspan="2">Reduction in Area (%)</td><td rowspan="2">True Fracture Strain (%)</td></tr><tr><td>Yield</td><td>Ultimate</td><td>Uniform</td><td>Total</td></tr><tr><td>9011</td><td>25</td><td>0.050</td><td>58,500</td><td>110,500</td><td>34.1</td><td>34.6</td><td>26.93</td><td>31</td></tr><tr><td>9012</td><td>200</td><td>0.050</td><td>43,100</td><td>111,000</td><td>61.2</td><td>63.2</td><td>46.14</td><td>62</td></tr><tr><td>9014</td><td>400</td><td>0.050</td><td>38,900</td><td>102,300</td><td>59.0</td><td>63.0</td><td>43.75</td><td>58</td></tr><tr><td>9033</td><td>400</td><td>0.002</td><td>39,100</td><td>106,000</td><td>56.6</td><td>57.7</td><td>43.75</td><td>58</td></tr><tr><td>9015</td><td>450</td><td>0.050</td><td>38,200</td><td>100,200</td><td>56.5</td><td>58.8</td><td>35.48</td><td>44</td></tr><tr><td>9032</td><td>450</td><td>0.002</td><td>38,100</td><td>102,700</td><td>52.0</td><td>56.0</td><td>38.53</td><td>49</td></tr><tr><td>9016</td><td>500</td><td>0.050</td><td>40,200</td><td>104,300</td><td>55.5</td><td>57.7</td><td>31.66</td><td>38</td></tr><tr><td>9013</td><td>500</td><td>0.002</td><td>39,500</td><td>98,900</td><td>48.6</td><td>50.0</td><td>39.58</td><td>50</td></tr><tr><td>9017</td><td>550</td><td>0.050</td><td>39,800</td><td>100,900</td><td>51.5</td><td>52.9</td><td>34.40</td><td>42</td></tr><tr><td>9022</td><td>550</td><td>0.002</td><td>36,600</td><td>83,000</td><td>27.3</td><td>28.0</td><td>24.75</td><td>28</td></tr><tr><td>9018</td><td>600</td><td>0.050</td><td>38,100</td><td>92,000</td><td>34.8</td><td>35.8</td><td>25.93</td><td>30</td></tr><tr><td>9023</td><td>600</td><td>0.002</td><td>36,200</td><td>72,900</td><td>22.7</td><td>23.0</td><td>22.02</td><td>25</td></tr><tr><td>9019</td><td>650</td><td>0.050</td><td>40,700</td><td>99,200</td><td>25.3</td><td>25.8</td><td>22.73</td><td>26</td></tr><tr><td>9024</td><td>650</td><td>0.002</td><td>33,600</td><td>54,200</td><td>11.1</td><td>11.4</td><td>10.89</td><td>12</td></tr><tr><td>9020</td><td>760</td><td>0.050</td><td>31,100</td><td>56,800</td><td>6.8</td><td>7.3</td><td>14.79</td><td>16</td></tr><tr><td>9025</td><td>760</td><td>0.002</td><td>30,600</td><td>31,400</td><td>1.3</td><td>3.6</td><td>4.74</td><td>5</td></tr><tr><td>9021</td><td>850</td><td>0.050</td><td>29,500</td><td>43,400</td><td>6.2</td><td>7.5</td><td>4.78</td><td>5</td></tr><tr><td>9026</td><td>850</td><td>0.002</td><td>25,300</td><td>25,400</td><td>1.0</td><td>2.8</td><td>3.21</td><td>3</td></tr></table>

![](images/163452b620eaf8879ae9a1c9b0ae18138799eeb6f62df250756de022439485b4.jpg)  
Fig. 12. Variation of Ductility with Temperature for MSRE Surveillance Specimens. Heat 5065. Thermal fluence was $1.3 \times 10^{19}$ neutrons/cm $^2$ .

![](images/f07bf17657d204ea425c704b738e38fff9b0dfc9aa03771b2552e33ae4be8b6b.jpg)  
Fig. 13. Variation of Ductility with Temperature for MSRE Surveillance Specimens. Heat 5085. Thermal fluence was $1.3 \times 10^{19}$ neutrons/cm $^2$ .

Table 4. Results of Tensile Tests on MSRE Surveillance Specimens - Heat 5085   

<table><tr><td rowspan="2">Specimen Number</td><td rowspan="2">Test Temperature (°C)</td><td rowspan="2">Strain Rate (min-1)</td><td colspan="2">Stress, psi</td><td colspan="2">Elongation, %</td><td rowspan="2">Reduction in Area (%)</td><td rowspan="2">True Fracture Strain (%)</td></tr><tr><td>Yield</td><td>Ultimate</td><td>Uniform</td><td>Total</td></tr><tr><td>9047a</td><td>25</td><td>0.050</td><td>64,000</td><td>114,900</td><td>42.5</td><td>42.5</td><td>24.14</td><td>28</td></tr><tr><td>9049</td><td>200</td><td>0.050</td><td>39,000</td><td>102,700</td><td>49.8</td><td>51.0</td><td>39.30</td><td>50</td></tr><tr><td>9050</td><td>400</td><td>0.050</td><td>37,600</td><td>96,800</td><td>47.9</td><td>48.7</td><td>37.03</td><td>46</td></tr><tr><td>9069</td><td>400</td><td>0.002</td><td>36,600</td><td>95,300</td><td>46.3</td><td>46.9</td><td>32.88</td><td>40</td></tr><tr><td>9052</td><td>450</td><td>0.050</td><td>36,300</td><td>95,200</td><td>50.7</td><td>51.2</td><td>33.78</td><td>41</td></tr><tr><td>9070</td><td>450</td><td>0.002</td><td>36,400</td><td>92,700</td><td>42.5</td><td>43.1</td><td>26.93</td><td>31</td></tr><tr><td>9053</td><td>500</td><td>0.050</td><td>36,100</td><td>92,600</td><td>47.5</td><td>47.5</td><td>33.48</td><td>41</td></tr><tr><td>9058</td><td>500</td><td>0.002</td><td>38,100</td><td>78,700</td><td>23.3</td><td>24.4</td><td>21.31</td><td>24</td></tr><tr><td>9054</td><td>550</td><td>0.050</td><td>35,500</td><td>89,800</td><td>42.8</td><td>43.8</td><td>25.93</td><td>30</td></tr><tr><td>9060</td><td>550</td><td>0.002</td><td>34,800</td><td>75,200</td><td>23.4</td><td>24.1</td><td>21.31</td><td>24</td></tr><tr><td>9055</td><td>600</td><td>0.050</td><td>34,800</td><td>77,700</td><td>28.5</td><td>29.0</td><td>26.93</td><td>31</td></tr><tr><td>9061</td><td>600</td><td>0.002</td><td>33,700</td><td>64,600</td><td>17.5</td><td>18.2</td><td>23.35</td><td>27</td></tr><tr><td>9056</td><td>650</td><td>0.050</td><td>35,400</td><td>70,600</td><td>20.9</td><td>22.4</td><td>22.02</td><td>25</td></tr><tr><td>9062</td><td>650</td><td>0.002</td><td>32,200</td><td>43,500</td><td>11.2</td><td>12.0</td><td>5.54</td><td>6</td></tr><tr><td>9057</td><td>760</td><td>0.050</td><td>29,000</td><td>49,700</td><td>12.6</td><td>13.5</td><td>12.49</td><td>13</td></tr><tr><td>9071</td><td>760</td><td>0.002</td><td>29,000</td><td>32,400</td><td>1.9</td><td>4.3</td><td>1.62</td><td>2</td></tr><tr><td>9059</td><td>850</td><td>0.050</td><td>27,800</td><td>37,900</td><td>6.3</td><td>9.7</td><td>7.84</td><td>8</td></tr><tr><td>9068</td><td>850</td><td>0.002</td><td>28,800</td><td>28,900</td><td>1.1</td><td>2.7</td><td>2.41</td><td>2</td></tr></table>

Failure occurred in a weld in the gage section of this specimen.

Some idea of the rate of property deterioration with fluence can be obtained by comparing the results for heat 5085 obtained this time on specimens irradiated outside the vessel to a thermal fluence of $1.3 \times 10^{19}$ neutrons/cm² with those obtained previously⁹ for specimens removed from the core with a fluence of $1.3 \times 10^{20}$ neutrons/cm². The unknown effects on the properties due to different times at temperature must be recognized; the core specimens for 4800 hr and the vessel specimens for 11,000 hr. The results are compared in Fig. 14.

$^{9}$ H. E. McCoy, Jr., An Evaluation of the Molten-Salt Reactor Experiment Hastelloy N Surveillance Specimen - First Group, ORNL-TM-1997 (November 1967).

![](images/5bfb73dcc1b546969f06839dabf4042cf890472b17116f15928dcc0b0b1b24d1.jpg)  
Fig. 14. A Comparison of the Ductility of Surveillance Specimens of Heat 5085 Exposed in the Core and Outside the Core Vessel.

At a strain rate of $0.05 \, \text{min}^{-1}$ , the fracture strain is decreased appreciably as the thermal fluence increased from $1.3 \times 10^{19}$ to $1.3 \times 10^{20}$ neutrons/cm $^2$ . At a slower strain rate of $0.002 \, \text{min}^{-1}$ , the same trend holds, but the change is much smaller. If this same trend persists to lower strain rates, the fracture strain in creep tests may not be influenced significantly by fluence over the small range studied.

Our previous studies showed that the tensile properties of materials irradiated in the MSRE and those irradiated in the ORR and ETR in a helium environment were similar, the only significant difference being the reduction in fracture strain observed at $25^{\circ}\mathrm{C}$ . The present results are in good agreement with this conclusion. Our present studies also support previous observations that the yield stress was unaffected by irradiation and that the ultimate tensile stress was reduced about $10\%$ at low temperatures and progressively reduced further above $500^{\circ}\mathrm{C}$ to a maximum of $30\%$ at $850^{\circ}\mathrm{C}$ .

The results of several creep-rupture tests on the standard Hastelloy N surveillance specimens from the second group are given in Table 5. The stress-rupture properties are compared in Fig. 15 with

Table 5. Creep-Rupture Properties of Surveillance Specimens of Standard Hastelloy N   

<table><tr><td>Test Number</td><td>Specimen Number</td><td>Stress Level (psi)</td><td>Rupture Life (hr)</td><td>Rupture Strain (%)</td><td>Minimum Creep Rate (%/hr)</td></tr><tr><td colspan="6">Heat 5065</td></tr><tr><td>R-320</td><td>9030</td><td>47,000</td><td>23.0</td><td>2.10</td><td>0.081</td></tr><tr><td>R-313</td><td>9027</td><td>40,000</td><td>39.7</td><td>2.12</td><td>0.034</td></tr><tr><td>R-315</td><td>9029</td><td>32,400</td><td>122.3</td><td>2.06</td><td>0.0078</td></tr><tr><td>R-326</td><td>9031</td><td>27,000</td><td>290.2</td><td>1.47</td><td>0.0035</td></tr><tr><td colspan="6">Heat 5085</td></tr><tr><td>R-321</td><td>9066</td><td>47,000</td><td>23.2</td><td>2.39</td><td>0.061</td></tr><tr><td>R-312</td><td>9063</td><td>40,000</td><td>61.7</td><td>2.28</td><td>0.029</td></tr><tr><td>R-327</td><td>9067</td><td>32,400</td><td>336.6</td><td>2.25</td><td>0.0032</td></tr><tr><td>R-418</td><td>9072</td><td>30,000</td><td>323.4</td><td>2.4</td><td>0.0063</td></tr></table>

![](images/b2ebc2d1758ccddabbd6c0e0047ed70f5ad7c1807f104f95cc1b93d6b4593619.jpg)  
Fig. 15. Postirradiation Creep-Rupture Properties of MSRE Surveillance Specimens at $650^{\circ}\mathrm{C}$ . Standard Hastelloy N.

those obtained previously on surveillance specimens from the core. The results on heat 5085 show clearly that the rupture life is less for the specimens from the core than for those from outside the vessel. This is probably due to the thermal fluence of the material from the core being higher by a factor of about 10. Heat 5085 seems to have the poorest rupture life and heat 5081 the best; there is no apparent explanation for this behavior. The minimum creep rates for these same materials are compared in Fig. 16. This parameter is not significantly different for the three heats of material involved and is not influenced appreciably by irradiation.

The fracture strains are shown as a function of strain rate in Fig. 17. The scatterband in this figure was determined from results obtained on these same materials irradiated to a thermal fluence of about $2 \times 10^{20}$ neutrons/cm² in the ORR. The fracture strains are significantly

![](images/3a477884fd93cf9198597e8b3ae3e7956d8472dbe80452f2cb9f209a23b33582.jpg)  
Fig. 16. Variation of Minimum Creep Rate of Hastelloy N MSRE Surveillance Samples in Postirradiation Creep Tests at $650^{\circ}\mathrm{C}$ .

higher for the specimens irradiated outside the vessel to a thermal fluence of $1.3 \times 10^{19}$ neutrons/cm² when tested at high strain rates (12 to 300%/hr). At lower strain rates most of the fracture strains are in the range of 1.5 to 2.5%. Comparison of the results for the two sets of specimens shows the fracture strains to be slightly lower for the specimens exposed to the higher fluence in the core. These results do not indicate the very pronounced ductility minimum at a strain rate of about 0.1%/hr that is noted for these same materials when irradiated in the ORR. The very long thermal exposures involved may be responsible for this behavior; that is, about 5000 hr in the MSRE compared with only 1000 hr in the ORR. Heat 5081 shows unusually high strains and exhibits the trend of increasing strain with decreasing strain rate.

![](images/ac58e9fd26ab89dae5b10117bcac976e4c0e19c31e02e139bef270948a6e50d2.jpg)  
Fig. 17. Variation of Fracture Strain with Strain Rate for MSRE Surveillance Specimen at $650^{\circ}\mathrm{C}$ . Scatterband is for samples irradiated to a thermal fluence of $3 \times 10^{20}$ neutrons/cm² in the ORR.

# Mechanical Property Data - Modified Hastelloy N

Specimens of two modified Hastelloy N alloys were removed from the core surveillance assembly for examination and mechanical testing. Control specimens of these same alloys were exposed to a static vessel of barren salt to duplicate the thermal history of the specimens in the reactor. The tensile properties of the control specimens of heat 21554 (zirconium modified) are given in Table 6; the total strain to fracture is shown in Fig. 18. The behavior is similar to that observed for standard

Table 6. Results of Tensile Tests on MSRE Surveillance Control Specimens - Heat 21554
