Repository: ondrejch/msr_kb

# MSR KB Bundle

## Purpose

This repository preserves a deterministic, provenance-backed knowledge base for historical molten-salt reactor research.

It has two complementary uses:

- **historical knowledge base** under `kb/` for document-grounded entities, topics, timelines, reports, and normalized claims
- **distilled research layer** under `kb/distilled/` and `kb/wiki/research-guides/` for reusable salts, materials, compatibility, reactor-physics, and system-dynamics knowledge

The pipeline is intentionally deterministic: all generated outputs are derived from OCRed source documents and should remain traceable back to specific documents, sections, and line ranges.

File: pdf/ORNL-TM-2483/ORNL-TM-2483/hybrid_ocr/ORNL-TM-2483.md (part 1 of 2)
ORNL-TM-2483

![](images/87384f297f2db4d31268a5b79213609871d8fea98555b112eec94362a8178f48.jpg)

PREIRRADIATION AND POSTIRRADIATION MECHANICAL

PROPERTIES OF HASTELLOY N WELDS

H. E. McCoy   
D. A. Canonico

![](images/a19efc210efbf9bd222106525413167fd212b8cd373f57ada75d640d6a7c70af.jpg)

Full public release

$6/{28}/2$ 013

# LEGAL NOTICE

This report was prepared as an account of Government sponsored work. Neither the United States, nor the Commission, nor any person acting on behalf of the Commission:

A. Makes any warranty or representation, expressed or implied, with respect to the accuracy, completeness, or usefulness of the information contained in this report, or that the use of any information, apparatus, method, or process disclosed in this report may not infringe privately owned rights; or   
B. Assumes any liabilities with respect to the use of, or for damages resulting from the use of any information, apparatus, method, or process disclosed in this report.

As used in the above, "person acting on behalf of the Commission" includes any employee or contractor of the Commission, or employee of such contractor, to the extent that such employee or contractor of the Commission, or employee of such contractor prepares, disseminates, or provides access to, any information pursuant to his employment or contract with the Commission, or his employment with such contractor.

Contract No. W-7405-eng-26

METALS AND CERAMICS DIVISION

PREIRRADIATION AND POSTIRRADIATION MECHANICAL PROPERTIES OF HASTELLOY N WELDS

H. E. McCoy and D. A. Canonico

Submitted to the Welding Journal without the Appendix.

MARCH 1969

OAK RIDGE NATIONAL LABORATORY Oak Ridge, Tennessee operated by UNION CARBIDE CORPORATION for the U.S. ATOMIC ENERGY COMMISSION

# CONTENTS

<table><tr><td></td><td>Page</td></tr><tr><td>Abstract</td><td>1</td></tr><tr><td>Introduction</td><td>1</td></tr><tr><td>Experimental Details</td><td>3</td></tr><tr><td>Experimental Results</td><td>7</td></tr><tr><td>Tensile Properties</td><td>7</td></tr><tr><td>Creep-Rupture Properties</td><td>14</td></tr><tr><td>Postweld Heat Treatments</td><td>20</td></tr><tr><td>Metallography</td><td>23</td></tr><tr><td>Summary</td><td>25</td></tr><tr><td>Acknowledgments</td><td>29</td></tr><tr><td>References</td><td>30</td></tr><tr><td>Appendix</td><td>35</td></tr></table>

# PREIRRADIATION AND POSTIRRADIATION MECHANICAL PROPERTIES OF HASTELLOY N WELDS

H. E. McCoy and D. A. Canonico

# ABSTRACT

Welds were made by the TIG process in several heats of Hastelloy N. The mechanical properties of transverse weld samples and the base metal were compared in tensile tests over the range of 75 to $1600^{\circ}\mathrm{F}$ and in creep tests at $1200^{\circ}\mathrm{F}$ . The as-fabricated welds exhibited lower fracture strains than the base metal under all test conditions, but the properties of the welds were improved markedly by post-weld heat treatments. The postirradiation tensile and creep properties of the welds and base metal at elevated temperatures were about the same, although the properties were widely different before irradiation.

# INTRODUCTION

Hastelloy N is a trade name given the solid-solution-strengthened nickel-base alloy developed at the Oak Ridge National Laboratory specifically for use in molten fluoride salts up to $1500^{\circ}\mathrm{F}$ (ref. 1). The alloy was originally designated INOR-8 and has a nominal composition of Ni-17% Mo-7% Cr-5% Fe. This material is the primary metallic structural material in the Molten Salt Reactor Experiment (MSRE) which achieved criticality on June 1, 1965, at Oak Ridge, Tennessee.[2] This alloy has

been used for numerous other applications, and we anticipate that a slightly modified composition will be used in a future molten salt breeder reactor experiment.

The weldability of this material has received considerable attention in our program.<sup>3,4</sup> We found it necessary to establish a weldability test to determine whether specific heats of material could be joined satisfactorily. Through this screening process, it was possible to select heats for use in fabricating the MSRE components.

During the past few years we have found that Hastelloy N as well as other nickel- and iron-base alloys are subject to a type of neutron irradiation damage that decreases the creep-rupture strength and fracture strain at elevated temperatures.[5,6] This damage is rather general for all austenitic iron- and nickel-base alloys and is attributed to the production of helium within the material due to the interaction of a neutron of thermal energy with $^{10}\mathrm{B}$ to produce $^{7}\mathrm{Li}$ and $^{4}\mathrm{He}$ (refs. 7-14). The property changes due to the helium must be evaluated for base metal and welds.

In the present paper, we shall show how the mechanical properties of transverse welds differ from those of the base metal and what types of annealing treatments can be used to improve the properties of welds. We shall also show how neutron irradiation alters the mechanical properties of the welds and the base metal. The mechanical properties measured in this study were tensile properties over the temperature range of 75 to $1600^{\circ}\mathrm{F}$ and creep properties at $1200^{\circ}\mathrm{F}$ .

# EXPERIMENTAL DETAILS

Several heats of Hastelloy N were used in this study and their chemical compositions and other pertinent details are given in Table 1. Heats 65-552 and 2477 were vacuum melted; all others were air melted. All base metal was annealed for 1 hr at $2150^{\circ}\mathrm{F}$ prior to testing unless otherwise specified.

Seven weldments were involved in this study and the details are given in Table 2. The welds were all highly restrained and made by the manual tungsten-arc welding process. A standard welding procedure was used on all the welds, although some deviation was necessary in welds 7 and 8 because of the type of filler metal being used. The joint configuration and pass sequence are shown in Fig. 1. The primary working direction in the plates was perpendicular to the weld axis.

We used small mechanical property samples throughout the study, since this geometry was required for the irradiation experiments (Fig. 1). The samples were cut perpendicular to the weld axis and parallel to the stringers. Three layers of specimens were cut from all the welds except No. 3; we could find no systematic variation in properties from top to bottom. However, the gage portions of the transverse weld specimens did contain different amounts of weld metal since the joint tapered (Fig. 1).

The tensile tests were run in an Instron Universal testing machine (10,000-lb capacity) at strain rates of 0.05 or $0.002\mathrm{min}^{-1}$ . The strain measurements were taken from the crosshead travel. A similar machine was located in a hot cell for testing the irradiated samples. The laboratory creep-rupture tests were run in standard lever-arm creep machines. The strain measurements were taken from the pull-rod displacement after

Table 1. Chemical Analysis of Test Materials   

<table><tr><td rowspan="2">Heat Designation</td><td rowspan="2">Melting Practice</td><td colspan="16">Composition</td><td colspan="3">(ppm)</td></tr><tr><td>Cr</td><td>Fe</td><td>Mo</td><td>C</td><td>Si</td><td>Co</td><td>W</td><td>Mn</td><td>V</td><td>P</td><td>S</td><td>Al</td><td>Ti</td><td>Cu</td><td>B</td><td>O</td><td>N</td><td></td><td></td></tr><tr><td>5065</td><td>Air</td><td>7.2</td><td>3.9</td><td>16.5</td><td>0.065</td><td>0.60</td><td>0.08</td><td>0.04</td><td>0.55</td><td>0.22</td><td>0.004</td><td>0.007</td><td>0.01</td><td>0.01</td><td>0.01</td><td>10-37</td><td>16</td><td>110</td><td></td><td></td></tr><tr><td>5067</td><td>Air</td><td>7.4</td><td>4.0</td><td>17.3</td><td>0.060</td><td>0.43</td><td>0.08</td><td>0.06</td><td>0.50</td><td>0.30</td><td>0.013</td><td>0.007</td><td>0.01</td><td>0.01</td><td>0.015</td><td>10-24</td><td>12</td><td>100</td><td></td><td></td></tr><tr><td>5101</td><td>Air</td><td>6.9</td><td>3.9</td><td>16.4</td><td>0.05</td><td>0.63</td><td></td><td>0.05</td><td>0.44</td><td>0.34</td><td>0.001</td><td>0.009</td><td>-0.02a-</td><td></td><td></td><td>3.5</td><td></td><td></td><td></td><td></td></tr><tr><td>5055</td><td>Air</td><td>7.9</td><td>3.8</td><td>16.2</td><td>0.06</td><td>0.61</td><td></td><td>0.03</td><td>0.69</td><td>0.21</td><td>0.006</td><td>0.008</td><td>0.06</td><td>0.02</td><td></td><td>50</td><td></td><td></td><td></td><td></td></tr><tr><td>2477</td><td>Vacuum</td><td>7.05</td><td>4.25</td><td>16.3</td><td>0.057</td><td>0.015</td><td>0.14</td><td>0.47</td><td>0.04</td><td></td><td>0.008</td><td>0.003</td><td>0.055</td><td>0.10</td><td>0.10</td><td>8</td><td></td><td>5</td><td>7</td><td></td></tr><tr><td>65-552</td><td>Vacuum</td><td>6.89</td><td>4.06</td><td>16.2</td><td>0.045</td><td>0.16</td><td>0.050</td><td>0.006</td><td>0.45</td><td>&lt;0.0005</td><td>0.002</td><td>0.006</td><td>0.25</td><td></td><td></td><td>0.5</td><td>1.3</td><td>9</td><td></td><td></td></tr></table>

aCombined amount of aluminum and titanium.

Table 2. Identification of Welds Made in This Study   

<table><tr><td>Weld Number</td><td>Base Metal</td><td>Filler Metal</td><td>Thickness of Weld (in.)</td></tr><tr><td>1</td><td>5065, 5067</td><td>5101</td><td>1</td></tr><tr><td>3</td><td>2477</td><td>2477</td><td>1/2</td></tr><tr><td>4</td><td>5065, 5067</td><td>5101</td><td>1</td></tr><tr><td>5</td><td>5065, 5067</td><td>5055</td><td>1</td></tr><tr><td>6</td><td>5065</td><td>65-552</td><td>1 1/8</td></tr><tr><td>7</td><td>5065</td><td>\( 5055 + \text{Al}_{2}\text{O}_{3}{}^{\text{a}} \)</td><td>1 1/8</td></tr><tr><td>8</td><td>5065</td><td>\( 5055 + \text{WC}^{\text{a}} \)</td><td>1 1/8</td></tr></table>

aFiller material was 1/8 in. wire of heat 5055 plasma sprayed with 0.002 in. of indicated material.

the load was applied. The postirradiation creep-rupture tests were run in lever-arm creep machines located in the ORNL hot cells. The strain was measured by an extensometer with rods attached to the upper and lower specimen grips. The relative movement of these two rods was measured by a linear differential transformer. All tests were run in an air environment. We used a standard equilibrating time of $1/2 \, \text{hr}$ for each test prior to loading.

The irradiations were conducted in two facilities: the ETR, Idaho Falls, Idaho, and the ORR, Oak Ridge, Tennessee. A core facility was used in the ETR where the thermal and fast (> 1 Mev) fluxes were each $3.2 \times 10^{14}$ neutrons $\mathrm{cm}^{-2} \sec^{-1}$ . The fluence obtained there was $5 \times 10^{20}$ neutrons/ $\mathrm{cm}^2$ . The ETR experiments were uninstrumented and the design temperatures were either less than $300^{\circ}\mathrm{F}$ or $1112 \pm 180^{\circ}\mathrm{F}$ . A core facility was also used in the ORR where the thermal flux was

![](images/dde47db26f599a691065c84cab911572a4261bf7a25d0313e7c70ef129d893ee.jpg)  
FILLET WELDED TO STRONG BACK TO PRODUCE HIGH RESTRAINT WELD

![](images/de1002e312c213741b8d78ba0bf3151d5264dea002dcf89672134c7d8ac11946.jpg)  
JOINT DESIGN AND WELDING SEQUENCE

![](images/d34458bb64c4a807ecc1b25c1020408ddc1f8a1a5c289f105b537de87ee26597.jpg)  
MECHANICAL PROPERTIES SPECIMEN.  
Fig. 1. The INOR-8 High-Restraint Weldability Test Specimen Used to Provide Samples for the Mechanical Properties Study.

$2.5 \times 10^{14}$ neutrons $\mathrm{cm}^{-2} \sec^{-1}$ . The fluences obtained were $8.5 \times 10^{20}$ neutrons/ $\mathrm{cm}^2$ thermal and $7.0 \times 10^{20}$ neutrons/ $\mathrm{cm}^2$ fast ( $>1$ MeV). The temperature in this facility was $110^{\circ}\mathrm{F}$ . We could not observe any effect of fluence over the small range involved here, so the data are presented without reference to a particular experiment. Irradiation temperature was important in some cases and will be indicated.

# EXPERIMENTAL RESULTS

# Tensile Properties*

The variation of the fracture strain in a tensile test with test temperature is shown in Fig. 2 for both transverse welds and base metal. The behavior of this particular heat of base metal is typical for Hastelloy N. The decrease in fracture strain above $1100^{\circ}\mathrm{F}$ is due to

![](images/aa912341b10e28d3f83aed50f2953e3e66c9abebcc1f5640248cdc70c7b1e45b.jpg)  
Fig. 2. Ductility of Hastelloy N Welds and Base Metal in Tensile Tests at a Strain Rate of $0.05 \, \text{min}^{-1}$ .

the transition from transgranular to intergranular fracture. The recovery above $1400^{\circ}\mathrm{F}$ is associated with increasing grain boundary mobility. The fracture strain of the welds is much lower. Most of the welds fractured in the weld metal, but several samples tested at 75 and $392^{\circ}\mathrm{F}$ did fail in the base metal.

The fracture strain after irradiation is also shown in Fig. 2. Since these samples were irradiated at less than $300^{\circ}\mathrm{F}$ , there is some displacement damage in the base metal and the fracture strain is lower at test temperatures of 75 and $392^{\circ}\mathrm{F}$ . At test temperatures of 1200 and $1600^{\circ}\mathrm{F}$ , where intergranular fracture predominates, the fracture strain of the base metal is reduced dramatically. The postirradiation fracture ductility of the irradiated welds is also shown in Fig. 2. The strain at fracture of the welds is reduced slightly by irradiation, but the changes are much less than those observed for the base metal. Thus, although the ductility of the welds is much lower than that of the base metal before irradiation, the ductilities of welds and base metal at elevated temperatures are quite similar after irradiation.

The yield strengths of typical welds and base metal are compared in Fig. 3. The yield strengths of the transverse weld samples are consistently higher than those of the base metal. This same observation was also made by Gilliland and Venard.<sup>3</sup> After a postweld anneal of 8 hr at $1600^{\circ}\mathrm{F}$ , the welded and base metal samples have very similar yield strengths.

Irradiation increases the yield strength of the base metal and welded samples at low temperatures. This damage anneals out as the test temperature is increased, and the welds and base metal show similar

![](images/83290a444542155575c44fab8818048a33634485bb9729f3a5edd04790e7d831.jpg)  
Fig. 3. Yield Strength of Hastelloy N Welds and Base Metal in Tensile Tests at a Strain Rate of $0.05 \, \text{min}^{-1}$ .

recovery. Thus, above $1200^{\circ}\mathrm{F}$ the yield strengths of base metal and welds annealed for 8 hr at $1600^{\circ}\mathrm{F}$ are equivalent and are unaffected by irradiation.

Figure 4 shows that the ultimate tensile strength is about the same for welded samples and for base metal. This property is not affected significantly by postweld heat treatment at $1600^{\circ}\mathrm{F}$ . Irradiation causes a slight (approx $10\%$ ) increase in the ultimate tensile strength at the lower test temperatures and a decrease at test temperatures of $1200^{\circ}\mathrm{F}$ and greater. This reduction at higher temperatures is due to the reduced ability of the material to deform plastically after irradiation (i.e., fracture occurs before the stress increases to the higher values noted for unirradiated materials).

Thus, the effects of welding on the strength parameters measured by standard tensile tests are relatively small and the most significant factor is the reduction in the fracture strain. The fracture strains observed for the welds involved in this study are summarized in Fig. 5.

![](images/9aebfa6aa42960314700774aa51e807d7ce69db200dd8f758be8a602077793f0.jpg)  
Fig. 4. Ultimate Tensile Strength of Hastelloy N Welds and Base Metal in Tensile Tests at a Strain Rate of $0.05 \, \text{min}^{-1}$ .

![](images/e845b146c640185148911a99d1b425d14361cb7cc7ead2d50b67f2fdd5130353.jpg)  
Fig. 5. Comparison of the Fracture Strains of Welds and Base Metal in Tensile Tests at a Strain Rate of $0.05 \, \text{min}^{-1}$ .

Welds 1, 4, and 5 involve air-melted materials with relatively high boron levels. Heat 2477, a vacuum-melted heat containing 8 ppm B, was used as the base and filler metal in weld 3. Weld 6 utilized filler metal from heat 65-552, a vacuum-melted heat containing 1 ppm B, and base metal from heat 5065, an air-melted heat. Welds 7 and 8 utilized air-melted base and filler materials. The filler rod for weld 7 was plasma-spray-coated with $\mathrm{Al}_{2}\mathrm{O}_{3}$ in an effort to reduce the interdendritic spacing in the cast weld metal and to provide additional sites for helium collection. However, most of the $\mathrm{Al}_{2}\mathrm{O}_{3}$ floated on the weld and had to be removed mechanically before making the next pass; the aluminum content of the deposited weld metal was only $0.06\%$ compared with $0.84\%$ for a typical cross section from the filler metal before deposition. Weld 8 involved a filler material coated with WC. The deposited weld metal contained $2\%$ W and $0.1\%$ C, so the WC coating dissolved in the melt altered the properties of the weld appreciably.

The fracture strains shown in Fig. 5 are compared for

1. base metal given a standard solution anneal of 1 hr at $2150^{\circ}\mathrm{F}$ ,   
2. base metal given the 1 hr at $2150^{\circ}\mathrm{F}$ treatment followed by an anneal of 8 hr at $1600^{\circ}\mathrm{F}$ ,   
3. transverse weld samples in the as-welded condition, and   
4. transverse weld samples annealed for 8 hr at $1600^{\circ}\mathrm{F}$ .

These properties are considered for unirradiated and irradiated conditions where data are available.

At a test temperature of $75^{\circ}\mathrm{F}$ the following points are illustrated in Fig. 5.

1. The fracture strains of all welds are lower than those of the base metal.   
2. Welds 1, 4, and 5 all involved air-melted alloys and exhibited the lowest fracture strains.   
3. Welds 3 and 6 involved vacuum-melted weld metal and have the best properties.   
4. Welds 7 and 8, which involved air-melted alloys with the filler metal modified with $\mathrm{Al}_{2}\mathrm{O}_{3}$ and WC, exhibited intermediate properties.   
5. Postweld heat treatments generally improved the properties.   
6. Irradiation decreased the fracture strain of all welds and base metal. The welds had lower postirradiation ductilities than the base metals, but the welds were affected less by irradiation.   
7. The postirradiation ductilities of welds did not depend appreciably on whether they had received a postweld heat treatment prior to irradiation.   
8. The postirradiation properties of all welds except No. 8 were equivalent.

Figure 5 also illustrates several important points at a tensile test temperature of $1200^{\circ}\mathrm{F}$ .

1. The fracture strains of all welds were lower than those of the base metal.   
2. The as-welded ductilities of all welds except No. 8 were about equivalent, ranging from 12 to $18\%$ . Weld 8 had $25\%$ strain at fracture under these conditions.

3. A postweld heat treatment of 8 hr at $1600^{\circ}\mathrm{F}$ markedly improved the fracture strain, with values of 22 to $30\%$ being observed. Weld 8 again was better.   
4. After irradiation, all welds were less ductile than the base metal. There were some differences in the ductilities of the welds, but no consistent trends are apparent.   
5. Postweld annealing for 8 hr at $1600^{\circ}\mathrm{F}$ had little effect on the postirradiation properties.

At $1600^{\circ}\mathrm{F}$ , Fig. 5 shows the following trends.

1. The fracture strains were drastically lower for welds than for base metal. Welds 3 and 8 had properties superior to those of the other welds. Postweld heat treating had a beneficial effect on the ductility.   
2. Irradiation reduced the fracture strain to about $2\%$ independent of whether the test sample was base metal or a transverse weld.

All of the postirradiation results presented thus far have been for materials irradiated at less than $300^{\circ}\mathrm{F}$ . We have irradiated several samples of these heats and others at 1200 to $1400^{\circ}\mathrm{F}$ and find that there are at least two significant differences in the results obtained. The displacement damage anneals at these irradiation temperatures and the tensile properties up to about $1000^{\circ}\mathrm{F}$ are the same for irradiated and unirradiated materials. At higher test temperatures the fracture strain is reduced even further if the irradiation temperature is in the range of 1200 to $1400^{\circ}\mathrm{F}$ . For example, heat 5065 was found to have a fracture strain of $11.3\%$ (irradiated at $1200^{\circ}\mathrm{F}$ ) at $1200^{\circ}\mathrm{F}$ compared with the value of $22.2\%$ (irradiated at less than $300^{\circ}\mathrm{F}$ ) shown in Fig. 5. Weld 7 was observed to have fracture strains at $1200^{\circ}\mathrm{F}$ of 7.2 and $10.8\%$ after

irradiation at $1200^{\circ}\mathrm{F}$ and less than $300^{\circ}\mathrm{F}$ , respectively. Thus, the trends shown in Fig. 5 for samples irradiated at $300^{\circ}\mathrm{F}$ seem to hold for irradiation temperatures in the 1200 to $1400^{\circ}\mathrm{F}$ range, although the actual fracture strains may be lower for the higher irradiation temperature.

# Creep-Rupture Properties*

The stress-rupture properties at $1200^{\circ}\mathrm{F}$ of several heats of base metal are shown in Fig. 6. The data are described reasonably well by a single line, although both air- and vacuum-melted materials are involved. The line for the base materials is shown in Fig. 7 where a comparison is made between the stress-rupture properties of the base metal and the various welds involved in this study. All of the welds had lower creep-rupture strength in the as-welded condition than the base metal. Weld 3, which involved only vacuum-melted materials, had significantly higher strength than the other welds. Welds 7 and 8, which involved $\mathrm{Al}_{2}\mathrm{O}_{3}$ and WC additions, also showed notably better performance than welds 1, 4, and 6. The rupture lives of the welds approached those of the base metal as the stress level was reduced; this is likely due to thermal recovery of the weld metal during the long time at $1200^{\circ}\mathrm{F}$ . The strength was improved greatly by a postweld anneal of 8 hr at $1600^{\circ}\mathrm{F}$ .

The fracture strains of the welds and several heats of base metal are compared in Fig. 8. The fracture strain of the base metal was about $25\%$ for short rupture lives of a few hours and decreased to values of 10 to $15\%$ when the rupture life was 1000 hr. There is no appreciable difference between air- and vacuum-melted alloys. The welds had fracture

![](images/ac4c5e57cc936a0801e0f484afbb8206c4709c30e9d5cf22840986aea9c12a79.jpg)  
Fig. 6. Stress-Rupture Properties of Hastelloy N Base Metal at $1200^{\circ}\mathrm{F}$ .

![](images/e5798f05f3771153950cc3d9d8ec642ac9ff7a0f33dd572564627692aef7cba7.jpg)  
Fig. 7. Stress-Rupture Properties of Several Hastelloy N Welds at $1200^{\circ}\mathrm{F}$ .

![](images/6ed34a5d3d1fb578151a1e8dc383129bf4f0430ec26b56c12d28a7691cb7d158.jpg)  
Fig. 8. Variation of Fracture Strain with Rupture Life for Welds and Base Metal Tested at $1200^{\circ}\mathrm{F}$ .

strains of only about $3\%$ for rupture lives up to a few hundred hours. Samples having rupture lives over 1000 hr showed some improvement with strains in the range of 3 to $5\%$ . Weld 3 had much superior fracture strains of about $6\%$ for all test conditions. All welds and even the base metal exhibited much higher fracture strains after an anneal of 8 hr at $1600^{\circ}\mathrm{F}$ .

As shown in Fig. 9, irradiation produces some rather dramatic changes in the stress-rupture properties. The lines shown in Fig. 9 were obtained from Fig. 6 for the unirradiated base metal, Fig. 8 for the minimum strength of unirradiated welds, and from Ref. 6 for the strength of irradiated base metal. Several points are included for base metals irradiated under exactly the same conditions as the welds. The properties of heat 2477 (low boron, vacuum-melted) are superior to

![](images/267845403b4e22cdf165d7b819462e364fb71a0c5e218a5780ece0101570302b.jpg)  
Fig. 9. Influence of Irradiation on the Stress-Rupture Properties of Hastelloy N Welds and Base Metal at $1200^{\circ}\mathrm{F}$ . All welds in the as-welded condition unless otherwise indicated.

those of heat 5065 for the low irradiation temperature of less than $300^{\circ}\mathrm{F}$ , but further work has shown that these materials have comparable properties when irradiated at $1200^{\circ}\mathrm{F}$ or higher. $^{6}$ The rupture lives of the welds seem quite comparable with those of the base metals and all welds seem to have about the same properties. A single specimen was given a postweld heat treatment of 8 hr at $1600^{\circ}\mathrm{F}$ and had superior post-irradiation strength, but this observation should be repeated before concluding that this anneal is effective. Moteff and Smith $^{15}$ also found that the postirradiation creep properties of Hastelloy N base metal and welds were equivalent at $1200^{\circ}\mathrm{F}$ . They also found that a postweld anneal of 4 hr at $1600^{\circ}\mathrm{F}$ did not improve the postirradiation properties of welds.

The fracture strain is shown in Fig. 10 as a function of rupture life. The fracture strain of the base metal had a low value of about $0.5\%$ for rupture lives of only a few hours and increased to about $3\%$ for rupture lives of 1000 hr. The welds fall into this same pattern, but the strains were consistently slightly lower. Again the single test on a sample having a postweld anneal exhibited better properties.

We also compared the minimum creep rates for these same materials to obtain a measure of strength. The creep properties of several heats of base metal in the irradiated and unirradiated conditions are shown in Fig. 11. Most of the data are contained within the band in Fig. 11, with heat 5065 favoring the right side and heat 2477 the left side. This same band is transferred to Fig. 12, where the data for the welds are shown for comparison. The data do not deviate significantly from the band obtained for the base metal. Thus, the creep rate of Hastelloy N is not affected appreciably by welding or by irradiation.

![](images/49b0ac915f94711dd9750ad8c72bc3e4c2a497a0d6cce4fe755b36f620d4ae74.jpg)  
Fig. 10. Influence of Irradiation on the Fracture Strain of Hastelloy N Welds and Base Metal in Creep at $1200^{\circ}\mathrm{F}$ . All welds in the as-welded condition unless otherwise indicated.

![](images/b6f5834ab5005dba277c261bc4da434e40e2dabdc53c71c23f6abd5fa9653d74.jpg)  
Fig. 11. Influence of Irradiation on the Creep Rate of Hastelloy N Base Metal at $1200^{\circ}\mathrm{F}$ .

![](images/a67ccee39ed0bc749a414399b7d3ce3feb72369cadad381aca4a933259965589.jpg)  
Fig. 12. Influence of Irradiation on the Creep Rate of Hastelloy N Welds at $1200^{\circ}\mathrm{F}$ .

# Postweld Heat Treatments*

We have mentioned previously the improvement of the properties of welds by a postweld heat treatment of 8 hr at $1600^{\circ}\mathrm{F}$ . We chose this treatment on the basis of our work with weld 1 in which we tested samples at 40,000 psi and $1200^{\circ}\mathrm{F}$ after annealing samples for various periods of time at temperatures of 1200, 1400, and $1600^{\circ}\mathrm{F}$ . The influence of these treatments on the rupture life is shown in Fig. 13. The as-welded sample had a rupture life of only 19 hr compared with a rupture life of about 350 hr for the base metal (Fig. 6). Long annealing times at $1200^{\circ}\mathrm{F}$ were required to produce much improvement, and the rupture life was only 60 hr

![](images/7dfd470808939aaf424b466732d705620d64fb4131420f8d93f2568074e00825.jpg)  
Fig. 13. Influence of Postweld Heat Treatments on the Rupture Life of Weld 1 Tested at $1200^{\circ}\mathrm{F}$ and 40,000 psi.

after a 1000-hr postweld heat treatment at $1200^{\circ}\mathrm{F}$ . Annealing at $1400^{\circ}\mathrm{F}$ brought about more rapid recovery with the rupture life of the weld being comparable with that of the base metal after a 50-hr anneal. Only about 8 hr at $1600^{\circ}\mathrm{F}$ was required to restore the rupture life. We have no explanation for the apparent reduction in the rupture life due to a postweld anneal at $1600^{\circ}\mathrm{F}$ of 50 hr compared with anneals of 8- and 100-hr duration.

The change in the fracture strain with postweld heat treatment is shown in Fig. 14. The fracture strain is about $12\%$ for the base metal (Fig. 8) and the welds can be annealed to obtain equivalent or even better fracture strains. There is an apparent inversion in the recovery curve at $1600^{\circ}\mathrm{F}$ ; this corresponds to the conditions producing short rupture lives in Fig. 13.

The reduction in area for these same samples is shown in Fig. 15. Values for the welds as high as the $15\%$ obtained for base metal can be

![](images/1d84e37cb01fc4d208721c945f2629eb5c36fee06c5361a34c7c7fdef3c97e57.jpg)  
Fig. 14. Influence of Postweld Heat Treatments on the Fracture Strain of Weld 1 Tested at $1200^{\circ}\mathrm{F}$ and 40,000 psi.

![](images/7fa5fdeddc34345c8c82d05bb78bab04a2a8e66fe771d2d89f4f4298f3370f0c.jpg)  
Fig. 15. Influence of Postweld Heat Treatments on the Reduction in Area of Weld 1 Tested at $1200^{\circ}\mathrm{F}$ and $650^{\circ}\mathrm{C}$ .

obtained by postweld anneals at 1400 and $1600^{\circ}\mathrm{F}$ . The unusual behavior due to annealing for 50 hr at $1600^{\circ}\mathrm{F}$ again appears for two of the samples. The reduction in area is not affected appreciably by annealing at $1200^{\circ}\mathrm{F}$ , indicating that the improved elongation at fracture (Fig. 14) is due primarily to the formation of cracks during testing.

We examined the influence of whether the postweld annealing environment was argon or hydrogen at $1600^{\circ}\mathrm{F}$ , since Gilliland and Venard<sup>3</sup> had reported better properties for samples annealed in hydrogen than for those annealed in argon. Comparative points are shown in Figs. 13, 14, and 15 for these annealing environments, and no appreciable differences are apparent.

# Metallography

Many of the samples were examined metallographically and a few typical microstructures will be presented. Figure 16 shows the fusion zone of weld 4. The structure of the base metal is characterized by stringers of $\mathrm{M}_{6}\mathrm{C}$ -type precipitates and a relatively fine grain size. The weld metal contains a fine cellular structure within coarse grains. The fusion line is quite sharp and the transition of some of the large $\mathrm{M}_{6}\mathrm{C}$ precipitates to a lamellar phase is apparent. The exact identification of the lamellar phase has eluded us for some time, but our evidence indicates that it is a Mo-Ni-Si compound.[16] Microprobe studies have shown that the precipitates are enriched in silicon and that the dark etching portions of the dendritic cast structure are also higher in silicon.

![](images/b424079719cf5f3fd46a56cbdc89bb16d32a77eed7dcb038b6202248a2da9425.jpg)

![](images/f482dfad0b9dee7ad04d7a8fd25c46f801aee4328a21261a525e8e35bcda2a83.jpg)  
Fig. 16. Photomicrographs of the Fusion Zone of Weld 4. (a) Base metal on left and weld metal on right. $100 \times$ . (b) Transformation of stringer precipitates to lamellar product at the fusion line. $500 \times$ . Etchant: glyceria regia.

This same general description applies to the fusion zones of the other welds except 3 and 8. The base metals used in weld 3 were vacuum-melted and the stringers are minimal. The bulk silicon content was low (0.015%) and the precipitates were primarily of the $\mathrm{Mo}_{2}\mathrm{C}$ type and were found to dissolve easily. Thus, not much of the lamellar transformation

product was present at the fusion line. Weld 8 involved the filler material that was coated with WC, and the structure of the deposited weld metal is much finer (Fig. 17).

A typical microstructure of a creep-rupture fracture in Hastelloy N base metal is shown in Fig. 18. This sample was tested at 40,000 psi and $1200^{\circ}\mathrm{F}$ and failed after 312 hr with $16.6\%$ strain. There is considerable grain boundary cracking and the fracture is predominantly intergranular.

Typical microstructures of a tested sample from weld 1 are shown in Fig. 19. This sample was tested at 40,000 psi and $1200^{\circ}\mathrm{F}$ in the as-welded condition; failure occurred in 18.7 hr with $3.1\%$ strain and only $0.77\%$ reduction in area. The fracture occurred in the weld metal and followed the grain boundaries; however, little grain boundary cracking adjacent to the fracture is evident.

Postweld heat treatments generally improved the tensile and creep properties. Figure 20 shows the fracture of a sample from weld 1 that was annealed for 2 hr at $1600^{\circ}\mathrm{F}$ and tested at 40,000 psi and $1200^{\circ}\mathrm{F}$ . This sample failed in 200 hr with $9.4\%$ strain and $6.4\%$ reduction in area. The failure still occurred in the weld metal; however, intergranular cracks did form throughout the weld zone, indicating that deformation occurred generally throughout this zone.

# SUMMARY

This study has shown that the mechanical properties of welds in Hastelloy N are generally inferior to those of the base metal. The strain at fracture is the property affected most severely, although appreciable reductions in the high-temperature creep-rupture strength

![](images/66b66e90c6be0101fbad048ac81b7616b8b8a50cf353c5459d3889fce84012d6.jpg)  
Fig. 17. Photomicrograph of the Fusion Line of Weld 8. Weld metal in the upper left and base metal in the lower right. $100 \times$ Etchant: glyceria regia.

![](images/ab5e8ec2499e42e71f915ecba5b41806c54d2c54425996c776e56a37d0bb52ab.jpg)  
Fig. 18. Photomicrograph of the Fracture of a Hastelloy N (Heat 5065) Sample Tested in Creep at 40,000 psi and $1200^{\circ}\mathrm{F}$ Following a Pretest Anneal of 1 hr at $2150^{\circ}\mathrm{F}$ . Failed in 312 hr with $16.6\%$ strain. $100\times$ . Etchant: glyceria regia.

![](images/271a7942ab1aa20c847175eca9c676948ef411f8e0b3dfc1ae5c5b8109f014c8.jpg)

![](images/381505a76f5e1adad6715d051c6c96b93ac04d4a21bf248cb652455731c28359.jpg)  
Fig. 19. Photomicrographs of Sample from Weld 1 Tested at 40,000 psi and $1200^{\circ}\mathrm{F}$ in the As-Welded Condition. Failed in 18.7 hr with $3.1\%$ strain. $100\times$ . (a) Fracture in the weld metal. Etchant: glyceria regia. (b) An unetched photomicrograph of a cracked area away from the fracture.

![](images/298204c8f1e2d17de3a7f976ea90d3d401296eb2da2e7f13fc17a878d7f5f9d2.jpg)

![](images/3a7205f2690a8fecd1b4edead924b423cf0f68464a3a798f059447c40c587fa5.jpg)  
Fig. 20. Photomicrographs of Tested Creep Sample from Weld 1. Sample given a postweld anneal of $2\mathrm{hr}$ at $1600^{\circ}\mathrm{F}$ in argon and tested at 40,000 psi and $1200^{\circ}\mathrm{F}$ . Failed in 200 hr with $9.4\%$ strain. $100\times$ . (a) Fracture. Etchant: glyceria regia. (b) An unetched photomicrograph of deformed area in the weld metal.

also occurred. The properties of welds can be improved by suitable post-weld heat treatments to almost equal those of the base metal.

Several welds were studied which involved air- and vacuum-melted materials. The weld involving vacuum-melted base and filler metal (weld 3) had superior creep-rupture properties in the as-welded condition. Weld 8 involved air-melted materials and the filler metal was coated with WC. The properties of this weld were generally superior to those of the other welds, but the fracture strain under creep conditions was not improved.

Neutron irradiation caused a decrease in the fracture strain of both welds and base metal. The postirradiation fracture strains in tensile tests of the welds and the base metal became closer as the test temperature was increased; they were identical at $1600^{\circ}\mathrm{F}$ . Although postweld heat treatments improved the fracture strain in preirradiation tensile tests, the postirradiation fracture strains of welds seemed independent of postweld anneal. The postirradiation creep-rupture properties at $1200^{\circ}\mathrm{F}$ were about the same for welds and base metal, even though the preirradiation properties differed greatly. Although some of the irradiated welds showed improved performance in tensile tests, they all had about the same creep-rupture properties.

# ACKNOWLEDGMENTS

The welds were made under the supervision of T. R. Housley and the mechanical property tests were run by B. C. Williams, E. Bolling, N. O. Pleasant, J. T. Feltner, and V. G. Lane. H. R. Tinch was responsible for the metallographic work. We are also indebted to

G. M. Slaughter and J. R. Weir for their interest in this work and for their careful review of the manuscript. The drawings were prepared by the Graphic Arts Department and the manuscript was prepared by the Metals and Ceramics Division Reports Office.

# REFERENCES

1. W. D. Manly et al., "Metallurgical Problems in Molten Fluoride Systems," Progr. Nucl. Energy Ser. IV 2, 164-179 (1960).   
2. H. G. MacPherson, "Molten Salt Reactor Shows Most Promise to Conserve Nuclear Fuels, Part 2," Power Eng. 71(2), 56-58 (1967).   
3. R. G. Gilliland and J. T. Venard, "Elevated Temperature Mechanical Properties of Welds in Ni-Mo-Cr-Fe Alloy," Welding J. (N.Y.) 45(3), 103-s-110-s (1966).   
4. R. G. Gilliland and G. M. Slaughter, private communication.   
5. W. R. Martin and J. R. Weir, "Postirradiation Creep and Stress Rupture of Hastelloy N," Nucl. Appl. 3, 167 (1967).   
6. H. E. McCoy, "Variation of the Mechanical Properties of Irradiated Hastelloy N with Strain Rate," submitted to Journal of Nuclear Materials.   
7. D. R. Harries, "Neutron Irradiation Embrittlement of Austenitic Stainless Steels and Nickel Base Alloys," J. Brit. Nucl. Energy Soc. 5, 74 (1966).   
8. G. H. Broomfield, D. R. Harries, and A. C. Roberts, "Neutron Irradiation Effects in Austenitic Stainless Steels and a Nimonic Alloy," J. Iron Steel Inst. (London) 203, 502 (1965).

9. F. C. Robertshaw et al., "Neutron Irradiation Effects in A-286  
Hastelloy Y and René 41 Alloys," Spec. Tech. Publ. No. 341, p. 372, American Society for Testing and Materials, Philadelphia, Pa., 1963.   
10. N. E. Hinkle, "Effect of Neutron Bombardment on Stress-Rupture Properties of Some Structural Alloys," Spec. Tech. Publ. No. 341, p. 344, American Society for Testing and Materials, Philadelphia, Pa., 1963.   
11. P.C.L. Pfeil and D. R. Harries, "Effects of Irradiation in Austenitic Steels and Other High-Temperature Alloys," p. 202 in _Flow and Fracture of Metals and Alloys in Nuclear Environments Spec._ Tech. Publ. No. 380, American Society for Testing and Materials, Philadelphia, Pa., 1965.   
12. J. T. Venard and J. R. Weir, "In-Reactor Stress-Rupture Properties of a 20 Cr-25 Ni Columbium-Stabilized Stainless Steel," p. 269 in Flow and Fracture of Metals and Alloys in Nuclear Environments Spec. Tech. Publ. No. 380, American Society for Testing and Materials, Philadelphia, Pa., 1965.   
13. P.C.L. Pfeil, P. J. Barton, and D. R. Arkell, "Effects of Irradiation on the Elevated Temperature Mechanical Properties of Austenitic Steels," Trans. Am. Nucl. Soc. 8, 120 (1965).   
14. P.R.B. Higgins and A. C. Roberts, "Reduction in Ductility of Austenitic Stainless Steel after Irradiation," Nature 206, 1249 (1965).   
15. J. Moteff and J. P. Smith, Sixth Annual Report of High Temperature Materials Program, Part A, March 31, 1967, GEMP-475A, p. 185 (1967).

16. R. E. Gehlbach and H. E. McCoy, "Phase Instability in Hastelloy N," paper presented at the International Symposium on Structural Stability in Superalloys, Seven Springs, Pa., Sept. 4-6, 1968; to be published in the proceedings.

APPENDIX

Table A-1. Tensile Properties of Welds in the Unirradiated Condition
