Repository: ondrejch/msr_kb

# MSR KB Bundle

## Purpose

This repository preserves a deterministic, provenance-backed knowledge base for historical molten-salt reactor research.

It has two complementary uses:

- **historical knowledge base** under `kb/` for document-grounded entities, topics, timelines, reports, and normalized claims
- **distilled research layer** under `kb/distilled/` and `kb/wiki/research-guides/` for reusable salts, materials, compatibility, reactor-physics, and system-dynamics knowledge

The pipeline is intentionally deterministic: all generated outputs are derived from OCRed source documents and should remain traceable back to specific documents, sections, and line ranges.

File: pdf/ORNL-TM-2578/ORNL-TM-2578/hybrid_ocr/ORNL-TM-2578.md (part 1 of 3)
CRNL-TM-2578

Contract No. W-7405-eng-26

Chemical Technology Division

PROCESSING OF THE MSRE FLUSH AND FUEL SALTS

R. B. Lindauer

AUGUST 1969

OAK RIDGE NATIONAL LABORATORY

Oak Ridge, Tennessee

operated by

UNION CARBIDE CORPORATION

for the

U.S. ATOMIC ENERGY COMMISSION

# CONTENTS

# Abstract 1

1. Introduction 1   
2. Summary 2   
3. Process Description 2

3.1 Fluorination 2   
3.2 Reduction 6

4. Equipment Description and Performance 6

4.1 Plant Layout 6   
4.2 Shielding 8   
4.3 Fuel Storage Tank 9   
4.4 NaF Trap 13   
4.5 Caustic Scrubber 15   
4.6 Mist Filter 17   
4.7 Soda-Lime Trap 17   
4.8 Charcoal Traps 17   
4.9 Off-Gas Filter 20   
4.10 Gas Supply System 21   
4.11 UF6 Absorbers 22   
4.12 Salt Sampler 22   
4.13 Salt Filter 25   
4.14 Special Instrumentation 27

5. Operating History 30

5.1 Fluorine Reactor Tests 30   
5.2 Caustic Scrubber Tests 39   
5.3 Fluorination of the Flush Salt 41   
5.4 Reduction of the Flush Salt 43   
5.5 Fluorination of the Fuel Salt 44   
5.6 Reduction of the Fuel Salt 47

# Page

6. Discussion of Data 50

6.1 Fluorine Utilization 50   
6.2 Corrosion 53   
6.3 Molybdenum 56   
6.4 Plutonium 57   
6.5 Niobium 57   
6.6Iodine and Tellurium 62   
6.7 Uranium Absorption 64   
6.8 Uranium Product Purity 66   
6.9 Reduction of Metal Fluorides 70

7. Acknowledgments 72   
8. References 74

R. B. Lindauer

# ABSTRACT

The MSRE Fuel Processing Plant, shakedown tests of equipment and procedures, and the uranium recovery operation are described. The MSRE flush and fuel salt batches were fluorinated to recover 6.5 and $216\mathrm{kg}$ of uranium, respectively. Known losses during processing were less than $0.1\%$ . Gross beta and gamma decontamination factors of $1.2 \times 10^{9}$ and $8.6 \times 10^{8}$ were obtained. Corrosion averaged about $0.1\mathrm{mil/hr}$ . The corrosion product fluorides were reduced and filtered to provide a carrier salt having a lower concentration of metallic contaminants than the original carrier salt.

# 1. INTRODUCTION

The Molten Salt Reactor Experiment (MSRE) is an 8-Mw circulating liquid fuel reactor operating at $1200^{\circ}\mathrm{F}$ . The original fuel contained 65 mole $\%$ $\mathrm{LiF_4}$ , 30 mole $\%$ $\mathrm{BeF_2}$ , 5 mole $\%$ $\mathrm{ZrF_4}$ and 0.9 mole $\%$ $^{238-235}\mathrm{UF_4}$ . The reactor first went critical on June 1, 1965, and began full-power operation in May 1966. Prior to shutdown on March 26, 1968, the reactor had operated for slightly more than one equivalent full-power year, or 72,400 Mwhr.

The MSRE Fuel Processing Facility was constructed in a small cell in the reactor building for two purposes: (1) to remove any accumulated oxides in the fuel or flush salt by $\mathrm{H}_{2}$ -HF sparging, and (2) to recover the original uranium charge from the salt to permit the addition of the $^{233}\mathrm{U}$ fuel charge for the second phase of reactor operation. The plant had been operated once before, in 1965, to remove oxide (115 ppm) from the flush salt before the reactor went critical. Since that time the oxide contents of both the flush salt and the fuel salt have remained constant; therefore, it appears unlikely that such an operation will be required in the future.

A design and operations report describing the MSRE Fuel Processing Plant<sup>2</sup> was written before the initial test run; it was revised in

December 1967 to reflect the modifications being made to permit handling of short-decayed fuel salt. The present report covers the modifications made to the plant during the final plant testing operations and describes the results of these tests and of the flush and fuel salt processing.

# 2. SUMMARY

The uranium recovery process consists of fluorine sparging to volatilize the uranium, followed by decontamination of the gas stream with a $750^{\circ}\mathrm{F}$ NaF bed and absorption of the $\mathrm{UF}_6$ on the $200^{\circ}\mathrm{F}$ NaF beds. The excess fluorine is removed by an aqueous scrubber. The corrosion product fluorides are reduced to the metals, which are filtered from the salt before the salt is returned to the reactor system.

After four months of testing and modifications, during which the fluorine disposal system was changed from the gas-phase reaction with $\mathrm{SO}_2$ to the aqueous KI-KOH scrubber, processing of the MSRE flush salt (66 mole % LiF - 34 mole % $\mathrm{BeF}_2$ ) began. The flush salt was fluorinated to recover $6.5\mathrm{kg}$ of uranium. About $216\mathrm{kg}$ of uranium was recovered from the MSRE fuel salt. Corrosion of the fuel processing tank during fluorination of the fuel salt averaged about $0.1\mathrm{mil/hr}$ . The most accurate calculations were based on the corrosion of nickel $(0.04\mathrm{mil/hr})$ and chromium $(0.14\mathrm{mil/hr})$ . Fluorine utilization averaged $7.7\%$ during fluorination of the flush salt (and $39\%$ during fluorination of the flush salt) and $39\%$ during fluorination of the fuel salt. Reduction and filtration produced carriers salt containing less impurities than the original salt. The recovered uranium was decontaminated from fission products by gross gamma and gross beta decontamination factors of $8.6\times 10^{8}$ and $1.2\times 10^{9}$ , respectively. Identifiable uranium losses were less than $0.1\%$ .

# 3. PROCESS DESCRIPTION

# 3.1 Fluorination

The flowsheet used is shown in Fig. 1. The molten salt was forced from the drain tank under pressure, through a freeze valve in the drain

ORNL-DWG 68-8994

![](images/055b19bc3278fad5f7df163ab4da6b8dab8e9117a65381e7e48ed368188ccce2.jpg)  
Fig. 1. MSRE Fuel Processing System.

tank cell, through a metallic filter (back-flow) and another freeze valve in the processing cell to the fuel storage tank. The transfer was made at 1000 to $1100^{\circ}\mathrm{F}$ , a temperature that is well above the freezing point of the salt but not hot enough to reduce the strength of the metallic filter element below a safe limit. The transfer was made with the lowest possible pressure in order to minimize stress on the filter element as the gas blew through at the end of the transfer and also to minimize entrainment of salt or activity from the fuel storage tank.

The salt was then cooled to within $50^{\circ}\mathrm{F}$ of the liquidus temperature to minimize corrosion and fission product volatilization during fluorination. The sample line was purged with helium to prevent condensation of $\mathrm{UF_6}$ at the cold upper end. The salt was sparged with either pure fluorine or a fluorine-helium mixture at a relatively high flow rate ( $\sim 40$ liters/min) to convert the $\mathrm{UF_4}$ to $\mathrm{UF_5}$ . Fluorine utilization was high during this period. When all the $\mathrm{UF_4}$ had been converted to $\mathrm{UF_5}$ , $\mathrm{UF_6}$ began to form and volatilize, as indicated by a temperature rise in the first absorber and by a rise on the inlet mass flowmeter (see Sect. 4.14). When this occurred, the fluorine flow was reduced to 15 or 25 liters/min to increase the absorber residence time for more efficient absorption and to increase the fluorine utilization.

The gas leaving the fuel storage tank consisted of $\mathrm{UF}_6$ , excess fluorine, helium, $\mathrm{MoF}_6$ and some $\mathrm{CrF}_4$ or $\mathrm{CrF}_5$ from corrosion, $\mathrm{IF}_7$ , and the fluorides of some other fission products such as tellurium, niobium, ruthenium, and antimony. The gas passed through a $750^{\circ}\mathrm{F}$ sodium fluoride trap where the chromium fluoride and most of the volatilized fission products, except iodine and tellurium, were retained. A small fluorine flow was introduced upstream of this bed to ensure an excess of fluorine and to prevent any nonvolatile $\mathrm{UF}_6$ from forming and remaining on the heated NaF in the event that the fluorine utilization was near $100\%$ . Although the fluorine utilization was not high enough to require this additional fluorine stream, a small flow was maintained to prevent diffusion and condensation of $\mathrm{UF}_6$ in the line.

The gas stream, which now consisted of $\mathsf{UF}_6$ , fluorine, helium, $\mathsf{MoF}_6$ , $\mathsf{IF}_7$ , $\mathsf{TeF}_6$ , and a trace of other fission products, left the shielded cell

and passed through five NaF absorbers in a sealed cubicle in the operating area. These absorbers were heated to 200 to $250^{\circ}\mathrm{F}$ to increase the reaction rate and to minimize $\mathrm{MoF_6}$ absorption. The $\mathrm{UF_6}$ piping was heated to at least $140^{\circ}\mathrm{F}$ to prevent condensation of $\mathrm{UF_6}$ . As the $\mathrm{UF_6}$ began to load on a given absorber and the temperature started to rise, the cooling air was turned on that particular absorber to limit the temperature to a maximum of $350^{\circ}\mathrm{F}$ . High temperature reduced the uranium loading by promoting surface absorption and reducing penetration of the $\mathrm{UF_6}$ to the inside of the pellets. The final absorber was operated below $250^{\circ}\mathrm{F}$ , where the partial pressure of $\mathrm{UF_6}$ over the $\mathrm{UF_6} \cdot 2$ NaF complex allowed only a negligible amount of uranium to reach the caustic scrubber.

If the gas stream leaving the absorbers contained greater than $50\%$ fluorine, it was diluted with helium before reaching the caustic scrubber. This allowed a smooth reaction in the scrubber without the production of a flame or pressure oscillations. The caustic scrubber was charged with 1300 liters of $2 \underline{\underline{M}}$ KOH -- $0.33 \underline{\underline{M}}$ KI containing $0.2 \underline{\underline{M}}$ $\mathrm{K}_2\mathrm{B}_4\mathrm{O}_7$ , which was added as a soluble neutron poison. The reaction that occurred in the scrubber is:

$$
6 \mathrm {F} _ {2} + 1 2 \mathrm {K O H} + \mathrm {K I} \rightarrow 1 2 \mathrm {K F} + 6 \mathrm {H} _ {2} \mathrm {O} + 3 / 2 \mathrm {O} _ {2} + \mathrm {K I O} _ {3}.
$$

The scrubber solution was replaced before one-half of the KOH had been consumed, as determined by fluorine flow and calculated utilization, because dip tube corrosion was increased when the OH $^-$ concentration was less than 1 M. Besides fluorine, most of the molybdenum and iodine were removed in the scrubber.

A high-surface-area filter located downstream of the scrubber removed any particulate matter from the scrubber. During test runs, hydrated oxides of molybdenum collected at sharp bends in the line from the scrubber. A soda-lime trap (a mixture of sodium and calcium hydrates) provided a means for detecting fluorine and a means for removing traces of fluorine from the scrubber off-gas before it reached the charcoal absorbers. The trap was operated at room temperature, and the temperatures were monitored.

Activated impregnated charcoal traps sorbed any iodine that was not removed in the caustic scrubber. The gas leaving the charcoal traps consisted of only helium and oxygen that was produced in the caustic

scrubber; the oxygen amounted to about $25\%$ of the fluorine flow to the scrubber. This gas flowed through a flame arrester and then through an absolute filter before being routed to the cell exhaust. It was monitored for gamma activity and iodine before being mixed with the rest of the building exhaust gas, which passed through additional filters and was finally discharged from a 100-ft-tall stack.

When there was no longer any evidence of absorber heating, the fluoro-rine flow was stopped and the salt was sampled and analyzed. The uranium concentration in the salt was expected to be less than 50 ppm at this time.

# 3.2 Reduction

Before the salt could be returned to the reactor system, the $\mathrm{NiF}_2$ , $\mathrm{FeF}_2$ , and $\mathrm{CrF}_2$ produced by corrosion of the Hastelloy-N fuel storage tank had to be removed from the salt ( $\mathrm{MoF}_6$ is volatile). Because the concentration of nickel in Hastelloy-N is higher than that of chromium or iron, the concentration of $\mathrm{NiF}_2$ was higher than that of $\mathrm{CrF}_2$ or $\mathrm{FeF}_2$ in the fuel salt. Since nickel is more noble than iron or chromium, it was reduced by hydrogen sparging at $1225^{\circ}\mathrm{F}$ . After the reduction of $\mathrm{NiF}_2$ was complete, as indicated by filtered salt samples, pressed zirconium metal shavings were added to the salt and hydrogen sparging was continued to reduce the $\mathrm{FeF}_2$ and $\mathrm{CrF}_2$ . In this operation, the $\mathrm{ZrF}_4$ concentration of the salt was increased by a negligible amount ( $< 1\%$ ). The reduced metals were removed by a fibrous metal filter, and the efficiency of the filtration was verified by sampling the filtered salt.

# 4. EQUIPMENT DESCRIPTION AND PERFORMANCE

This section describes the performance of equipment not included in the discussion in Sect. 6.

# 4.1 Plant Layout

Most of the processing equipment is located in the fuel processing cell (Fig. 2), which is $13 \times 13 \times 17$ ft deep and is situated just north of the reactor drain tank cell. This processing cell contains the fuel

![](images/a410ac04e42f29e2c79ffbd8c3028c63b9a8da56a4b60235dcf7ec3fe056bf67.jpg)  
Fig. 2. Photograph of Fuel Processing Cell.

storage tank (fluorinator), the $750^{\circ}\mathrm{F}$ NaF trap, the caustic scrubber, two remotely-operated air valves, three salt freeze valves, and the blower for the absorber cubicle.

The cell to the east ("spare cell") is also $13 \times 13 \times 17$ ft and contains the off-gas equipment -- mist filter, soda-lime trap, charcoal traps, and off-gas filter -- which is located downstream of the caustic scrubber.

The plant is operated from the high-bay area over these two cells. This area contains the absorber cubicle, instrument cubicle, instrument panelboard, sampler and sampler panelboard, hydrogen and oxygen monitors, and radiation detection instruments.

The gas supply station, which contains the fluorine manifold (where two 15,000-liter fluorine tanks mounted on trailers can be connected), the hydrogen manifold, and the pressure and flow instrumentation associated with these two gases, is situated outside the building, to the southwest of the building. The helium for purging and sparging comes from the reactor system supply.

# 4.2 Shielding

The shielding around the fuel processing cell was designed to limit the radiation level to 5 mrad/hr when a fully irradiated, 3-day-decayed fuel batch was in the fuel storage tank. To meet this requirement, new roof plugs were installed, and the east and west walls of the cell were backed up by an additional 2 ft of stacked barytes block.

Additional shielding was designed for 30-day-decayed fuel, but was not installed because the plant testing required more time than expected. This shielding consisted of:

(1) charcoal beds in the spare cell — to permit limited entry for maintenance;   
(2) $\mathrm{UF}_6$ absorbers in the operating area — to reduce the background activity from iodine and tellurium in the gas stream;   
(3) an NaF trap in the fuel processing cell — to shield the electrical insulation and valve diaphragms for absorbed $^{95}\mathrm{Nb}$ .

The shielding used is summarized in Table 1.

Table 1. Shielding for the Fuel Processing System   

<table><tr><td>Location</td><td>Thickness (in.)</td><td>Material</td></tr><tr><td>Fuel processing cell</td><td></td><td></td></tr><tr><td rowspan="2">East wall</td><td>18</td><td>Normal concrete</td></tr><tr><td>24</td><td>High-D concrete</td></tr><tr><td rowspan="2">South wall</td><td>36</td><td>Normal concrete</td></tr><tr><td>12</td><td>High-D concrete</td></tr><tr><td rowspan="2">West wall</td><td>12</td><td>Normal concrete</td></tr><tr><td>24</td><td>High-D concrete</td></tr><tr><td>North wall</td><td>18</td><td>Normal concrete</td></tr><tr><td>Roof</td><td>48</td><td>High-D concrete</td></tr><tr><td>Salt sampler</td><td>4</td><td>Lead</td></tr></table>

# 4.3 Fuel Storage Tank

The construction of the fuel storage tank, or fluorinator (see Fig. 3) is similar to that of the reactor drain tanks, except that the fluorinator is 30 in. taller to provide about $38\%$ freeboard above the normal liquid level. This extra height minimized salt carryover during gas sparging. The tank is suspended inside the heater and insulation assembly to minimize the weigh cell tare weight. There is no provision for cooling since the heat loss limits the temperature to less than $1200^{\circ}\mathrm{F}$ after two weeks' decay (Figs. 4 and 5).

The fuel storage tank is heated by four sets of heaters, which provide $5.8\mathrm{kw}$ on the bottom, $11.6\mathrm{kw}$ on the lower sides, $5.8\mathrm{kw}$ on the upper sides, and $2\mathrm{kw}$ on the top. Each group of heaters is controlled by a separate powerstat. During the period in which $\mathrm{UF}_4$ was converted to $\mathrm{UF}_5$ (when the fluorine utilization was high), the heat of reaction, plus the afterheat, provided sufficient heat to maintain the salt at $850^{\circ}\mathrm{F}$ . About $12\mathrm{kw}$ of electrical heat was required during the reduction operation at $1225^{\circ}\mathrm{F}$ .

![](images/b6c247fe5ab9da03d01b5c7232faf2e60cd573f3648c83fe5513f84504b9db7a.jpg)  
Fig. 3. Fuel Storage Tank.

![](images/0282b400d8b65dc40caf2b8c92bb6a3c2f5c8ef58ab296f323dcee023516a435.jpg)  
Fig. 4. MSRE After Heat.

![](images/ce53d4ea5b5e0b6d82f24312dfcdda6dbdbad4344a8a6622511d2ee25b3dba69.jpg)  
Fig. 5. Fuel Storage Tank Heat Loss.

The gas inlet line for the fuel storage tank has a normal submergence of 64 in., and the differential pressure between this line and the gas space provides an indication of liquid level. The tank is equipped with an ultrasonic probe (Sect. 4.14) to check the weigh cell calibration during the filling and emptying operations.

Several safety interlocks are provided on the fuel storage tank:

1. The gas sparge line is automatically vented if the pressure in this line decreases to that of the gas space. This prevents accidental backup of molten salt in the cold gas inlet line.   
2. An automatic valve will open in the tank off-gas line if the tank pressure reaches 50 psig. An alarm sounds at 5 psig, which is a pressure higher than that normally found during operation.   
3. Fluorine flow to the tank is stopped if the helium purge flow down the sampler line stops. This minimizes the amount of fluorine, $\mathrm{UF}_6$ , or radioactive gases which could diffuse into lines leaving the cell in the event that the helium supply is lost.   
4. The fluorine supply valve is designed so that it must be closed before the salt sampler valve can be opened.

# 4.4 NaF Trap

The NaF trap, shown in Fig. 6 is operated at 750 to $800^{\circ}\mathrm{F}$ . In this temperature range, volatile ruthenium, niobium, antimony, and chromium fluorides are absorbed, while uranium and molybdenum hexafluorides pass through. The slightly oversized line from the fuel storage tank is also heated to $750^{\circ}\mathrm{F}$ to prevent the absorption of uranium at the trap inlet. The trap has two sets of heaters that are separately controlled, 2.25 kw in the center pipe and 9 kw on the sides. There are three thermocouples located in wells at the inlet, center, and outlet of the trap, respectively, which are maintained at temperatures within $10^{\circ}\mathrm{F}$ of each other. With 4 in. of insulation, the heat loss is about 1270 w at $775^{\circ}\mathrm{F}$ .

Before we had determined that most of the niobium left the salt during reactor operation, we were concerned that the $3 \times 10^{5}$ curies of $^{95}\mathrm{Nb}$ in the fuel salt would cause overheating of the trap. With the extended decay time, we calculated that $1 \times 10^{5}$ curies of $^{95}\mathrm{Nb}$ would be

![](images/b9ebe646c685460bf73de0d8dd31f33b9bb6e10c6373d67c99fa7187f4f8c257.jpg)  
Fig. 6. Sodium Fluoride Trap.

in the salt at the time of processing. Apparently, however, most of the niobium either plated out or was carried out in the reactor off-gas stream since no detectable heating of the trap was detected during fluorination and the center pipe air cooling system was not required.

We were also concerned that the trap might become plugged with volatilized chromium fluorides. For this reason, the trap was designed to be replaceable. The piping associated with the trap is flanged, with provision for remote leak detection, and the heater and thermocouple leads are provided with disconnects. Because of the anticipated high radiation level, a defective trap would be disconnected and moved to an empty space within the cell instead of being removed from the cell. However, we did not detect any increase in pressure drop between the fuel storage tank and the absorber inlet. Chromium fluoride volatilization was expected as the uranium concentration in the salt decreased; but such volatilization was apparently almost insignificant until the concentration became as low as 20 ppm.

# 4.5 Caustic Scrubber

The caustic scrubber shown in Fig. 7 was used for disposal of excess fluorine and of the HF produced during $\mathrm{NiF}_2$ reduction. The Monel spray ring distributor originally installed in the tank was replaced with two dip lines, each with three 3/8-in. holes, as shown in the figure. The dip lines have shutoff valves with extension handles to permit alternating the lines when plugging occurs. The new dip lines are made of Inconel, which has a higher corrosion resistance (than Monel) to the KOH-KI- $\mathbf{F}_2$ reaction. The scrubber and other internal piping were originally constructed of Inconel. The cooling water to the coil is not metered; however, only a fraction of the full flow was required to control the temperature during fluorination. On one occasion, in which the temperature was allowed to increase from less than $80^{\circ}\mathrm{F}$ to greater than $100^{\circ}\mathrm{F}$ , no decrease in plugging was noted.

The caustic scrubber was equipped with a contact microphone similar to the one used for the fuel storage tank. It was used intermittently as a check on the gas flow rate through the dip lines. During a 2-hr period in run 6, unusually loud, rapid noises, accompanied by rapid but small

ORNL-DWG65-2513R

![](images/f35fb7c7e0d5f58518719c40d1486164ed86d00ea61cc46cabffa889de1c6bb6.jpg)  
Fig. 7. Caustic Scrubber.

pressure fluctuations in the line to the scrubber, were heard. Switching dip tubes restored the normal bubble flow sound.

# 4.6 Mist Filter

The mist filter is a high-efficiency Fiberglas air filter consisting of fifty-five 9-1/2-in.-diam by 28-in.-long bags hanging vertically in a 30-in.-diam by 4-ft-high stainless steel vessel. The total filter area is about $50\text{ft}^2$ . The filter, which is mounted in an opening in a horizontal support plate near the top of the vessel, was caulked to prevent bypassing. The tank is heated with steam coils that are wrapped around the tank to prevent condensation of the moisture that is carried over from the caustic scrubber. A thermowell installed in the gas space above the filter was used to adjust the amount of insulation in order to prevent overheating and damage to the filter binder.

# 4.7 Soda-Lime Trap

The soda-lime trap, shown in Fig. 8, was charged with activated alumina when it was used as the fluorine disposal backup trap for the $\mathrm{SO}_2$ system. When this disposal method was abandoned in favor of the aqueous scrubber, the trap was recharged with soda-lime, which is very effective for the removal of fluorine at room temperature but cannot be used with $\mathrm{SO}_2$ . To prevent excessive pressure drop with a gas having a high fluorine content, the soda-lime was mixed with an equal volume of 4- to 8-mesh alumina, which has a very slow reaction rate at low temperatures. To prevent condensation of water vapor in the gas from the scrubber, the soda-lime trap was insulated and traced with low-temperature steam tubing.

Thermocouples were installed near the inlet and near the outlet. During the processing of the flush and fuel salts, no temperature rise was observed. Thus it appears that no unreacted fluorine escaped from the caustic scrubber.

# 4.8 Charcoal Traps

The charcoal traps shown in Fig. 9 were considerably overdesigned to permit the handling of the large amount of iodine that is present in 30-day-decayed fuel, and to allow for the uncertainties associated with a gas

ORNL-DWG 68-2730A

![](images/0e6f8f643649361dd74c121078d6cd3c4fe7ba74185bb25b723046278a13af31.jpg)  
Fig. 8. Soda-Lime Trap.

![](images/4eb1acfbd90f9c1fbcbe801221e88f9966f16350feea4a207947081cf0ffcf44.jpg)  
Fig. 9. Charcoal Traps.

stream containing $\mathrm{SO}_2$ and $\mathrm{SO}_2\mathrm{F}_2$ . The original trap (inlet) was initially charged with replaceable cannisters, each of which had a total bed depth of 1-1/2 in. The final capacities and residence times are shown in Table 2.

Table 2. Charcoal Traps   

<table><tr><td>Trap</td><td>Diameter (in.)</td><td>Length (in.)</td><td>Volume (liters)</td><td>Residence of 16 std liters/min (sec)</td><td>Time at Average Flow</td></tr><tr><td>Inlet</td><td>6</td><td>12</td><td>5.84</td><td>22</td><td></td></tr><tr><td>Backup</td><td>6</td><td>22</td><td>3.17</td><td>12</td><td></td></tr><tr><td>Total</td><td></td><td>34</td><td>9.01</td><td>34</td><td></td></tr></table>

The traps are steam-traced in the same manner as the soda-lime trap. Surface thermocouples (TE) are located at the inlet of the first trap and at the inlet and the outlet of the backup trap. Temperatures were maintained between 175 and $205^{\circ}\mathrm{F}$ during processing, and no additional heating was detected at any time.

Four ion chambers, located at the inlet and the outlet of each trap were used to detect the accumulation of iodine; however, because the fuel had been allowed to decay for such a lengthy period, none of the readings increased during processing. Five chambers (CT-A-E) as shown in Fig. 9, were used during the fluorine reactor tests described in Sect. 5.1.

# 4.9 Off-Gas Filter

The fuel processing cell ventilation air and the gas stream from the charcoal traps pass through a 2-in.-deep, 24- by 24-in. Fiberglas prefilter and a 11-1/2-in.-deep, 24- by 24-in. Fiberglas absolute filter before passing through the reactor system containment filters and the containment stack. There are three 2-in.-diam butterfly valves for isolation and for bypassing the filters during replacement of the latter.

Since these valves do not have soft seats, it was necessary to blank the bypass valve in order to obtain a satisfactory DOP test.

A locally mounted differential-pressure transmitter indicates the pressure drop across the filters on the fuel-processing system panelboard. During the processing described in this report, the differential pressure varied between 1/2 and 1 in. $\mathrm{H}_2\mathrm{O}$ . This variation was probably the result of variable flow rates rather than a buildup of solids on the filter.

# 4.10 Gas Supply System

The fluorine and hydrogen manifolds and associated instrumentation are located outside the building. Space and piping are available to connect two 15,000-liter fluorine tanks mounted on trailers simultaneously. Each tank holds sufficient fluorine to volatilize the uranium that would normally be loaded on one group of absorbers; piping is provided for purging the connecting piping before and after a tank is used. The tanks can be initially loaded with fluorine under a pressure of 70 psig. This pressure is reduced to 18 psig by a throttling valve that is controlled automatically from the operating panelboard. The fluorine then passes through a NaF trap for removal of HF before being metered through an orifice. Another throttling valve regulates the flow rate of fluorine to the fuel storage tank. The fluorine flow downstream of the fuel storage tank is regulated by a manual throttling valve and measured by an integral-orifice flowmeter.

The hydrogen manifold consists of two banks of two cylinders each. The manifold has a two-stage pressure regulator containing an interstage pressure relief valve. This pressure regulator is set to provide a constant 15-psig pressure upstream of the flow control valve (which is controlled from the panelboard). The flow is measured by an orifice meter. High-purity hydrogen was used to prevent oxide contamination of the salt during the reduction step. Spark-proof tools were used for changing the cylinders, and joints were leak-tested after each change.

Helium is obtained from the reactor system helium supply, which consists of a 39,000-ft³ tank mounted on a trailer. The 2400 psig pressure is reduced to 20 psig at the fuel processing system panelboard. The helium is analyzed for moisture and oxygen before and during usage.

# 4.11 UF 6 Absorbers

Five absorbers (see Fig. 10), connected in series, are located in a 9 ft 4 in. x 2 ft 4 in. x 2 ft 2 in. sealed cubicle located in the operating area above the processing cell. The cubicle is vented to the cell, where a blower is located for providing additional negative pressure (below the -0.3 in. $\mathrm{H}_2\mathrm{O}$ in the cell) when air is being used to cool the absorbers. This blower failed during fuel salt run 1 (Sect. 5.5). When loaded to within 1/2 in. of the top, each absorber holds about $25\mathrm{kg}$ of NaF. The minimum cross-sectional area (outlet side) is $0.46\mathrm{ft}^2$ . The inlet and the outlet Hastings mass flowmeters (Sect. 4.14) are also located in the cubicle.

Each absorber is mounted in an insulated can with a removable insulated cover. An air cooling coil and an electric heater are positioned below each absorber. A separate thermocouple on the bottom plate of each heater indicates overheating or burnout of a heating element. Each heater was used to heat each absorber to about $200^{\circ}\mathrm{F}$ before the start of $\mathrm{UF}_6$ absorption. When absorption began, the heat was turned off and air was turned on.

All absorber piping located upstream of the final absorber is heated and insulated to prevent condensation of $\mathrm{UF}_6$ . The absorbers are connected with removable jumpers having ring-joint flanges. The flanges are leak-tested before the absorber cubicle is sealed. Copper rings are used, and a torque wrench is employed to ensure that the pressure on the rings is uniform.

# 4.12 Salt Sampler

The fuel storage tank is provided with a salt sampler similar to the sampler-enricher used with the reactor fuel pump (see Fig. 11). The sampler, which is mounted on a semipermanent roof plug near the instrument panelboard, is connected to the tank by a vertical 1-1/2-in. pipe. A separate instrument panelboard for the sampler is located in the same area. During processing, the sampler line was purged by a minimum of 5 std liters of helium per minute, mainly to prevent the condensation of $\mathrm{UF}_6$ on the cold surfaces. Two thermocouples on the sampler line showed

![](images/08c9dd25bbc509250186d5f36fb959cee0d5a3e480739d325dd19248af4ec11d.jpg)

![](images/80c817534f5ebc6bc8cfac3a995f6746963df54029b24539cf6147eb8945ab16.jpg)  
Fig. 10. $\mathbf{U}\mathbf{F}_{6}$ Absorbers.

![](images/324e8472f7aaa025a7993017eb415ee1211cce102e4320ca43b6bfcf83fc37e0.jpg)  
Fig. 11. MSRE Sampler-Enricher.

temperatures of $550^{\circ}\mathrm{F}$ and $130^{\circ}\mathrm{F}$ , respectively, at positions 3 ft above the tank and 6 ft above the tank (near the bottom of the roof plugs). Under the conditions prevalent during the processing of the fuel salt, condensation of $\mathrm{UF}_6$ would not occur above a temperature of $115^{\circ}\mathrm{F}$ , which would probably be near the temperature of the isolation valve in the operating area.

The sampler was used for 33 sampling operations and for charging zirconium capsules for the structural metal fluoride reduction. The only difficulties experienced involved the filter capsules; the standard "dip" samples were taken reliably. On some occasions, the vacuum in the filter capsules was lost due to premature melting of the frozen salt plugs which were designed to retain the vacuum. When the temperature differential between the salt and the freezing point was too low, the capsules failed to provide sufficient filtered salt.

A radiation detector was mounted on the sample line near the isolation valve below the sampler. It was set to alarm when the radiation level reached 100 mr/hr.

# 4.13 Salt Filter

The salt filter is installed in the fuel processing cell between the cell wall and the freeze valve for the fuel storage tank. The replaceable filter element, which rests on a spherical seal, is mounted in a heated, insulated 6-in.-diam, 7-ft-long pipe. The 4-ft-long filter consists of two concentric fibrous metal cylinders with a total filter area of 8.65 ft². The salt enters the side of the filter housing, just above the filter element and leaves through a bottom outlet (see Fig. 12). The upper 3 ft of the filter housing is normally unheated and provides a transition zone from the molten salt to the cool ring joint seal flange, which contains a continuously pressured leak monitor. A helium purge connection at the top is normally used to purge the filter of air; however, it can also be used for blowing out restrictions in the connecting piping if necessary. Baffles are included in the gas space to prevent salt from splattering on the ring joint seal.

The center of the filter element is a sealed can to limit the volume of salt runback that is unavailable for processing (0.56 ft³) on transfer

![](images/47c9231a3966ff5ccecf36ef1bf864e8a010c83b7fdab778c1961eb8a30f8995.jpg)  
Fig. 12. Salt Filter.

to the fuel storage tank. This volume also reduces the weight of the element when it is submerged in salt and prevents the filter from bursting when salt is transferred from the drain tank through a restricted filter element. The element will lift off the seat when a salt pressure of about 1 psi (depending on salt density) is applied under the seat. The outer element has a burst strength of 25 psi at $1200^{\circ}\mathrm{F}$ . A possible filter collapse when the full gas pressure is applied to the filter at the end of a transfer is prevented by a perforated Inconel backup plate placed on the inside of each filter cylinder. This plate provides a collapse strength of 131 psi, which is well above the maximum transfer pressure of about 30 psi. More details on the filter design can be found in ref. 3.

During filtration of the flush and fuel salts, no pressure drop across the filter was detected, even though salts containing about $10\mathrm{kg}$ of reduced metals were filtered. Filtration time was about 2 hr for each batch. Later, $2\mathrm{ft}^3$ of fuel salt was returned to the processing tank to be used for a salt distillation experiment. A sample of this salt, after sparging, revealed that much of the reduced metals had remained in the tank.

# 4.14 Special Instrumentation

In addition to the standard orifice flowmeters and temperature, pressure, liquid level, and radiation instruments, several special instruments were used during the processing of the flush and fuel salt. These instruments are described below.

Hastings Mass Flowmeters. - These instruments, which indicate the product of heat capacity and mass flow rate of the gas stream, were installed upstream and downstream of the absorber chain in order to provide a sensitive indication of the $\mathrm{UF}_6$ (which has a high heat capacity) concentration in the gas stream. Two detectors (0 to 2 and 0 to 10 equivalent cfm of air) were required upstream to obtain both range and sensitivity, while one 0- to 2-cfm detector was required downstream. To prevent plugging of the 0.03-in. capillaries by NaF particles, the primary elements are protected by $36-\mu$ Feltmetal filters. The two inlet meters are heated by a heating tape (that is controlled separately from the rest of the gas line heaters) to prevent the temperature on the electrical insulation from exceeding $200^{\circ}\mathrm{F}$ . The readings are not affected by temperature changes.

These flow meters agreed within $\pm 4\%$ of the helium rotameters when only helium was present. However, unaccountably high readings were obtained in the last three runs, especially on the exit meter from the absorbers. At the end of run 6, the exit meter indicated a $\mathrm{MoF}_6$ (which also has a high heat capacity) rate corresponding to a molybdenum corrosion rate of almost 1 mil/hr, while the inlet meter throughout the run indicated a corrosion rate only slightly greater than the 0.2 mil/hr rate assumed for molybdenum. Soon after the fluorine flow was stopped, both meters agreed closely with the helium purge flow.

These meters also provided a sensitive indication of incipient plug-ging in the caustic scrubber dip lines.

The $\mathrm{UF}_6$ flow at a given time could be calculated from the following formula, assuming a $\mathrm{MoF}_6$ flow rate equivalent to a molybdenum corrosion rate of 0.2 mil/hr:

$$
\begin{array}{l} \mathrm {U F} _ {6} \text {f l o w x A = A b s o r b e r I n l e t M e t e r R e a d i n g - (F} _ {2} \text {f e e d r a t e x B -} \\ 1 / 2 \mathrm {U F} _ {6} \text {f l o w)} \end{array}
$$

or

$$
\mathrm {U F} _ {6} \text {f l o w} = \frac {\text {I n l e t M e t e r R e a d i n g} - 0 . 0 3 6 2 \times \mathrm {F} _ {2} \text {f e e d r a t e}}{0 . 1 5 2 5},
$$

$$
\begin{array}{l} \text {w h e r e} A = \frac {\text {M e t e r r e d i n g}}{\text {s t d l i t e r s o f U F} _ {6} / \min } = 0. 1 7 0 6, \\ B = \frac {\text {M e t e r r e a d i n g}}{\text {s t d l i t e r s o f F} _ {2} / \min } = 0. 0 3 6 2, \text {a n d t h e} \\ \end{array}
$$

inlet meter is corrected for helium, nitrogen, $\mathrm{MoF}_6$ , and fluorine introduced downstream of the fluorinator. Fluorine utilizations calculated from these $\mathrm{UF}_6$ flows near the end of each run were higher than those calculated from absorber weight increase because of the buildup of dense $\mathrm{UF}_6$ in the fuel storage tank gas space.

Hydrogen Monitor. - To verify that the system has been completely purged after hydrogen reduction, a hydrogen monitor was installed to analyze a sample of the gas downstream of the charcoal beds. A commercial instrument, which determines the partial pressure of hydrogen by measuring the pressure inside a palladium-silver alloy membrane, was used. The sample line consists of about 50 ft of 1/4-in. tubing, which provides a

flow of about 100 cc/min through the instrument with the differential pressure available from the charcoal traps to the ventilation header in the operating area. Because of the long line and low flow rate, the overall response time is several minutes.

Oxygen Monitor. - The oxygen monitor, a commercial instrument based on the paramagnetism of oxygen, was valved into the same sample line on which the hydrogen monitor was located. This instrument was installed, primarily to determine that oxygen was completely purged from the system before the salt was treated with $\mathrm{H}_2$ -HF to effect oxide removal. In the flush and fuel salt processing operations described in this report, the hydrogen reduction step immediately followed the fluorination step; therefore there was little danger of forming an explosive gas mixture.

Since oxygen was produced in the fluorine disposal reaction (equivalent to about one-fourth of the reacted fluorine), it was hoped that the oxygen monitor could provide an indirect measure of fluorine utilization. However, during the fluorination of the flush salt, the relatively low fluorine utilization caused the oxygen that was produced to exceed the range of the instrument $(10\%)$ . A malfunction of the instrument prevented its use during fuel processing.
