Repository: ondrejch/msr_kb

# MSR KB Bundle

## Purpose

This repository preserves a deterministic, provenance-backed knowledge base for historical molten-salt reactor research.

It has two complementary uses:

- **historical knowledge base** under `kb/` for document-grounded entities, topics, timelines, reports, and normalized claims
- **distilled research layer** under `kb/distilled/` and `kb/wiki/research-guides/` for reusable salts, materials, compatibility, reactor-physics, and system-dynamics knowledge

The pipeline is intentionally deterministic: all generated outputs are derived from OCRed source documents and should remain traceable back to specific documents, sections, and line ranges.

File: pdf/ORNL-TM-2647/ORNL-TM-2647/hybrid_ocr/ORNL-TM-2647.md (part 1 of 3)
![](images/9282d10dfdf506fc13701eff09603129e80c18b6a64ed15a7d55343b0daa94cd.jpg)

# OAK RIDGE NATIONAL LABORATORY

operated by

UNION CARBIDE CORPORATION

for the

U.S. ATOMIC ENERGY COMMISSION

![](images/c64bbd2bb9854d693425d3a71f82063da9e15abc28b99af805ea0ae48c57717e.jpg)

ORNL-TM-2647

AN EVALUATION OF THE MOLTEN-SALT REACTOR EXPERIMENT

HASTELLOY N SURVEILLANCE SPECIMENS - THIRD GROUP

H. E. McCoy, Jr.

# LEGAL NOTICE

This report was prepared as an account of Government sponsored work. Neither the United States, nor the Commission, nor any person acting on behalf of the Commission:

A. Makes any warranty or representation, expressed or implied, with respect to the accuracy, completeness, or usefulness of the information contained in this report, or that the use of any information, apparatus, method, or process disclosed in this report may not infringe privately owned rights; or   
B. Assumes any liabilities with respect to the use of, or for damages resulting from the use of any information, apparatus, method, or process disclosed in this report.

As used in the above, "person acting on behalf of the Commission" includes any employee or contractor of the Commission, or employee of such contractor, to the extent that such employee or contractor of the Commission, or employee of such contractor prepares, disseminates, or provides access to, any information pursuant to his employment or contract with the Commission, or his employment with such contractor.

Contract No. W-7405-eng-26

METALS AND CERAMICS DIVISION

AN EVALUATION OF THE MOLTEN-SALT REACTOR EXPERIMENT HASTELLOY N SURVEILLANCE SPECIMENS - THIRD GROUP

H. E. McCoy, Jr.

# LEGAL NOTICE

This report was prepared as an account of Government sponsored work. Neither the United States, nor the Commission, nor any person acting on behalf of the Commission:

A. Makes any warranty or representation, expressed or implied, with respect to the accuracy, completeness, or usefulness of the information contained in this report, or that the use of any information, apparatus, method, or process disclosed in this report may not infringe privately owned rights; or

B. Assumes any liabilities with respect to the use of, or for damages resulting from the use of any information, apparatus, method, or process disclosed in this report.

As used in the above, "person acting on behalf of the Commission" includes any employee or contractor of the Commission, or employee of such contractor, to the extent that such employee or contractor of the Commission, or employee of such contractor prepares, disseminates, or provides access to, any information pursuant to his employment or contract with the Commission, or his employment with such contractor.

JANUARY 1970

OAK RIDGE NATIONAL LABORATORY

Oak Ridge, Tennessee

operated by

UNION CARBIDE CORPORATION

for the

U.S. ATOMIC ENERGY COMMISSION

# CONTENTS

Page

Abstract 1

Introduction 1

Experimental Details 3

Surveillance Assemblies 3

Materials 3

Test Specimens 5

Irradiation Conditions 5

Testing Techniques 5

Experimental Results 7

Visual and Metallographic Examination 7

Mechanical Property Data - Standard Hastelloy N 17

Tensile Properties 17

Creep-Rupture Properties 26

Mechanical Property Data - Modified Hastelloy N 34

Tensile Properties 34

Creep-Rupture Properties 36

Metallographic Examination of Mechanical Property

Specimens 36

Discussion of Results 62

Summary and Conclusions 66

Acknowledgments 67

Appendix 70

H. E. McCoy, Jr.

# ABSTRACT

We have examined the third group of Hastelloy N surveillance samples removed from the Molten-Salt Reactor Experiment. Standard Hastelloy N was removed from the core after exposure to a thermal fluence of $9.4 \times 10^{20}$ neutrons/cm² over a time period of 15,289 hr at $650^{\circ}\mathrm{C}$ and from outside the reactor vessel after exposure to a thermal fluence of $2.6 \times 10^{19}$ neutrons/cm² over a time period of 20,789 hr at $650^{\circ}\mathrm{C}$ . The former samples were exposed to the fuel salt and the later samples were exposed to nitrogen plus 2 to $5\%$ O₂. The material seemed quite compatible with both environments. Postirradiation tests showed that the fracture strain was reduced at $25^{\circ}\mathrm{C}$ and above $500^{\circ}\mathrm{C}$ . The reduction in ductility at $25^{\circ}\mathrm{C}$ is likely due to carbide precipitation and the reduction above $500^{\circ}\mathrm{C}$ is due to the presence of helium from the $^{10}\mathrm{B}(\mathrm{N},\alpha)^{7}\mathrm{Li}$ transmutation. The accumulated results in this series of experiments allow us to follow the changes in fracture strain over the thermal fluence range $1.3 \times 10^{19}$ to $9.4 \times 10^{20}$ neutrons/cm².

Two heats of modified Hastelloy N were removed from the core after irradiation to a thermal fluence of $5.3 \times 10^{20}$ neutrons/cm² over a time period of 9789 hr at $650^{\circ}\mathrm{C}$ . The postirradiation properties of these alloys were better than those of standard Hastelloy N.

# INTRODUCTION

The Molten-Salt Reactor Experiment (MSRE) is a single region reactor that is fueled by a molten fluoride salt (65 LiF-29.1 BeF $_2$ -5 ZrF $_4$ -0.9 UF $_4$ , mole %), moderated by unclad graphite, and contained by Hastelloy N (Ni-16 Mo-7 Cr-4 Fe-0.05 C, wt %). The details of the reactor design and construction can be found elsewhere.<sup>1</sup> We knew that the neutron

environment would produce some changes in the two structural materials - graphite and Hastelloy N. Although we were very confident of the compatibility of these materials with the fluoride salt, we needed to keep abreast of the possible development of corrosion problems within the reactor itself. For these reasons, we developed a surveillance program that would allow us to follow the property changes of graphite and Hastelloy N specimens as the reactor operated.

The reactor went critical on June 1, 1965, and after numerous small problems were solved, assumed normal operation in May 1966. We have removed three groups of surveillance samples and the results of tests on the Hastelloy N specimens from the first and second groups $^{2,3}$ were reported previously. This report will deal primarily with the results of tests on the Hastelloy N samples removed with the third group of surveillance samples. The third group included two heats of standard Hastelloy N that had been used in fabricating the MSRE and two heats with modified chemistry that had better mechanical properties after irradiation and appear attractive for use in future molten-salt reactors. The respective history of each lot was (1) standard Hastelloy N, exposed in the MSRE cell to an environment of $\mathbf{N}_2 + 2$ to $5\% \mathrm{O}_2$ for 20,789 hr at $650^{\circ}\mathrm{C}$ to a thermal fluence of $2.6 \times 10^{19}$ neutrons/cm $^2$ , (2) standard Hastelloy N, exposed in the MSRE core to fluoride salt for 15,289 hr at $650^{\circ}\mathrm{C}$ to a thermal fluence of $9.4 \times 10^{20}$ neutrons/cm $^2$ , and (3) modified Hastelloy N, exposed in the MSRE core to fluoride salt for 9789 hr at $650^{\circ}\mathrm{C}$ to a thermal fluence of $5.3 \times 10^{20}$ neutrons/cm $^2$ . The results of tests on these materials will be presented in detail and some comparisons will be made with the data from the groups removed previously.

# EXPERIMENTAL DETAILS

# Surveillance Assemblies

The core surveillance assembly was designed by W. H. Cook and others, and the details have been reported previously. $^4$ The specimens are arranged in three stringers. Each stringer is about 62 in. long and consists of two Hastelloy N rods and a graphite section made up of various pieces that are joined by pinning and tongue-and-groove joints. The Hastelloy N rod has periodic-reduced sections 1 l/8 in. long by 1/8 in. in diameter and can be cut into small tensile specimens after it is removed from the reactor. Three stringers are joined together so that they can be separated in a hot cell and reassembled with one or more new stringers for reinsertion into the reactor. The assembled stringers fit into a perforated Hastelloy N basket that is inserted into an axial position about 3.6 in. from the core center line.

A control facility is associated with the surveillance program. It utilizes a "fuel salt" containing depleted uranium in a static pot that is heated electrically. The temperature is controlled by the MSRE computer so that the temperature matches that of the reactor. Thus, these specimens are exposed to conditions similar to those in the reactor except for the static salt and the absence of a neutron flux.

There is another surveillance facility for Hastelloy N located outside the core in a vertical position about 4.5 in. from the vessel. These specimens are exposed to the cell environment of $\mathbf{N}_2 + 2$ to $5\%$ $\mathbf{O}_2$ .

# Materials

The compositions of the two heats of standard Hastelloy N are given in Table 1. These heats were air melted by Stellite Division of Union Carbide Corporation. Heat 5085 was used for making the cylindrical portion of the reactor vessel and heat 5065 was used for forming the top

Table 1. Chemical Analysis of Surveillance Heats   

<table><tr><td rowspan="2">Element</td><td colspan="4">Content, wt %</td></tr><tr><td>Heat 5065</td><td>Heat 5085</td><td>Heat 67-502</td><td>Heat 67-504</td></tr><tr><td>Cr</td><td>7.2</td><td>7.3</td><td>7.18</td><td>6.94</td></tr><tr><td>Fe</td><td>3.9</td><td>3.5</td><td>0.034</td><td>0.05</td></tr><tr><td>Mo</td><td>16.5</td><td>16.7</td><td>12.0</td><td>12.4</td></tr><tr><td>C</td><td>0.065</td><td>0.052</td><td>0.05</td><td>0.07</td></tr><tr><td>Si</td><td>0.60</td><td>0.58</td><td>0.015</td><td>0.010</td></tr><tr><td>Co</td><td>0.08</td><td>0.15</td><td>0.02</td><td>0.02</td></tr><tr><td>W</td><td>0.04</td><td>0.07</td><td>2.15</td><td>0.03</td></tr><tr><td>Mn</td><td>0.55</td><td>0.67</td><td>0.14</td><td>0.12</td></tr><tr><td>V</td><td>0.22</td><td>0.20</td><td>0.06</td><td>0.01</td></tr><tr><td>P</td><td>0.004</td><td>0.0043</td><td>0.001</td><td>0.002</td></tr><tr><td>S</td><td>0.007</td><td>0.004</td><td>&lt; 0.002</td><td>0.003</td></tr><tr><td>Al</td><td>0.01</td><td>0.02</td><td>0.02</td><td>0.03</td></tr><tr><td>Ti</td><td>0.01</td><td>&lt; 0.01</td><td>0.49</td><td>&lt; 0.02</td></tr><tr><td>Cu</td><td>0.01</td><td>0.01</td><td>0.04</td><td>0.03</td></tr><tr><td>O</td><td>0.0016</td><td>0.0093</td><td>0.0002</td><td>&lt; 0.0001</td></tr><tr><td>N</td><td>0.011</td><td>0.013</td><td>&lt; 0.0001</td><td>0.0003</td></tr><tr><td>Zr</td><td></td><td>&lt; 0.002</td><td>&lt; 0.01</td><td>0.01</td></tr><tr><td>Hf</td><td></td><td></td><td>&lt; 0.01</td><td>0.50</td></tr><tr><td></td><td colspan="4">Analysis, ppm</td></tr><tr><td>B</td><td>24,37,20,10</td><td>38</td><td>1</td><td>0.3</td></tr></table>

and bottom heads. These materials were given a mill anneal of 1 hr at $1177^{\circ}\mathrm{C}$ and a final anneal of 2 hr at $900^{\circ}\mathrm{C}$ at ORNL after fabrication.

The chemical compositions of the two modified alloys are given in Table 1. The modifications in composition were made principally to improve the alloy's resistance to radiation damage and to bring about general improvements in the fabricability, weldability, and ductility.[5] These alloys were small 100-lb heats made by Stellite Division of Union Carbide Corporation by vacuum melting. They were finished to $1/2$ in. plate by working at $870^{\circ}\mathrm{C}$ . We cut strips $1/2$ in. by $1/2$ in. from the plates and swaged them to $1/4$ -in. diam. rod. Two sections of rod were

welded together to make 62-in.-long rods for fabricating the samples. The rods were annealed for $1\mathrm{hr}$ at $1177^{\circ}\mathrm{C}$ in argon and then the reduced sections were machined.

# Test Specimens

The surveillance rods inside the core are 62 in. long and those outside the vessel are 84 in. long. They both are $\frac{1}{4}$ in. in diameter with reduced sections $\frac{1}{8}$ in. in diameter by $\frac{1}{18}$ in. long. After removal from the reactor, the rods are sawed into small mechanical property specimens having a gage section $\frac{1}{8}$ in. in diameter by $\frac{1}{18}$ in. long.

The first rods were machined as segments and then welded together, but we described previously an improved technique in which we use a milling cutter to machine the reduced sections in the rod. This technique is quicker, cheaper, and requires less handling of the relatively fragile rods than the previous method of making the rods into segments.

# IRRADIATION CONDITIONS

The irradiation conditions for the three groups of surveillance specimens that have been removed are summarized in Table 2. The environment in the core facility is the molten-fluoride fuel salt. The specimens outside the core (designated "vessel" specimens) are exposed to the cell environment of $\mathbb{N}_2 + 2$ to $5\% \mathrm{O}_2$ .

# Testing Techniques

The laboratory creep-rupture tests of unirradiated control specimens were run in conventional creep machines of the dead-load and lever-arm types. The strain was measured by a dial indicator that showed the total movement of the specimen and part of the load train. The zero strain measurement was taken immediately after the load was applied. The temperature accuracy was $\pm 0.75\%$ , the guaranteed accuracy of the Chromel-P-Alumel thermocouples used.

Table 2. Summary of Exposure Conditions of Surveillance Samples ${}^{a}$   

<table><tr><td rowspan="2"></td><td colspan="2">Group 1</td><td colspan="2">Group 2</td><td colspan="3">Group 3</td></tr><tr><td>Core Standard Hastelloy N</td><td>Core Modified Hastelloy N</td><td>Vessel Standard Hastelloy N</td><td>Core Standard Hastelloy N</td><td>Core Modified Hastelloy N</td><td>Vessel Standard Hastelloy N</td><td></td></tr><tr><td>Date inserted</td><td>9/8/65</td><td>9/13/66</td><td>8/24/65</td><td>9/13/66</td><td>6/5/67</td><td>8/24/65</td><td></td></tr><tr><td>Date removed</td><td>7/28/66</td><td>5/9/67</td><td>6/5/67</td><td>4/3/68</td><td>4/3/68</td><td>5/7/68</td><td></td></tr><tr><td>Mwhr on MSRE at time of insertion</td><td>0.0066</td><td>8682</td><td>0</td><td>8682</td><td>36,247</td><td>0</td><td></td></tr><tr><td>Mwhr on MSRE at time of removal</td><td>8682</td><td>36,247</td><td>36,247</td><td>72,441</td><td>72,441</td><td>72,441</td><td></td></tr><tr><td>Temperature, °C</td><td>650 ± 10</td><td>650 ± 10</td><td>650 ± 10</td><td>650 ± 10</td><td>650 ± 10</td><td>650 ± 10</td><td></td></tr><tr><td>Time at temperature, hr</td><td>4800</td><td>5500</td><td>11,000</td><td>15,289</td><td>9789</td><td>20,789</td><td></td></tr><tr><td colspan="8">Peak fluence, neutrons/cm2</td></tr><tr><td>Thermal (&lt; 0.876 ev)</td><td>1.3 × 1020</td><td>4.1 × 1020</td><td>1.3 × 1019</td><td>9.4 × 1020</td><td>5.3 × 1020</td><td>2.6 × 1019</td><td></td></tr><tr><td>Epithermal (&gt; 0.876 ev)</td><td>3.8 × 1020</td><td>1.2 × 1021</td><td>2.5 × 1019</td><td>2.8 × 1021</td><td>1.6 × 1021</td><td>5.0 × 1019</td><td></td></tr><tr><td>(&gt; 50 kev)</td><td>1.2 × 1020</td><td>3.7 × 1020</td><td>2.1 × 1019</td><td>8.5 × 1020</td><td>4.8 × 1020</td><td>4.2 × 1019</td><td></td></tr><tr><td>(&gt; 1.22 Mev)</td><td>3.1 × 1019</td><td>1.0 × 1020</td><td>5.5 × 1018</td><td>2.3 × 1020</td><td>1.3 × 1020</td><td>1.1 × 1019</td><td></td></tr><tr><td>(&gt; 2.02 Mev)</td><td>1.6 × 1019</td><td>0.5 × 1020</td><td>3.0 × 1018</td><td>1.1 × 1020</td><td>0.7 × 1020</td><td>6.0 × 1018</td><td></td></tr><tr><td colspan="8">Peak flux, neutrons cm-2sec-1Mw-1</td></tr><tr><td>Thermal (&lt; 0.876 ev)</td><td>4.1 × 1012(b,c)</td><td>4.1 × 1012(b,c)</td><td>1.0 × 1011(b)</td><td>4.1 × 1012(b,c)</td><td>4.1 × 1012(b,c)</td><td>1.0 × 1011(b)</td><td></td></tr><tr><td>Epithermal (&gt; 0.876 ev)</td><td>1.2 × 1013(c)</td><td>1.2 × 1013(c)</td><td>1.9 × 1011(b,c)</td><td>1.2 × 1013(c)</td><td>1.2 × 1013(c)</td><td>1.9 × 1011(b,c)</td><td></td></tr><tr><td>(&gt; 50 kev)</td><td>3.7 × 1012(c)</td><td>3.7 × 1012(c)</td><td>1.6 × 1011(c)</td><td>3.7 × 1012(c)</td><td>3.7 × 1012(c)</td><td>1.6 × 1011(c)</td><td></td></tr><tr><td>(&gt; 1.22 Mev)</td><td>1.0 × 1012(b,c)</td><td>1.0 × 1012(b,c)</td><td>4.2 × 1010(b)</td><td>1.0 × 1012(b,c)</td><td>1.0 × 1012(b,c)</td><td>4.2 × 1010(b)</td><td></td></tr><tr><td>(&gt; 2.02 Mev)</td><td>0.5 × 1012(b,c)</td><td>0.5 × 1012(b,c)</td><td>2.3 × 1010(b)</td><td>0.5 × 1012(b,c)</td><td>0.5 × 1012(b,c)</td><td>2.3 × 1010(b)</td><td></td></tr></table>

a Information compiled by R. C. Steffy. Revised for full-power operation at 8 Mw.   
bExperimentally determined.   
cCalculated.

The postirradiation creep-rupture tests were run in lever-arm machines that were located in hot cells. The strain was measured by an extensometer with rods attached to the upper and lower specimen grips. The relative movement of these two rods was measured by a linear differential transformer, and the transformer signal was recorded. The accuracy of the strain measurement is difficult to determine. The extensometer (mechanical and electrical portions) produced measurements that could be read to about $\pm 0.02\%$ strain; however, other factors (temperature changes in the cell, mechanical vibrations, etc.) probably combined to give an overall accuracy of $\pm 0.1\%$ strain. This is considerably better than the specimen-to-specimen reproducibility that one would expect for relatively brittle materials. The temperature measuring and control system was the same as that used in the laboratory with only one exception. In the laboratory, the control system was stabilized at the desired temperature by use of a recorder with an expanded scale. In the tests in the hot cells, the control point was established by setting the controller without the aid of the expanded-scale recorder. This error and the thermocouple accuracy combine to give a temperature uncertainty of about $\pm 1\%$ .

The tensile tests were run on Instron Universal Testing Machines. The strain measurements were taken from the crosshead travel and generally are accurate to $\pm 2\%$ strain.

The test environment was air in all cases. Metallographic examination showed that the depth of oxidation was small and we feel that the environment did not appreciably influence the test results.

# EXPERIMENTAL RESULTS

# Visual and Metallographic Examination

W. H. Cook was in charge of the disassembly of the core surveillance fixture. As shown in Fig. 1 the assembly was in excellent mechanical condition when removed. The graphite and Hastelloy N surfaces were very clean with markings such as numbers and tool marks clearly visible. The

![](images/5bfaaf5389d79514bb6e9b234d692d760390d49be6daa62f45314d824df51d6c.jpg)  
Fig. 1. Molten-Salt Reactor Experiment Surveillance Specimens from Run 14 (Stringers RS3, RL2, and RR2).

Hastelloy N was discolored slightly. The Hastelloy N surveillance rods outside the reactor vessel were oxidized, but the oxide was tenacious.

We examined polished cross sections of segments from each of the surveillance rods. Typical micrographs of the rods of standard Hastelloy N that were located outside the reactor vessel are shown in Figs. 2 and 3. The cell environment of $\mathbf{N}_2 + 2$ to $5\%$ $\mathbf{O}_2$ is oxidizing to the alloy, but there is no evidence of nitriding. There is some internal oxidation to a depth of 1 to 2 mils and a very thin uniform surface oxide. The general microstructure is characterized by large $\mathbf{M}_6\mathbf{C}$ -type carbides that are distributed during the primary working and by finer $\mathbf{M}_6\mathbf{C}$ -type carbides that formed during the long thermal anneal of 20,789 hr at $650^{\circ}\mathbf{C}$ .

![](images/2d85f967f9c318fee2bf1fd70241c3dbfb656fa7726e91dc2946b6a5173ad8fc.jpg)

![](images/6bd1fb4d1e424553f11ebdf6e6372084b33b9cc4502f521c089379b6f56e8dbd.jpg)  
Fig. 2. Photomicropgraphs of Hastelloy N (Heat 5085) Surveillance Specimens Exposed to the Cell Environment of $\mathbf{N}_2 + 2$ to $5\%$ $\mathbf{O}_2$ for 20,789 hr at $650^{\circ}\mathrm{C}$ . $500\times$ . (a) Unetched showing surface oxidation. (b) Etched (glyceria regia) showing shallow modification of microstructure due to reaction with cell environment.

![](images/26c5a272dc6338517230fa13b564f7877f3d86b6c2175a6071a26018af0b718e.jpg)

![](images/799705dd17d8db97803e47d25b40be9440f6a99c1bb099134a8ae55d8b084dca.jpg)  
Fig. 3. Photomicrographs of Hastelloy N (Heat 5065) Surveillance Specimens Exposed to the Cell Environment of $\mathbf{N}_2 + 2$ to $5\%$ $\mathbf{O}_2$ for 20,789 hr at $650^{\circ}\mathrm{C}$ . $500\times$ . (a) Unetched showing surface oxidation. (b) Etched (glyceria regia) showing shallow modification of microstructure due to reaction with cell environment.

Typical photomicrographs of the standard Hastelloy N samples exposed to the MSRE fuel salt for 15,289 hr at $650^{\circ}\mathrm{C}$ are shown in Figs. 4 and 5. There is a thin layer of modified structure less than 0.5 mil thick at the surface. This modified structure was noted previously.[6] As shown in Figs. 6 and 7, a similar product is formed on the surfaces of the control specimens. We originally suspected that this product formed only where the Hastelloy N was in intimate contact with graphite, but a closer examination shows that the modified structure exists around the complete circumference of the rod and not just where it makes tangential contact with graphite. From the practical standpoint, the modified layer has not changed detectably since we first observed the samples removed after 4800 hr of exposure and we feel that it will not influence the mechanical properties of the material.

The amount of fine $\mathrm{M}_{6}\mathrm{C}$ -type precipitates is not detectably different for the material aged while being irradiated (Figs. 4 and 5) and that aged in the absence of irradiation (Figs. 6 and 7). There does seem to be more precipitate present in heat 5065 than in heat 5085, an observation in keeping with the higher carbon content of heat 5065 (Table 1, p. 4). Extracted precipitates were found to be of the $\mathrm{M}_{6}\mathrm{C}$ type with a lattice parameter of 11.02 A. Some of the material exposed to the highest thermal fluence of $9.4 \times 10^{20}$ neutrons/cm $^2$ was examined in transmission. A typical electron photomicrograph is shown in Fig. 8 where helium bubbles are clearly visible along several of the grain boundaries. This sample had not been stressed and the rather large sizes of these bubbles attests to the initial inhomogeneous distribution of the boron. However, the observation of bubbles of this size only serves to support the formation of gas bubbles in metals during irradiation and really is not informative from a mechanistic standpoint. Deformation takes place on an atomistic scale (few angstroms) and our ability to see details in the grain boundaries of such specimens is limited to about 50 A, so we are not yet able to see details of the size involved in deformation.

![](images/db1b47f3066a997710701bc8e3a4350f4a63d58d464eeec8d6235573637ba1a2.jpg)

![](images/27227f1e124f433098e8999a00470ab0eb21763ec8ca056f860355584088da72.jpg)  
Fig. 4. Photomicrographs of Hastelloy N (Heat 5085) Surveillance Specimens Exposed to Fuel Salt for 15,289 hr at $650^{\circ}\mathrm{C}$ . 500×. (a) Unetched. (b) Etched (glyceria regia) photomicrographs showing shallow reaction layer near surface.

![](images/70dbfce2c6998eef7af790815dfb96183e36a4362dea61b195bee20197dfb92f.jpg)

![](images/60439811c77f8adef1f8cb1bb9d079023526545dad925bd800fdef98c42926a0.jpg)  
Fig. 5. Photomicrographs of Hastelloy N (Heat 5065) Surveillance Specimens Exposed to Fuel Salt for 15,289 hr at $650^{\circ}\mathrm{C}$ . $500\times$ . (a) Unetched. (b) Etched (glyceria regia) photomicrographs showing shallow reaction layer near surface.

![](images/ea00662477b1d8907fa7608965d2160999498d477563651756d3221e6d48922f.jpg)

![](images/309b94227555195f572c3596726ecd9d9fa33c2514902673d3a76eb723c4b77a.jpg)  
Fig. 6. Photomicrographs of Hastelloy N (Heat 5085) Surveillance Control Specimens Exposed to Static Barren Fuel Salt for 15,289 hr at $650^{\circ}\mathrm{C}$ . Note the shallow reaction layer near the surface. (a) Etched, $100\times$ . (b) Etched, $500\times$ . Etchant: glyceria regia.

![](images/a4ffe9ec974641affae392c7cc072cebf289263d288c35dc31da030faa3089fb.jpg)

![](images/ff8c6cc92e35bf1927dc1a71b8a3600354ca87217d7ffa78286e637a6bf17e22.jpg)

![](images/e01f6c79776a81ff0f2439577f455a013e112dd50e13c2c78b1453dc90af55d6.jpg)  
Fig. 7. Photomicrographs of Hastelloy N (Heat 5065) Surveillance Control Specimens Exposed to Static Barren Fuel Salt for 15,289 hr at $650^{\circ}\mathrm{C}$ . Note the shallow reaction layer near the surface. (a) Etched. $100\times$ . (b) As polished. $500\times$ . (c) Etched. $500\times$ . Etchant: glyceria regia.

![](images/4727699207018f5832c117546acf161de381427dbfb56cb34b530049306f357a.jpg)  
Fig. 8. Transmission Electron Photomicrograph of Hastelloy N (Heat 5085) Exposed to the MSRE Core for 15,289 hr at $650^{\circ}\mathrm{C}$ . The thermal fluence was $9.4 \times 10^{20}$ neutrons/cm $^2$ , enough to transmute most of the $^{10}\mathrm{B}$ in this material to helium.

Typical photomicrographs of the modified Hastelloy N are shown in Figs. 9 and 10. The grain size in this material is rather large due to the high preirradiation anneal of 1 hr at $1177^{\circ}\mathrm{C}$ and the absence of the carbide stringers. There is a thin layer on the surface, which has the appearance of being a deposit rather than where material has been removed by corrosion. X-ray studies indicate the presence of iron. Since these alloys contain only trace quantities of iron compared with 4 to $5\%$ for the rest of the material in the MSRE and in the control facility, it is quite reasonable that iron should be deposited on the surfaces of the modified alloys. The general microstructure contains a finely dispersed precipitate with larger amounts along the grain boundaries.

# Mechanical Property Data - Standard Hastelloy N

# Tensile Properties

The postirradiation tensile properties of heat 5085 after exposure to the cell environment of $\mathbf{N}_2 + 2$ to $5\%$ $\mathbf{O}_2$ for 20,789 hr are given in Table A-1 (Appendix) and the fracture strain is plotted as a function of test temperature in Fig. 11. There are significant reductions in the fracture strain at $25^{\circ}\mathrm{C}$ and above $500^{\circ}\mathrm{C}$ . The fracture strain decreased with decreasing strain rate at the elevated temperatures. One particularly interesting observation was that the fracture strain at room temperature could be improved by a postirradiation anneal of 8 hr at $870^{\circ}\mathrm{C}$ . This anneal is quite often used as a postweld anneal and is sufficient to precipitate (or redissolve) carbides and to relieve residual stresses, but does not cause grain-boundary motion. Thus, the recovery of the room-temperature ductility by this anneal supports the supposition that the reduction in ductility at $25^{\circ}\mathrm{C}$ is due to carbide precipitation.

The results of tensile tests on heat 5065 after exposure to the MSRE cell environment for 20,789 hr at $650^{\circ}\mathrm{C}$ are given in Table A-2 (Appendix) and the fracture strain is shown as a function of test temperature in Fig. 12. This heat does not exhibit the reduction in ductility at $25^{\circ}\mathrm{C}$ , but does show a substantial loss in ductility above $500^{\circ}\mathrm{C}$ due to irradiation. The effect of strain rate is qualitatively the same as that shown in Fig. 11 for heat 5085, but the scatter in experimental results does not allow a quantitative comparison.

![](images/f37ad8b421275562f9e8e87ed40a515d550c45ca28b6ae45942939da9e433806.jpg)

![](images/be4a4627e9963a3de476033843ff35336616afceb6f4990ea441c58ad4323a30.jpg)  
Fig. 9. Photomicrographs of Modified Hastelloy N Containing $2\%$ W and $0.5\%$ Ti (Heat 67-502) After Exposure to the MSRE Core for 9789 hr at $650^{\circ}\mathrm{C}$ and a Thermal Fluence of $5.3 \times 10^{20}$ neutrons/cm². $500\times$ . (a) As polished. (b) Etchant: glyceria regia. This structure is also representative of that of a heat of material containing $0.5\%$ Hf (Heat 67-504) that had a similar exposure.

![](images/c864af1967bea1f3d09f808f7b86a8468ddceff7cdc49be8b2fff16a412bf267.jpg)

![](images/0689e4a6db5785de25bb19c997e88b0a541cc659068610183648ccd07ed27b63.jpg)  
Fig. 10. Photomicrographs of Modified Hastelloy N Containing $2\%$ W and $0.5\%$ Ti (Heat 67-502) After Exposure to Static Barren Fuel Salt for 9789 hr at $650^{\circ}\mathrm{C}$ . $500\times$ . (a) Edge and (b) typical matrix. Etchant: glyceria regia. This structure is also representative of that of a heat of material containing $0.5\%$ Hf (heat 67-504) that had a similar exposure.

![](images/b8626dda8cfd258f5b4d0c23b5ca8f26593af7e083be4c409ab48457ca65b480.jpg)  
Fig. 11. Postirradiation Tensile Properties of Hastelloy N (Heat 5085) After Irradiation to a Thermal Fluence of $2.6 \times 10^{19}$ neutrons/cm² Over 20,789 hr at $650^{\circ}\mathrm{C}$ .

![](images/539743652080836f15d3aac69c875f3249e13f9f359b1703651a132bd2ae9ac9.jpg)  
Fig. 12. Postirradiation Tensile Properties of Hastelloy N (Heat 5065) After Irradiation to a Thermal Fluence of $2.6 \times 10^{19}$ neutrons/cm² Over 20,789 hr at $650^{\circ}\mathrm{C}$ .

Heats 5085 and 5065 were also removed from the core surveillance and control facilities after 15,289 hr of exposure. The detailed tensile data on these specimens are given in Tables A-3 through A-6 (Appendix). The variation of the fracture strain with test temperature is shown in Fig. 13 for heat 5085 after exposure in the core surveillance facility to a thermal fluence of $9.4 \times 10^{20}$ neutrons/cm² and in Fig. 14 for heat 5085 after exposure in the control facility. The irradiated samples (Fig. 13) showed reduced fracture strains compared with the control samples (Fig. 14) over the entire test temperature range studied. Similar plots of the variation of fracture strain with test temperature are shown for heat 5065 after removal from the core surveillance facility (Fig. 15) and the control facility (Fig. 16). There is a slight reduction in the fracture strain at $25^{\circ}\mathrm{C}$ due to irradiation, but the reduction is not nearly as great as noted for heat 5085 (Fig. 13). The fracture strain of heat 5065 is reduced above $500^{\circ}\mathrm{C}$ by irradiation, and the resulting strains are lower than those for heat 5085 (Fig. 13). For example, at a test temperature of $650^{\circ}\mathrm{C}$ and a strain rate of $0.002\,\mathrm{min}^{-1}$ heat 5085 (Fig. 13) fractures at a strain of $5\%$ and heat 5065 (Fig. 15) fractures at $3.5\%$ . The unirradiated samples from the control facility show a greater reduction in fracture strain for heat 5085 (Fig. 14) than for heat 5065 (Fig. 16) at $25^{\circ}\mathrm{C}$ , but the fracture strains at $650^{\circ}\mathrm{C}$ are not appreciably different for the two heats.

Heat 5085 has been carried throughout our surveillance program, so we now have accumulated enough data to see how the fracture strain is varying with neutron fluence. The fracture strain is shown as a function of test temperature in Fig. 17 for heat 5085. Generally, the fracture strain is decreased with increasing fluence. At low fluence the ductility reduction at low test temperatures is restricted to $25^{\circ}\mathrm{C}$ and recovers at higher test temperatures, but at higher fluences the fracture strain is reduced over a wider temperature range. We attribute this embrittlement to carbide precipitation and, as shown in Fig. 11, the ductility can be recovered by postirradiation annealing. The ductility reduction above $500^{\circ}\mathrm{C}$ is associated with the presence of helium and the increased tendency for intergranular fracture. The fracture strain at a given temperature above $500^{\circ}\mathrm{C}$ generally decreases with increasing thermal fluence.

![](images/a474cd97559b942a99cb49f926110cce8bcd53eab25b7e0d768a1db8ade2a9db.jpg)  
Fig. 13. Postirradiation Tensile Properties of Hastelloy N (Heat 5085) After Irradiation to a Thermal Fluence of $9.4 \times 10^{20}$ neutrons/cm² Over 15,289 hr at $650^{\circ}\mathrm{C}$ .

![](images/4d3623d5710a1efc3c9d41c25d2f0ebb9798ef3d46b2e7cf2484856d7864d084.jpg)  
Fig. 14. Tensile Properties of Hastelloy N (Heat 5085) After Aging for 15,289 hr at $650^{\circ}\mathrm{C}$ in Static Barren Fuel Salt.

![](images/fc65c937300af10cce7cdc7e5e312cd9d8fd9193873983885b4a699709ad12e7.jpg)  
Fig. 15. Postirradiation Tensile Properties of Hastelloy N (Heat 5065) After Irradiation to a Thermal Fluence of $9.4 \times 10^{20}$ neutrons/cm² Over 15,289 hr at $650^{\circ}C$ .

![](images/684b3655d6d47bd7f26073f0d0d62762738d09734c750136300b9029395424a3.jpg)  
Fig. 16. Tensile Properties of Hastelloy N (Heat 5065) After Aging for 15,289 hr at $650^{\circ}\mathrm{C}$ in Static Barren Fuel Salt.

![](images/a753db0373e497ae11b54550b88d359c81c33fb72a58fedb206527b0c4badffa.jpg)  
Fig. 17. Postirradiation Tensile Properties of MSRE Surveillance Samples.

The fracture strains for heat 5085 at a slower strain rate, $0.002 \, \text{min}^{-1}$ , are shown in Fig. 18. The behavior as a function of fluence is similar to that shown in Fig. 17 at a higher strain rate. An important exception is the observation that as the test temperature is increased, the fracture strain depends on fluence to a lesser extent.

One very important question that arises is "How much of the reduction in fracture strain in Fig. 17 can be attributed to thermal aging?" Several of the tensile results obtained on samples from the control facility are shown in Fig. 19. The results show generally that the fracture strain is reduced at all test temperatures by aging at $650^{\circ}\mathrm{C}$ . However, the reductions in fracture strain due to aging do not account for nearly all the reduction noted for irradiated samples. For example, the fracture strains at test temperatures of 25 and $650^{\circ}\mathrm{C}$ are 53.0 and $33.6\%$ for as-annealed samples, 38.6 and $19.6\%$ after aging for 15,289 hr at $650^{\circ}\mathrm{C}$ (Fig. 19), and 28.5 and $11.0\%$ after irradiation to a fluence of $9.4 \times 10^{20}$ neutrons/cm² over a period of 15,289 hr at $650^{\circ}\mathrm{C}$ . We do not have as much data on the response of heat 5065 to aging, but a

![](images/d9229b286f759e974852e202db617f3b51229a3054e5cec7336d364983b99b67.jpg)  
Fig. 18. Postirradiation Tensile Properties (Strain Rate of $0.002\mathrm{min}^{-1}$ ) of Hastelloy N (Heat 5085) After Exposure to Various Neutron Fluences.

![](images/00efd534f0c0b983e0afb2d9760304c3de5ff1c5f1acc29e5fb277d401235010.jpg)  
Fig. 19. Variation of the Tensile Properties (Strain Rate of $0.5 \, \text{min}^{-1}$ ) of Hastelloy N (Heat 5085) with Aging Time in Barren Fuel Salt at $650^{\circ}\text{C}$ .

comparison of Figs. 14 and 16, pp. 22 and 23, of the fracture strain for heats 5065 and 5085 after aging for 15,289 hr at $650^{\circ}\mathrm{C}$ indicates very similar properties of the two heats at $650^{\circ}\mathrm{C}$ and higher fracture strain for heat 5065 at $25^{\circ}\mathrm{C}$ .

The combined observations on the change in the fracture strain at a test temperature of $25^{\circ}\mathrm{C}$ are shown in Fig. 20. The results are plotted as if aging time were the controlling variable, and the results on the unirradiated samples (open symbols) indicate that aging time is an important factor. However, for the cases where irradiated and unirradiated samples were tested after similar thermal histories, the irradiated samples showed the larger reduction in fracture strain. Thus, neutron fluence as well as time at temperature are important factors in the reduction of the fracture strain at low temperatures. The question of whether the role of irradiation is to produce defects that enhance the growth rates of precipitates or to produce transmutation products that aid in stabilizing a precipitate nucleus yet remains unanswered. The data shown for heat 5065 in Fig. 20 indicate that this material is less susceptible to this type of embrittlement than heat 5085.

# Creep-Rupture Properties

Some of the samples were tested under creep conditions at $650^{\circ}\mathrm{C}$ . The detailed results of these experiments are presented in Tables A-7 through A-9 (Appendix) and some correlations of these results with those obtained from previous surveillance samples<sup>7,3</sup> will be presented.

A stress-rupture plot for heat 5085 is shown in Fig. 21. The results obtained on the unirradiated samples show that the rupture life is reduced slightly by prolonged aging at $650^{\circ}\mathrm{C}$ , the magnitude of the effect decreasing with decreasing stress level. The rupture life is decreased markedly by irradiation even at thermal fluences as low as

![](images/7ae92d3f317f10fd635ad552d2a24ee29cb626bcc24f39185649c4a412ede70d.jpg)  
Fig. 20. Variation of the Fracture Strain at $25^{\circ}\mathrm{C}$ with Aging and Irradiation.

![](images/c64805b32d6388bc484719df281d7b1cbbc78f7c40fe30ff2168646624438c24.jpg)  
Fig. 21. Postirradiation Stress Rupture Properties of MSRE Surveil-lance Specimens (Heat 5085) at $650^{\circ}\mathrm{C}$ .

$1.3 \times 10^{19}$ neutrons/cm $^2$ . The rupture life is reduced progressively by increasing fluence with a large step occurring between fluences of 1.3 and $9.4 \times 10^{20}$ neutrons/cm $^2$ .

The minimum creep rate is shown as a function of stress level in Fig. 22 for these same samples from heat 5085. The results on unirradiated samples show that the creep rate is increased slightly at high stress levels by prolonged aging at $650^{\circ}\mathrm{C}$ . A few irradiated samples tested at high stress levels and the samples irradiated to $9.4 \times 10^{20}$ neutrons/cm² have a higher minimum creep rate. This is likely due to the tests being so short and the fracture strains so low that the steady-state creep period (the period in which the minimum creep rate usually occurs) was not reached and the rate that we measured was too high. However, generally at lower stress levels irradiation and aging seem to have little effect on the minimum creep rate.

The fracture strains are shown as a function of minimum creep rate in Fig. 23 for the irradiated samples of heat 5085. The scatterband shown in this figure was determined from numerous tests on samples of these same heats of standard Hastelloy N that had been irradiated in the Oak Ridge Research Reactor (ORR) to thermal fluences of 2 to $5 \times 10^{20}$ neutrons/cm². In samples removed from the MSRE the fracture strain was decreased from about $20\%$ for unirradiated material to about $2.3\%$ by a thermal fluence of $1.3 \times 10^{19}$ neutrons/cm². Progressively higher fluences reduced the fracture strain even further. The limited number of data points for each lot of material do not give a very strong indication of the very distinct ductility minimum noted in our ORR irradiations. This may be associated with the much larger times involved in the MSRE irradiations (5000 to 20,000 hr) compared with those in the ORR (1000 hr).

The effects of aging in the absence of irradiation on the fracture strain of heat 5085 at $650^{\circ}\mathrm{C}$ are shown in Fig. 24. After annealing for 2 hr at $900^{\circ}\mathrm{C}$ the fracture strain is 30 to $40\%$ , almost independent of strain rate. After aging for 4800 hr at $650^{\circ}\mathrm{C}$ the fracture strains are now in the range of 20 to $30\%$ . Aging for 15,289 hr causes a small further reduction in the fracture strain at high strain rates, but no significant change in the fracture strain at low strain rates. Thus, the

![](images/93710e9fba145832c9ff8b553482ac0eb28c230c7490889945fab6900e96b206.jpg)  
Fig. 22. Minimum Creep Rate of Hastelloy N (Heat 5085) Surveillance Specimens from MSRE at $650^{\circ}\mathrm{C}$ .
