Repository: ondrejch/msr_kb

# MSR KB Bundle

## Purpose

This repository preserves a deterministic, provenance-backed knowledge base for historical molten-salt reactor research.

It has two complementary uses:

- **historical knowledge base** under `kb/` for document-grounded entities, topics, timelines, reports, and normalized claims
- **distilled research layer** under `kb/distilled/` and `kb/wiki/research-guides/` for reusable salts, materials, compatibility, reactor-physics, and system-dynamics knowledge

The pipeline is intentionally deterministic: all generated outputs are derived from OCRed source documents and should remain traceable back to specific documents, sections, and line ranges.

File: pdf/ORNL-TM-3063/ORNL-TM-3063/hybrid_ocr/ORNL-TM-3063.md (part 1 of 4)
ORNL-TM-3063

Contract No. W-7405-eng-26

METALS AND CERAMICS DIVISION

AN EVALUATION OF THE MOLTEN-SALT REACTOR EXPERIMENT HASTELLOY N SURVEILLANCE SPECIMENS - FOURTH GROUP

H. E. McCoy, Jr.

MARCH 1971

# LEGAL NOTICE

This report was prepared as an account of work sponsored by the United States Government. Neither the United States nor the United States Atomic Energy Commission, nor any of their employees, nor any of their contractors, subcontractors, or their employees, makes any warranty, express or implied, or assumes any legal liability or responsibility for the accuracy, completeness or usefulness of any information, apparatus, product or process disclosed, or represents that its use would not infringe privately owned rights.

OAK RIDGE NATIONAL LABORATORY

Oak Ridge, Tennessee

operated by

UNION CARBIDE CORPORATION

for the

U.S. ATOMIC ENERGY COMMISSION

![](images/93f128c19dd4e4f158471649b570a67e998d88ed75c5a33295e802ce8ae17098.jpg)

# CONTENTS

# Page

Abstract 1

Introduction 1

Experimental Details 2

Surveillance Assemblies 2

Materials 3

Test Specimens 5

Irradiation Conditions 5

Testing Techniques 7

Experimental Results 8

Visual and Metallographic Examination 8

Mechanical Property Data - Standard Hastelloy N 17

Mechanical Property Data - Modified Hastelloy N 35

Metallographic Examination of Test Samples 57

Discussion of Results 72

Summary and Conclusions 87

Acknowledgments 87

![](images/dc28a92b44c3e5705b6c33e2d1a02a0126ae84315f6f78925b3bf1640e266555.jpg)

H. E. McCoy, Jr.

# ABSTRACT

Two heats of standard Hastelloy N were removed from the core of the MSRE after 22,533 hr at $650^{\circ}\mathrm{C}$ and exposed to a thermal fluence of $1.5 \times 10^{21}$ neutrons/cm² and a fast fluence $>50$ kev of $1.1 \times 10^{21}$ neutrons/cm². The mechanical properties have systematically deteriorated with increasing fluence. However, the change in properties is due to the helium produced by the $^{10}\mathrm{B}(\mathfrak{n},\alpha)^{7}\mathrm{Li}$ transmutation and can be reduced by changes in chemical composition. Some of these modified heats have been exposed to the core of the MSRE and show improved resistance to irradiation.

The corrosion of the Hastelloy N has been largely due to the selective removal of chromium. The rates of removal are much as predicted from the measured diffusion rate of chromium. Other superficial structure modifications have been observed, but they likely result from carbide precipitation along slip bands that were formed during machining.

# INTRODUCTION

The Molten-Salt Reactor Experiment (MSRE) is a single region reactor that is fueled by a molten fluoride salt (65 LiF-29.1 BeF $_2$ -5 ZrF $_4$ -0.9 UF $_4$ , mole %), moderated by unclad graphite, and contained by Hastelloy N (Ni-16 Mo-7 Cr-4 Fe-0.05 C, wt %). The details of the reactor design and construction can be found elsewhere.<sup>1</sup> We knew that the neutron environment would produce some changes in the two structural materials - graphite and Hastelloy N. Although we were very confident of the compatibility of these materials with the fluoride salt, we needed to keep abreast of the possible development of corrosion problems within

the reactor itself. For these reasons, we developed a surveillance program that would allow us to follow the property changes of graphite and Hastelloy N specimens as the reactor operated.

The reactor went critical on June 1, 1965. After many small problems were solved, normal operation began in May 1966. We removed four groups of surveillance samples. The results of tests on the first three groups were reported.[2-4] This report deals primarily with the results of tests on samples removed with the fourth group. The fourth group included two heats of standard Hastelloy N used in fabricating the MSRE and three heats with modified chemistry that had better mechanical properties after irradiation and appear attractive for use in future molten-salt reactors. The respective history of each lot was (1) standard Hastelloy N, annealed 2 hr at $900^{\circ}\mathrm{C}$ and exposed to the MSRE core for 22,533 hr at $650^{\circ}\mathrm{C}$ to a thermal fluence of $1.5 \times 10^{22}$ neutrons/ $\mathrm{cm}^2$ , (2) two heats of modified Hastelloy N, annealed 1 hr at $1177^{\circ}\mathrm{C}$ and exposed to the MSRE core for 7244 hr at $650^{\circ}\mathrm{C}$ to a thermal fluence of $5.1 \times 10^{22}$ neutrons/ $\mathrm{cm}^2$ , and (3) a single heat of modified Hastelloy N, annealed for 1 hr at $1177^{\circ}\mathrm{C}$ and exposed to the MSRE cell environment of $\mathbf{N}_2 + 2$ to $5\% \mathbf{O}_2$ for 17,033 hr at $650^{\circ}\mathrm{C}$ to a thermal fluence of $2.5 \times 10^{19}$ neutrons/ $\mathrm{cm}^2$ . The results of tests on these materials will be presented in detail, and some comparisons will be made with the data from the groups removed previously.

# EXPERIMENTAL DETAILS

# Surveillance Assemblies

The core surveillance assembly<sup>5</sup> was designed by W. H. Cook and others, and the details have been reported previously. The specimens

are arranged in three stringers. Each stringer is about 62 in. long and consists of two Hastelloy N rods and a graphite section made up of various pieces that are joined by pinning and tongue-and-groove joints. The Hastelloy N rod has periodic-reduced sections 1 l/8 in. long by 1/8 in. in diameter and can be cut into small tensile specimens after it is removed from the reactor. Three stringers are joined together so that they can be separated in a hot cell and reassembled with one or more new stringers for reinsertion into the reactor. The assembled stringers fit into a perforated Hastelloy N basket that is inserted into an axial position about 3.6 in. from the core center line.

A control facility is associated with the surveillance program. It utilizes a "fuel salt" containing depleted uranium in a static pot that is heated electrically. The temperature is controlled by the MSRE computer so that the temperature matches that of the reactor. Thus, these specimens are exposed to conditions similar to those in the reactor except for the static salt and the absence of a neutron flux.

There is another surveillance facility for Hastelloy N located outside the core in a vertical position about 4.5 in. from the vessel. These specimens are exposed to the cell environment of $\mathbb{N}_2 + 2$ to $5\%$ $\mathsf{O}_2$ .

# Materials

The compositions of the two heats of standard Hastelloy N are given in Table 1. These heats were air melted by the Stellar Division of Union Carbide Corporation. Heat 5085 was used for making the cylindrical portion of the reactor vessel and heat 5065 was used for forming the top and bottom heads. These materials were given a mill anneal of 1 hr at $1177^{\circ}\mathrm{C}$ and a final anneal of 2 hr at $900^{\circ}\mathrm{C}$ at ORNL after fabrication.

The chemical compositions of the three modified alloys are given in Table 1. The modifications in composition were made principally to improve the alloy's resistance to radiation damage and to bring about general improvements in the fabricability, weldability, and ductility.[6]

Table 1. Chemical Analysis of Surveillance Heats   

<table><tr><td rowspan="2">Element</td><td colspan="5">Content, wt %</td></tr><tr><td>Heat 5065</td><td>Heat 5085</td><td>Heat 7320</td><td>Heat 67-551</td><td>Heat 67-504</td></tr><tr><td>Cr</td><td>7.3</td><td>7.3</td><td>7.2</td><td>7.0</td><td>6.94</td></tr><tr><td>Fe</td><td>3.9</td><td>3.5</td><td>&lt; 0.05</td><td>0.02</td><td>0.05</td></tr><tr><td>Mo</td><td>16.5</td><td>16.7</td><td>12.0</td><td>12.2</td><td>12.4</td></tr><tr><td>C</td><td>0.065</td><td>0.052</td><td>0.059</td><td>0.028</td><td>0.07</td></tr><tr><td>Si</td><td>0.60</td><td>0.58</td><td>0.03</td><td>0.02</td><td>0.010</td></tr><tr><td>Co</td><td>0.08</td><td>0.15</td><td>0.01</td><td>0.03</td><td>0.02</td></tr><tr><td>W</td><td>0.04</td><td>0.07</td><td>&lt; 0.05</td><td>0.001</td><td>0.03</td></tr><tr><td>Mn</td><td>0.55</td><td>0.67</td><td>0.17</td><td>0.12</td><td>0.12</td></tr><tr><td>V</td><td>0.22</td><td>0.20</td><td>&lt; 0.02</td><td>&lt; 0.001</td><td>0.01</td></tr><tr><td>P</td><td>0.004</td><td>0.0043</td><td>0.002</td><td>0.0006</td><td>0.002</td></tr><tr><td>S</td><td>0.007</td><td>0.004</td><td>0.003</td><td>&lt; 0.002</td><td>0.003</td></tr><tr><td>Al</td><td>0.01</td><td>0.02</td><td>0.15</td><td>&lt; 0.05</td><td>0.03</td></tr><tr><td>Ti</td><td>0.01</td><td>&lt; 0.01</td><td>0.65</td><td>1.1</td><td>&lt; 0.02</td></tr><tr><td>Cu</td><td>0.01</td><td>0.01</td><td>0.02</td><td>0.01</td><td>0.03</td></tr><tr><td>O</td><td>0.0016</td><td>0.0093</td><td>0.001</td><td>0.0004</td><td>&lt; 0.0001</td></tr><tr><td>N</td><td>0.011</td><td>0.013</td><td>0.0002</td><td>0.0003</td><td>0.0003</td></tr><tr><td>Zr</td><td>&lt; 0.1</td><td>&lt; 0.002</td><td>&lt; 0.05</td><td>&lt; 0.01</td><td>0.01</td></tr><tr><td>Hf</td><td>&lt; 0.1</td><td></td><td></td><td></td><td>0.50</td></tr><tr><td>B</td><td>0.0024</td><td>0.0038</td><td>0.00002</td><td>0.0002</td><td>0.00003</td></tr></table>

Alloys 67-551 and 67-504 were small, 100-lb heats made by the Stellar Division of Union Carbide Corporation by vacuum melting. They were finished to $\frac{1}{2}$ in. plate by working at $870^{\circ}\mathrm{C}$ . We cut strips $\frac{1}{2}$ in. by $\frac{1}{2}$ in. from the plates and swaged them to $\frac{1}{4}$ -in.-diam rod. Two sections of rod were welded together to make 62-in.-long rods for fabricating the samples. The rods were annealed for $\frac{1}{hr}$ at $1177^{\circ}\mathrm{C}$ in argon and then the reduced sections were machined. Heat 7320 was a 5000-lb melt made by the Materials Systems Division of Union Carbide Corporation. Part of the heat was fabricated by the vendor to $\frac{5}{16}$ -in.-diam rod and was sinterless ground to obtain the needed $\frac{1}{4}$ in. stock. The material was annealed $\frac{1}{hr}$ at $1177^{\circ}\mathrm{C}$ and then the reduced sections were machined.

# Test Specimens

The surveillance rods inside the core are 62 in. long and those outside the vessel are 84 in. long. They both are $\frac{1}{4}$ in. in diameter with reduced sections $\frac{1}{8}$ in. in diameter by $\frac{1}{18}$ in. long. After removal from the reactor, the rods are sawed into small mechanical property specimens having a gage section $\frac{1}{8}$ in. in diameter by $\frac{1}{18}$ in. long.

The first rods were machined as segments and then welded together, but we described previously an improved technique in which we use a milling cutter to machine the reduced sections in the rod. This technique is quicker, cheaper, and requires less handling of the relatively fragile rods than the previous method of making the rods into segments. The standard Hastelloy N rods were machined and welded together and the modified alloys were prepared by milling.

# IRRADIATION CONDITIONS

The irradiation conditions for the various groups of surveillance specimens that have been removed are summarized in Table 2. The reactor operated from June 1965 until March 1968 with a single change of fuel salt in which there was a $33\%$ enrichment of $^{235}\mathrm{U}$ . After this period of operation the uranium in the fuel was stripped by fluorination and replaced with $^{233}\mathrm{U}$ (ref. 7). This charge of salt was used until the present group of samples was removed. Referring again to Table 2, the standard Hastelloy N in the core was exposed to both salts and the modified Hastelloy N in the core was exposed only to the latter salt. The same salt has been used in the control facility throughout operation.

The specimens outside the core (designated "vessel" specimens) were exposed to the cell environment of $\mathbb{N}_2 + 2$ to $5\% \mathrm{O}_2$ .

Table 2. Summary of Exposure Conditions of Surveillance Samples ${}^{a}$   

<table><tr><td rowspan="2"></td><td rowspan="2">Group 1
Core
Standard
Hastelloy N</td><td colspan="2">Group 2, Hastelloy N</td><td colspan="3">Group 3, Hastelloy N</td><td colspan="3">Group 4, Hastelloy N</td></tr><tr><td>Core
Modified</td><td>Vessel
Standard</td><td>Core
Standard</td><td>Core
Modified</td><td>Vessel
Standard</td><td>Core
Standard</td><td>Core
Modified</td><td>Vessel
Modified</td></tr><tr><td>Date inserted</td><td>9/8/65</td><td>9/13/66</td><td>8/24/65</td><td>9/13/66</td><td>6/5/67</td><td>8/24/65</td><td>9/13/66</td><td>4/10/68</td><td>5/7/68</td></tr><tr><td>Date removed</td><td>7/28/66</td><td>5/9/67</td><td>6/5/67</td><td>4/3/68</td><td>4/3/68</td><td>5/7/68</td><td>6/69</td><td>6/69</td><td>6/69</td></tr><tr><td>Megawatt-hour on MSRE
at time of insertion</td><td>0.0066</td><td>8682</td><td>0</td><td>8682</td><td>36,247</td><td>0</td><td>8682</td><td>72,441</td><td>36,247</td></tr><tr><td>Megawatt-hour on MSRE
at time of removal</td><td>8682</td><td>36,247</td><td>36,247</td><td>72,441</td><td>72,441</td><td>72,441</td><td>92,805</td><td>92,805</td><td>92,805</td></tr><tr><td>Temperature, °C</td><td>650 ± 10</td><td>650 ± 10</td><td>650 ± 10</td><td>650 ± 10</td><td>650 ± 10</td><td>650 ± 10</td><td>650 ± 10</td><td>650 ± 10</td><td>650 ± 10</td></tr><tr><td>Time at temperature, hr</td><td>4800</td><td>5500</td><td>11,000</td><td>15,289</td><td>9789</td><td>20,789</td><td>22,533</td><td>7244</td><td>17,033</td></tr><tr><td>Peak fluence, neutrons/cm2</td><td></td><td></td><td></td><td></td><td></td><td></td><td></td><td></td><td></td></tr><tr><td>Thermal (&lt; 0.876 ev)</td><td>1.3 × 1020</td><td>4.1 × 1020</td><td>1.3 × 1019</td><td>9.4 × 1020</td><td>5.3 × 1020</td><td>2.6 × 1019</td><td>1.5 × 1021</td><td>5.1 × 1020</td><td>2.5 × 1019</td></tr><tr><td>Epithermal (&gt; 0.876 ev)</td><td>3.8 × 1020</td><td>1.2 × 1021</td><td>2.5 × 1019</td><td>2.8 × 1021</td><td>1.6 × 1021</td><td>5.0 × 1019</td><td>3.7 × 1021</td><td>9.1 × 1020</td><td>3.9 × 1019</td></tr><tr><td>(&gt; 50 kev)</td><td>1.2 × 1020</td><td>3.7 × 1020</td><td>2.1 × 1019</td><td>8.5 × 1020</td><td>4.8 × 1020</td><td>4.2 × 1019</td><td>1.1 × 1021</td><td>1.1 × 1020</td><td>3.3 × 1019</td></tr><tr><td>(&gt; 1.22 Mev)</td><td>3.1 × 1019</td><td>1.0 × 1020</td><td>5.5 × 1018</td><td>2.3 × 1020</td><td>1.3 × 1020</td><td>1.1 × 1019</td><td>3.1 × 1020</td><td>0.8 × 1020</td><td>8.6 × 1018</td></tr><tr><td>(&gt; 2.02 Mev)</td><td>1.6 × 1019</td><td>0.5 × 1020</td><td>3.0 × 1018</td><td>1.1 × 1020</td><td>0.7 × 1020</td><td>6.0 × 1018</td><td>1.5 × 1020</td><td>0.4 × 1020</td><td>3.5 × 1018</td></tr><tr><td>Heat</td><td>5081</td><td>21545</td><td>5065</td><td>5065</td><td>67-502</td><td>5065</td><td>5065</td><td>7320</td><td>67-504</td></tr><tr><td>Designations</td><td>5085</td><td>21554</td><td>5085</td><td>5085</td><td>67-504</td><td>5085</td><td>5085</td><td>67-551</td><td></td></tr></table>

<sup>a</sup>Information compiled by R. C. Steffy, Reactor Division, ORNL, July 1969. Revised for full-power operation at 8 Mw.

# Testing Techniques

The laboratory creep-rupture tests of unirradiated control specimens were run in conventional creep machines of the dead-load and lever-arm types. The strain was measured by a dial indicator that showed the total movement of the specimen and part of the load train. The zero strain measurement was taken immediately after the load was applied. The temperature accuracy was $\pm 0.75\%$ , the guaranteed accuracy of the Chromel-P-Alumel thermocouples used.

The postirradiation creep-rupture tests were run in lever-arm machines that were located in hot cells. The strain was measured by an extensometer with rods attached to the upper and lower specimen grips. The relative movement of these two rods was measured by a linear differential transformer, and the transformer signal was recorded. The accuracy of the strain measurement is difficult to determine. The extensometer (mechanical and electrical portions) produced measurements that could be read to about $\pm 0.02\%$ strain; however, other factors (temperature changes in the cell, mechanical vibrations, etc.) probably combine to give an overall accuracy of $\pm 0.1\%$ strain. This is considerably better than the specimen-to-specimen reproducibility that one would expect for relatively brittle materials. The temperature measuring and control system was the same as that used in the laboratory with only one exception. In the laboratory, the control system was stabilized at the desired temperature by use of a recorder with an expanded scale. In the tests in the hot cells, the control point was established by setting the controller without the aid of the expanded-scale recorder. This error and the thermocouple accuracy combine to give a temperature uncertainty of about $\pm 1\%$ .

The tensile tests were run on Instron Universal Testing Machines. The strain measurements were taken from the crosshead travel and generally are accurate to $\pm 2\%$ strain.

The test environment was air in all cases. Metallographic examination showed that the depth of oxidation was small, and we feel that the environment did not appreciably influence the test results.

# EXPERIMENTAL RESULTS

Visual and Metallographic Examination

W. H. Cook was in charge of the disassembly of the core surveillance fixture. As shown in Fig. 1, the assembly was in excellent mechanical condition when removed. The Hastelloy N samples were more discolored than noted previously; however, surface marking such as numbers were readily visible. The detailed appearance of the stringer has been described previously by Cook.<sup>8</sup> The Hastelloy N surveillance rods located outside the core were oxidized, but the oxide was tenacious.

Metallographic examination of the Hastelloy N straps that held the graphite and metal together revealed intergranular cracks. A typical

8W. H. Cook, MSR Program Semiann. Progr. Rept. Aug. 31, 1965, ORNL-3872, pp. 87-92.

![](images/7c091fcf2ed5691967266edc21f17ea4ce1daa57d52e425c0910debcecbfe358.jpg)  
Fig. 1. Overall View of MSRE Surveillance Assembly Removed After Run 18. Parts of this assembly had been exposed to the salt for 22,533 hr at $650^{\circ}\mathrm{C}$ . The center portion is graphite and the long rods are Hastelloy N.

crack is shown in Fig. 2 and extends to a depth of about 3 mils. A similar strap on the modified samples which had been in the reactor for 7244 hr had cracks to a depth of about 1.5 mils. These straps are about 0.020 in. thick and they likely encountered some deformation while being removed. However, the cracks were quite uniformly spaced on both surfaces of the straps, and their general appearance attests to a general corrosion that rendered the grain boundaries extremely brittle. Examination of unirradiated control straps failed to reveal a similar type of cracking.

![](images/a36fe437ac5b3ba25f3de3fb0ddc233bfb8ba6f7f3ceb7244c3b0b4e73f8c001.jpg)  
Fig. 2. Typical Microstructure of a Hastelloy N (Heat 5055) After Exposure to the MSRE Core for 22,533 hr at $650^{\circ}\mathrm{C}$ . This material was used for straps for the surveillance assembly. As polished. 500x.

These observations led to the examination of tabs from the surveillance stringers. Small sections were cut from the centers of the Hastelloy N surveillance rods. Typical photomicrographs of heat 5065 after exposure to the core for 22,533 hr are shown in Fig. 3. The unetched view in Fig. 3(a) shows the surface layer that led to the discolored appearance and a single grain boundary that is visible. Much of the surface layer looks metallic, but this is difficult to judge on

![](images/c9971fd6b35ad7c384a06b587e3a2406c20c63f2ae0e17f370c84e2a37529208.jpg)

![](images/bbb07af73b6dca7ff68b2eab54b9571a62f9984ff91717ec54a6ef3657e7a226.jpg)  
Fig. 3. Typical Photomicrographs of Hastelloy N (Heat 5065) Exposed to the MSRE Core for 22,533 hr at $650^{\circ}\mathrm{C}$ . (a) As polished. (b) Etchant: aqua regia. $500\times$ .

such a thin film. The etched view in Fig. 3(b) reveals some carbide precipitation near the surface and grain boundaries that are generally lined with carbides. Heat 5085 was exposed an identical time and typical photomicrographs are shown in Fig. 4. The unetched view in Fig. 4(a) shows a modified grain boundary structure to a depth of about 2 mils. Etching [Fig. 4(b)] reveals a grain boundary network of carbides. The grain boundaries near the surface seem to etch differently from the rest of the sample, but little more can be said.

We interpreted these observations as being indicative of some corrosion and performed one further crude experiment to reveal the depth of this attack. One tensile sample had been cut too short for testing, and we bent the remaining portion in a vise. The sample was then sectioned and examined metallographically; the resulting photomicrographs are shown in Fig. 5. The tension side cracked to a depth of about 4 mils whereas the compression side did not crack. Both sides etched abnormally to a depth of about 4 mils.

Samples of heats 5065 and 5085 that were exposed to the static barren salt in the control facility were examined. Figure 6 shows typical photomicrographs of heat 5065 after exposure for 22,533 hr. There is some surface roughening, but no structure modification near the surface such as that shown in Fig. 3 for the sample from the reactor. Likewise, heat 5085 (Fig. 7) showed some surface effects that were minor compared with its irradiated counterpart in Fig. 4.

Thus, there is little doubt that the samples in the core experienced some modifications, apparently to a depth of 3 to 4 mils. This alters up to about $12\%$ of the sample cross section and can be expected to influence the mechanical properties. We shall dwell further on this very important subject later in this report.

A sample of heat 5085 from the core was examined by transmission electron microscopy. This sample had received sufficient thermal fluence to transmute about $97\%$ of the $^{10}\mathrm{B}$ to helium. The helium bubbles are obvious in Fig. 8. Another point of concern was the formation of voids in the material due to fast neutrons. No defects other than helium bubbles and dislocations were present.

![](images/2869e3ccf3b4f8ed2253dc20d6496166fcab565b72fc3b11ee443023f3834277.jpg)

![](images/b038f44f9ff0bcea93ad251e793eb0d4a6f5f626d3941116f8121004ee395b62.jpg)  
Fig. 4. Typical Photomicrographs of Hastelloy N (Heat 5085) Exposed to the MSRE Core for 22,533 hr at $650^{\circ}\mathrm{C}$ . (a) As polished. (b) Etchant: glyceria regia. 500x.

![](images/bc2b2b9d25f41c7be2371dc087bc5d6ddec9d65283f8d130290e7e6e31f0fb6f.jpg)

![](images/90188eae5e2291961d80414d594eefaa1401480f550a9137a67f72ed00231342.jpg)

![](images/0a08ca28b0724f469ec15ba5fff08d1e95e17ae147a33ee829c6301ff57b931b.jpg)

![](images/8bed8f90be7397e0555424fabab190bdd42c0feedafe25eec38b8c11c8797f30.jpg)  
Fig. 5. Typical Photomicrographs of a Hastelloy N (Heat 5085) Sample Exposed to the MSRE Core for 22,533 hr at $650^{\circ}\mathrm{C}$ . The sample was bent in a vise. (a) As polished, tension side. (b) As polished, tension side. (c) Etched, tension side. (d) Etched, compression side. Etchant: aqua regia. 500x. Reduced $27\%$ .

![](images/131c7f053e2112f7c52d05149bcf8d15d33bd2c44a713716685477ccc31bf788.jpg)

![](images/1bd4ed723a3657ffa8c07d8bc7f212f9693f195725f11d39732e125b1f2b199e.jpg)  
Fig. 6. Typical Photomicrographs of Heat 5065 After Exposure to Static Barren Fuel Salt for 22,533 hr at $650^{\circ}\mathrm{C}$ . (a) As polished. (b) Etched. Etchant: glyceria regia. 500x.

![](images/73697b2f7a5d43e0f295197f684801b84eb2d35000148898672ccf138516af45.jpg)

![](images/1f108e86f7d9fdde849367fae79bacc931286f441adcd800b0aa25872b7edf36.jpg)  
Fig. 7. Typical Photomicrographs of Heat 5085 After Exposure to Static Barren Fuel Salt for 22,533 hr at $650^{\circ}\mathrm{C}$ . (a) As polished. (b) Etched. Etchant: glyceria regia. $500\times$ .

![](images/cec8b7fa494f8263f87acf83412b268f01ba88f45bfbebfb0a9fc8c86cc9eced.jpg)  
Fig. 8. Transmission Electron Micrograph of Hastelloy N (Heat 5085) Exposed to the MSRE Core for 22,533 hr at $650^{\circ}\mathrm{C}$ . Irradiated to a thermal neutron fluence of $1.5 \times 10^{21}$ neutrons/cm² and a fast neutron fluence of $3.1 \times 10^{20}$ neutrons/cm² (>1.22 MeV). The white spots are helium bubbles that are located on a twin boundary. 25,000×. Reduced 16%.

# Mechanical Property Data - Standard Hastelloy N

Two heats of standard Hastelloy N were exposed to the MSRE core environment for 22,533 hr at $650^{\circ}\mathrm{C}$ and received a thermal neutron fluence of $1.5 \times 10^{21}$ neutrons/cm $^2$ . Similar control samples were exposed to static barren fuel salt for a corresponding length of time. The results of tensile tests on heat 5085 are summarized in Tables 3 and 4 for unirradiated and irradiated samples, respectively. The fracture strains are shown as a function of test temperature in Fig. 9. With increasing temperature the unirradiated samples exhibit first an increase in fracture strain, then a sharp decrease, and then an increase. The irradiated samples follow the same general pattern except for the absence

Table 3. Results of Tensile Tests on Control Samples of Heat $5085^{\text{a}}$   

<table><tr><td rowspan="2">Specimen Number</td><td rowspan="2">Test Temperature (°C)</td><td rowspan="2">Strain Rate (min-1)</td><td colspan="2">Stress, psi</td><td colspan="2">Elongation, %</td><td rowspan="2">Reduction in Area (%)</td><td rowspan="2">True Fracture Strain (%)</td></tr><tr><td>Yield</td><td>Ultimate Tensile</td><td>Uniform</td><td>Total</td></tr><tr><td>10410</td><td>25</td><td>0.05</td><td>48,100</td><td>108,500</td><td>40.5</td><td>40.6</td><td>32.8</td><td>40</td></tr><tr><td>10409</td><td>200</td><td>0.05</td><td>39,300</td><td>101,400</td><td>44.7</td><td>45.1</td><td>33.4</td><td>41</td></tr><tr><td>10408</td><td>400</td><td>0.05</td><td>35,400</td><td>94,900</td><td>48.2</td><td>48.9</td><td>39.3</td><td>50</td></tr><tr><td>10407</td><td>400</td><td>0.002</td><td>35,200</td><td>98,500</td><td>48.6</td><td>49.0</td><td>36.3</td><td>45</td></tr><tr><td>10406</td><td>500</td><td>0.05</td><td>34,000</td><td>92,800</td><td>48.0</td><td>48.8</td><td>40.0</td><td>51</td></tr><tr><td>10405</td><td>500</td><td>0.002</td><td>35,800</td><td>90,100</td><td>37.5</td><td>38.2</td><td>28.8</td><td>34</td></tr><tr><td>10416</td><td>550</td><td>0.05</td><td>32,700</td><td>88,900</td><td>51.6</td><td>52.2</td><td>37.1</td><td>46</td></tr><tr><td>10417</td><td>550</td><td>0.002</td><td>36,500</td><td>79,500</td><td>29.4</td><td>30.1</td><td>24.1</td><td>28</td></tr><tr><td>10418</td><td>600</td><td>0.05</td><td>33,400</td><td>82,200</td><td>37.3</td><td>37.9</td><td>28.6</td><td>34</td></tr><tr><td>10420</td><td>600</td><td>0.002</td><td>35,200</td><td>69,000</td><td>25.7</td><td>26.9</td><td>19.1</td><td>21</td></tr><tr><td>10421</td><td>650</td><td>0.05</td><td>32,600</td><td>75,200</td><td>31.0</td><td>32.0</td><td>28.9</td><td>34</td></tr><tr><td>10422</td><td>650</td><td>0.002</td><td>34,300</td><td>65,600</td><td>23.3</td><td>23.9</td><td>23.9</td><td>27</td></tr><tr><td>10404</td><td>650</td><td>0.0002</td><td>35,700</td><td>64,500</td><td>24.9</td><td>25.5</td><td>19.7</td><td>22</td></tr><tr><td>10412</td><td>650</td><td>0.000027</td><td>30,000</td><td>59,700</td><td>15.2</td><td>22.2</td><td>21.2</td><td>24</td></tr><tr><td>10423</td><td>760</td><td>0.05</td><td>33,900</td><td>64,900</td><td>25.6</td><td>27.5</td><td>19.7</td><td>22</td></tr><tr><td>10424</td><td>760</td><td>0.002</td><td>31,600</td><td>52,000</td><td>12.2</td><td>27.0</td><td>31.6</td><td>38</td></tr><tr><td>10426</td><td>850</td><td>0.05</td><td>33,600</td><td>50,600</td><td>10.0</td><td>33.0</td><td>37.1</td><td>46</td></tr><tr><td>10425</td><td>850</td><td>0.002</td><td>24,100</td><td>26,300</td><td>4.2</td><td>36.7</td><td>25.3</td><td>29</td></tr></table>

aAnnealed 2 hr at $900^{\circ}\mathrm{C}$ ; exposed to a static vessel of barren fuel salt for 22,533 hr at $650^{\circ}\mathrm{C}$ .

Table 4. Postirradiation Tensile Properties of Hastelloy N (Heat $5085)^{a}$   

<table><tr><td rowspan="2">Specimen Number</td><td rowspan="2">Test Temperature (°C)</td><td rowspan="2">Strain Rate (min-1)</td><td colspan="2">Stress, psi</td><td colspan="2">Elongation, %</td><td rowspan="2">Reduction in Area (%)</td><td rowspan="2">True Fracture Strain (%)</td></tr><tr><td>Yield</td><td>Ultimate Tensile</td><td>Uniform</td><td>Total</td></tr><tr><td>8806</td><td>25</td><td>0.05</td><td>53,900</td><td>89,000</td><td>22.0</td><td>22.1</td><td>19.6</td><td>22</td></tr><tr><td>8805</td><td>200</td><td>0.05</td><td>44,800</td><td>85,600</td><td>26.4</td><td>27.0</td><td>26.4</td><td>31</td></tr><tr><td>8804</td><td>400</td><td>0.05</td><td>41,600</td><td>80,900</td><td>30.2</td><td>30.5</td><td>24.3</td><td>28</td></tr><tr><td>8803</td><td>400</td><td>0.002</td><td>41,300</td><td>80,100</td><td>28.4</td><td>29.2</td><td>26.8</td><td>31</td></tr><tr><td>8802</td><td>500</td><td>0.05</td><td>40,800</td><td>73,200</td><td>24.8</td><td>25.0</td><td>23.2</td><td>26</td></tr><tr><td>8801</td><td>500</td><td>0.002</td><td>39,400</td><td>61,100</td><td>11.7</td><td>12.4</td><td>13.9</td><td>15</td></tr><tr><td>8812</td><td>550</td><td>0.05</td><td>37,900</td><td>62,600</td><td>14.4</td><td>14.9</td><td>14.3</td><td>15</td></tr><tr><td>8813</td><td>550</td><td>0.002</td><td>36,200</td><td>49,100</td><td>5.8</td><td>6.2</td><td>9.1</td><td>10</td></tr><tr><td>8814</td><td>600</td><td>0.05</td><td>36,700</td><td>56,200</td><td>9.8</td><td>10.5</td><td>13.3</td><td>14</td></tr><tr><td>8816</td><td>600</td><td>0.002</td><td>39,000</td><td>48,500</td><td>4.5</td><td>4.9</td><td>6.7</td><td>7</td></tr><tr><td>8817</td><td>650</td><td>0.05</td><td>36,400</td><td>50,800</td><td>8.8</td><td>9.3</td><td>9.1</td><td>10</td></tr><tr><td>8818</td><td>650</td><td>0.002</td><td>37,200</td><td>42,800</td><td>4.7</td><td>5.0</td><td>5.8</td><td>6</td></tr><tr><td>8800</td><td>650</td><td>0.002</td><td>35,200</td><td>37,700</td><td>2.1</td><td>2.4</td><td>2.8</td><td>3</td></tr><tr><td>8799</td><td>650</td><td>0.000027</td><td>32,900</td><td>34,500</td><td>1.2</td><td>1.4</td><td>6.1</td><td>6</td></tr><tr><td>8819</td><td>760</td><td>0.05</td><td>30,700</td><td>36,300</td><td>6.1</td><td>6.4</td><td>6.4</td><td>7</td></tr><tr><td>8820</td><td>760</td><td>0.002</td><td>35,100</td><td>35,100</td><td>1.7</td><td>2.0</td><td>2.5</td><td>3</td></tr><tr><td>8821</td><td>850</td><td>0.05</td><td>32,100</td><td>32,700</td><td>2.3</td><td>2.3</td><td>2.1</td><td>2</td></tr><tr><td>8822</td><td>850</td><td>0.002</td><td>22,200</td><td>22,200</td><td>1.6</td><td>1.7</td><td>2.6</td><td>3</td></tr></table>

<sup>a</sup>Annealed 2 hr at $900^{\circ}\mathrm{C}$ prior to insertion in reactor. Irradiated to a thermal fluence of $1.5 \times 10^{21}$ neutrons/cm² over a period of 22,533 hr at $650^{\circ}\mathrm{C}$ .

![](images/fe284184a684412bb446a3a01a4c70ae6364de5d1ae4e031c989dafcab6430f2.jpg)  
Fig. 9. Fracture Strains of Hastelloy N (Heat 5085) After Removal from the MSRE and from the Control Facility. All samples annealed 1 hr at $900^{\circ}\mathrm{C}$ before irradiation for 22,533 hr at $650^{\circ}\mathrm{C}$ to a thermal fluence of $1.5 \times 10^{21}$ neutrons/cm $^2$ .

of a ductility increase at high temperatures. However, the levels of the fracture strains are lower for the irradiated material over the entire temperature range. For both materials the fracture strain decreases with decreasing strain rate. Another difference in behavior between the irradiated and unirradiated samples is that at the highest strain rate $(0.05\mathrm{min}^{-1})$ the fracture strain begins its precipitous drop at a lower temperature for the irradiated material.

Further characteristics of the effects of irradiation on the tensile properties of heat 5085 are apparent when the ratios of the irradiated and unirradiated properties are compared (Fig. 10). The yield stress is from 10 to $20\%$ higher for the irradiated material at test temperatures up to $760^{\circ}\mathrm{C}$ . The ultimate tensile stress is about $20\%$ lower for the irradiated material and drops even further as the test temperature is increased above $500^{\circ}\mathrm{C}$ . The fracture strains of the irradiated samples are about $50\%$ of those of the unirradiated samples up to about $500^{\circ}\mathrm{C}$ , above which the reduction is even greater.

![](images/893bf08d737aa5d9251a8e1d28dc794cb7f5108a5d8ccbe72576703d4c620b37.jpg)  
Fig. 10. Comparison of the Tensile Properties of Control and Irradiated Hastelloy N (Heat 5085). Samples irradiated to a fluence of $1.5 \times 10^{21}$ neutrons/cm² over a period of 22,533 hr at $650^{\circ}\mathrm{C}$ . Tested at a strain rate of 0.05 min⁻¹.

The results of tensile tests on the samples of heat 5065 are summarized in Tables 5 and 6. The fracture strains of these samples are shown in Fig. 11 as a function of test temperature. The results are quite similar to those shown in Fig. 9 for heat 5085. A notable exception is the much higher fracture strains at low temperatures of heat 5065 after irradiation. The ratios of the irradiated and unirradiated tensile properties are shown in Fig. 12. The yield stress was not altered appreciably by irradiation. The ultimate tensile stress was decreased about $10\%$ by irradiation at low test temperatures and up to $35\%$ at high temperatures. Similarly, the fracture strain was reduced about $10\%$ at low temperatures, and this reduction progressed to about $85\%$ at high test temperatures.

The progressive change in the fracture strain with increasing fluence is illustrated in Fig. 13 for heat 5085. The fracture strain has been reduced over the entire range of test temperatures investigated. A similar trend was noted at a slower strain rate of $0.002 \, \text{min}^{-1}$ (Fig. 14), although the absolute values of the fracture strains were lower than noted in Fig. 13 at the higher strain rate of $0.05 \, \text{min}^{-1}$ . These samples have experienced various holding times at $650^{\circ}\text{C}$ and some of the property changes can be attributed to thermal aging. The fracture strains for several sets of control samples of heat 5085 are compared in Fig. 15. At low test temperatures and at $760^{\circ}\text{C}$ and above the fracture strain seems to show a progressive decrease with increasing holding time at $650^{\circ}\text{C}$ . At intermediate temperatures the behavior is more complex. At a test temperature of $650^{\circ}\text{C}$ , the results indicate a progressive decrease in fracture strain up to an exposure time of 15,289 hr and then an increase with further aging time.

Heat 5065 was not included in one set of surveillance samples, but there are sufficient data to follow the property changes with fluence and aging time at $650^{\circ}\mathrm{C}$ . The fracture strain is shown in Fig. 16 as a function of temperature for various fluences. At low test temperatures, excluding the one apparently anomalous point, the fracture strain was actually higher for irradiation to fluences of 1.3 and $2.6 \times 10^{19}$ neutrons/cm $^2$ . Higher fluences reduced the fracture strain at low test temperatures, but not to values as low as noted in Fig. 13 for heat 5085.

Table 5. Results of Tensile Tests on Control Samples of Heat $5065^{\text{a}}$   

<table><tr><td rowspan="2">Specimen Number</td><td rowspan="2">Test Temperature (°C)</td><td rowspan="2">Strain Rate (min-1)</td><td colspan="2">Stress, psi</td><td colspan="2">Elongation, %</td><td rowspan="2">Reduction in Area (%)</td><td rowspan="2">True Fracture Strain (%)</td></tr><tr><td>Yield</td><td>Ultimate Tensile</td><td>Uniform</td><td>Total</td></tr><tr><td>10384</td><td>25</td><td>0.05</td><td>61,200</td><td>126,500</td><td>48.5</td><td>49.8</td><td>36.77</td><td>46</td></tr><tr><td>10388</td><td>200</td><td>0.05</td><td>44,000</td><td>107,900</td><td>47.5</td><td>49.4</td><td>40.16</td><td>51</td></tr><tr><td>10392</td><td>400</td><td>0.05</td><td>42,600</td><td>102,000</td><td>48.9</td><td>50.8</td><td>45.31</td><td>60</td></tr><tr><td>10383</td><td>400</td><td>0.002</td><td>43,900</td><td>106,000</td><td>47.5</td><td>47.7</td><td>39.30</td><td>50</td></tr><tr><td>10391</td><td>500</td><td>0.05</td><td>42,200</td><td>99,400</td><td>48.1</td><td>49.6</td><td>37.54</td><td>47</td></tr><tr><td>10378</td><td>500</td><td>0.002</td><td>45,800</td><td>98,700</td><td>45.5</td><td>46.2</td><td>34.08</td><td>42</td></tr><tr><td>10395</td><td>550</td><td>0.05</td><td>42,500</td><td>98,800</td><td>48.2</td><td>49.9</td><td>38.14</td><td>48</td></tr><tr><td>10375</td><td>550</td><td>0.002</td><td>43,800</td><td>84,600</td><td>25.5</td><td>26.1</td><td>27.51</td><td>32</td></tr><tr><td>10377</td><td>600</td><td>0.05</td><td>41,800</td><td>93,800</td><td>42.0</td><td>43.0</td><td>34.08</td><td>42</td></tr><tr><td>10393</td><td>600</td><td>0.002</td><td>39,400</td><td>76,700</td><td>25.6</td><td>26.1</td><td>34.29</td><td>42</td></tr><tr><td>10382</td><td>650</td><td>0.05</td><td>41,500</td><td>81,900</td><td>26.4</td><td>26.8</td><td>23.84</td><td>27</td></tr><tr><td>10394</td><td>650</td><td>0.002</td><td>39,200</td><td>71,700</td><td>23.1</td><td>23.6</td><td>20.89</td><td>23</td></tr><tr><td>10397</td><td>650</td><td>0.0002</td><td>41,800</td><td>71,200</td><td>18.8</td><td>19.6</td><td>17.88</td><td>20</td></tr><tr><td>10400</td><td>650</td><td>0.000027</td><td>42,900</td><td>60,800</td><td>7.5</td><td>19.7</td><td>24.57</td><td>28</td></tr><tr><td>10385</td><td>760</td><td>0.05</td><td>32,900</td><td>70,500</td><td>24.3</td><td>27.3</td><td>22.85</td><td>26</td></tr><tr><td>10398</td><td>760</td><td>0.002</td><td>41,100</td><td>42,100</td><td>5.7</td><td>39.6</td><td>45.48</td><td>61</td></tr><tr><td>10390</td><td>850</td><td>0.05</td><td>35,500</td><td>49,500</td><td>8.7</td><td>38.1</td><td>45.31</td><td>60</td></tr><tr><td>10379</td><td>850</td><td>0.002</td><td>24,800</td><td>25,100</td><td>2.9</td><td>56.5</td><td>47.15</td><td>64</td></tr></table>

aAnnesled 2 hr at $900^{\circ}\mathrm{C}$ prior to insertion in the reactor. Exposed to a static vessel of barren fuel salt for 22,533 hr at $650^{\circ}\mathrm{C}$ .

Table 6. Postirradiation Tensile Properties of Hastelloy N (Heat 5065)a
