Repository: ondrejch/msr_kb

# MSR KB Bundle

## Purpose

This repository preserves a deterministic, provenance-backed knowledge base for historical molten-salt reactor research.

It has two complementary uses:

- **historical knowledge base** under `kb/` for document-grounded entities, topics, timelines, reports, and normalized claims
- **distilled research layer** under `kb/distilled/` and `kb/wiki/research-guides/` for reusable salts, materials, compatibility, reactor-physics, and system-dynamics knowledge

The pipeline is intentionally deterministic: all generated outputs are derived from OCRed source documents and should remain traceable back to specific documents, sections, and line ranges.

File: pdf/ORNL-TM-3321/ORNL-TM-3321/hybrid_ocr/ORNL-TM-3321.md (part 1 of 2)
THERMAL STABILITY OF TITANIUM-MODIFIED

HASTELLOY N AT 650 AND $760^{\circ}$ C

C. E. Sessions and E. E. Stansbury

THIS DOCUMENT CONFIRMED AS UNCLASSIFIED DIVISION OF CLASSIFICATION BY H. Kalman

This report was prepared as an account of work sponsored by the United States Government. Neither the United States nor the United States Atomic Energy Commission, nor any of their employees, nor any of their contractors, subcontractors, or their employees, makes any warranty, express or implied, or assumes any legal liability or responsibility for the accuracy, completeness or usefulness of any information, apparatus, product or process disclosed, or represents that its use would not infringe privately owned rights.

ORNL-TM-3321

Contract No. W-7405-eng-26

METALS AND CERAMICS DIVISION

THERMAL STABILITY OF TITANIUM-MODIFIED

HASTELLOY N AT 650 AND $760^{\circ}C$

C. E. Sessions and E. E. Stansbury

This report was prepared as an account of work sponsored by the United States Government. Neither the United States nor the United States Atomic Energy Commission, nor any of their employees, nor any of their contractors, subcontractors, or their employees, makes any warranty, express or implied, or assumes any legal liability or responsibility for the accuracy, completeness or usefulness of any information, apparatus, product or process disclosed, or represents that its use would not infringe privately owned rights.

JULY 1971

OAK RIDGE NATIONAL LABORATORY

Oak Ridge, Tennessee

operated by

UNION CARBIDE CORPORATION

for the

U.S. ATOMIC ENERGY COMMISSION

0

# CONTENTS

Page

Abstract 1

Introduction 1

Experimental Procedure 2

Results and Discussion 5

Effect of Preaging on the Mechanical Properties 5

Effect of Aging on Ductility 6

Effect of Aging on the Strength 8

Stress-Strain Curves 10

Comparison of Measures of Ductility 11

Room-Temperature Tensile Properties 12

Creep Properties After 3000 hr of Aging 14

Effect of Preage Treatments 14

Effect of Aging Temperature 15

Effect of Titanium 15

Comparison of Tensile and Creep Results 16

Results of Unaged Samples 18

Results for Aged Samples 18

Phases Identified in Aged Alloys 19

Metallography 20

Initial Microstructures 20

Microstructures Developed During Aging 20

Structures Developed in Prestrained Material 23

Fracture of Samples Tested in Creep 25

Summary and Conclusions 29

Appendix 35

![](images/d8d52f6a377a2f80461ae0cfa1e30c41cfe1e51770e19c90730c70aed665c829.jpg)

C. E. Sessions and E. E. Stansbury

# ABSTRACT

We have investigated the influence of small titanium additions on the thermal stability of Ni-12% Mo-7% Cr-0.07% C. The mechanical properties at $650^{\circ}\mathrm{C}$ (tensile tests at 0.002/min strain rate and creep tests at 40,000 psi stress) were measured for four heats of this alloy with titanium contents from 0.15 to 1.2%. Solution annealing temperatures were 1177 or $1260^{\circ}\mathrm{C}$ , and subsequent precipitation heat treatments were conducted at 650 and $760^{\circ}\mathrm{C}$ . Titanium increases the stability of a complex MC-type carbide. At low titanium levels the MC carbide is stable at $650^{\circ}\mathrm{C}$ but is unstable at $760^{\circ}\mathrm{C}$ , where an $\mathbf{M}_2\mathbf{C}$ -type carbide is precipitated, resulting in inferior properties. For the higher titanium concentrations the MC carbide is stable on aging at $760^{\circ}\mathrm{C}$ and results in excellent properties after a solution anneal at $1177^{\circ}\mathrm{C}$ . However, high-titanium alloys are significantly less ductile if they are solution annealed at $1260^{\circ}\mathrm{C}$ and aged at either 650 or $760^{\circ}\mathrm{C}$ . The heat with the lowest carbon content $(0.04\%)$ was most resistant to property changes on aging up to 10,000 hr at both 650 and $760^{\circ}\mathrm{C}$ .

# INTRODUCTION

We are concerned with modifying the composition of Hastelloy N for better performance as a material for a molten-salt thermal breeder reactor with an expected lifetime of 30 years or more. The existing Hastelloy N developed primarily at Oak Ridge over the past 10 to 12 years functioned well in an 8-MW(t) reactor built five years ago and operated over the past three years.[2] However, this reactor operated at

$650^{\circ}\mathrm{C}$ , and when it was constructed very little was known about the problem of high-temperature irradiation damage to this alloy. Since that time we have observed<sup>3</sup> damage by thermal neutrons on many materials, including nickel-base alloys such as Hastelloy N, in which a larger deterioration in properties is observed than in most iron-base alloys. Thus, an alloy with greater resistance to radiation damage is needed.

We found that small additions of reactive elements, notably titanium, can significantly enhance the postirradiation creep-rupture life and ductility.4 Thus, we have proceeded with the development of a modified Hastelloy N containing titanium. This report represents the phase of the program concerned with the effect of thermal and mechanical treatment on the creep and tensile behavior of these experimental alloys.

# EXPERIMENTAL PROCEDURE

The material investigated in this program was produced by a commercial vendor. These four 100-lb heats were vacuum induction melted with initial ingot breakdown at $1177^{\circ}\mathrm{C}$ and final fabrication to 0.5-in. plate at $870^{\circ}\mathrm{C}$ . The titanium content was the primary variable, being 0.15, 0.27, 0.45, and $1.20\%$ as shown in Table 1. Although a nominal carbon level of $0.07\%$ was specified, the carbon content of Heat 466-548 was lower than the others. The various thermal and mechanical treatments applied are given in Table 2. The variables include solution annealing conditions, cold work, aging time, and aging temperature.

The dimensions of the mechanical property test specimen are shown in Fig. 1. This specimen was used so that the results could be compared directly to postirradiation mechanical property tests for which this

Table 1. Chemical Analyses of Alloys in Aging Program   

<table><tr><td rowspan="2">Element</td><td colspan="4">Chemical Analyses, wt %</td></tr><tr><td>466-535a</td><td>466-541</td><td>466-548</td><td>467-548</td></tr><tr><td>Mo</td><td>12.8</td><td>13.2</td><td>12.4</td><td>12.0</td></tr><tr><td>Cr</td><td>7.2</td><td>6.8</td><td>7.7</td><td>7.1</td></tr><tr><td>Ti</td><td>0.15</td><td>0.27</td><td>0.45</td><td>1.20</td></tr><tr><td>C</td><td>0.073</td><td>0.07</td><td>0.04</td><td>0.08</td></tr><tr><td>Fe</td><td>0.03</td><td>0.03</td><td>0.03</td><td>0.04</td></tr><tr><td>Si</td><td>0.07</td><td>0.05</td><td>0.05</td><td>0.03</td></tr><tr><td>Mn</td><td>0.12</td><td>0.10</td><td>0.14</td><td>0.12</td></tr><tr><td>Mg</td><td>0.034</td><td>0.01</td><td>0.023</td><td></td></tr><tr><td>W</td><td>0.007</td><td>0.07</td><td>0.007</td><td>0.004</td></tr><tr><td>Zr</td><td>0.0002</td><td>0.0007</td><td>&lt; 0.0001</td><td>0.002</td></tr><tr><td>V</td><td>&lt; 0.01</td><td>&lt; 0.01</td><td>&lt; 0.01</td><td>0.001</td></tr><tr><td>Co</td><td>0.02</td><td>0.04</td><td>0.03</td><td>0.15</td></tr><tr><td>Cu</td><td>0.002</td><td>0.005</td><td>0.0005</td><td>0.01</td></tr><tr><td>Nb</td><td>&lt; 0.0001</td><td>0.0001</td><td>0.0003</td><td>0.0005</td></tr><tr><td>Al</td><td>&lt; 0.03</td><td>&lt; 0.03</td><td>&lt; 0.03</td><td>0.05</td></tr><tr><td>S</td><td>0.003</td><td>&lt; 0.002</td><td>0.003</td><td>&lt; 0.002</td></tr><tr><td>P</td><td></td><td></td><td></td><td>0.0004</td></tr><tr><td>B</td><td>0.0002</td><td>0.0002</td><td>0.00007</td><td>0.0007</td></tr><tr><td>O</td><td>0.0012</td><td>0.0008</td><td>0.001</td><td>0.0003</td></tr><tr><td>N</td><td>0.007</td><td>0.0005</td><td>0.0009</td><td>0.0002</td></tr><tr><td>H</td><td>0.0002</td><td>0.0002</td><td>0.0002</td><td>0.0003</td></tr><tr><td>Ni</td><td>Balance</td><td>Balance</td><td>Balance</td><td>Balance</td></tr></table>

Heat numbers of 100-lb heats obtained from the Stellar Division of the Cabot Corporation.

Table 2. Variables Considered in This Study   

<table><tr><td>Variable</td><td>Levels or Treatments</td></tr><tr><td>Titanium content, %</td><td>0.15, 0.27, 0.45, and 1.2</td></tr><tr><td>Preage treatment</td><td>Solution anneal 1 hr at 1177°C
Solution anneal 1 hr at 1260°C
Anneal 1 hr at 1177°C, then prestrain 10% at room temperature</td></tr><tr><td>Aging temperature, °C</td><td>650 and 760</td></tr><tr><td>Aging time, hr</td><td>1500, 3000, and 10,000</td></tr><tr><td>Testing after aging</td><td></td></tr><tr><td>Tensile</td><td>650°C, 0.002/min strain rate</td></tr><tr><td>Creep</td><td>650°C, 40,000 psi stress</td></tr></table>

![](images/7b7ada7cfb1e32130fd4232ac6d43c5621b276490e671f76687db6bbafbeb26f.jpg)  
Fig. 1. Mechanical Property Test Specimen.

specimen was designed. Specimens were solution annealed in argon and aged in stainless steel capsules that had been evacuated and backfilled with argon. Conventional tensile measurements were carried out using an Instron tensile machined equipped with a specimen furnace. Two Chromel-P vs Alumel thermocouples were used with a proportioning controller to keep the test specimen at $650 \pm 3^{\circ}\mathrm{C}$ .

The microstructures developed during aging were studied by optical and electron transmission microscopy, extraction replication, and scanning microscopy. In addition, precipitated phases present in certain alloys were identified by x-ray diffraction using the Debye-Scherrer technique on precipitates extracted electrolytically with a methanol-10% HCl solution. Details of the microstructure examination have been reported, $^{5}$ and the alloying effects of titanium have been summarized. $^{6}$ We shall concern ourselves here with the detailed mechanical property response to heat treatment and a limited discussion of microstructures revealed in optical metallography.

Because of the large number of variables included in this study and the attempt to measure the complicated and very subtle differences introduced by titanium additions, these experiments were statistically designed as a full factorial replication<sup>7</sup> including the variables in Table 2. The purpose of this experimental design was to provide better evaluation and separation of the influence of the specific variables on the tensile property response. Results of these statistical analyses have been discussed previously.<sup>8</sup>

# RESULTS AND DISCUSSION

Typical results of the influence of preage thermal-mechanical treatment, aging time, and temperature on the tensile and creep properties at $650^{\circ}\mathrm{C}$ will be presented first. The phase identification will then be presented and discussed in light of the mechanical property changes. Strength and ductility values for all specimens tested are given in the Appendix.

# Effect of Preaging on the Mechanical Properties

Figure 2 shows the yield strength (0.2% offset) and total elongation values for the three preage treatments investigated. Solution annealing 1 hr at $1260^{\circ}\mathrm{C}$ lowered the strength and increased the ductility at each titanium level as compared to a 1-hr solution anneal at $1177^{\circ}\mathrm{C}$ . Prestraining 10% at room temperature after a 1-hr $1177^{\circ}\mathrm{C}$ solution anneal doubled the high-temperature yield strength and reduced the ductility by one-third. The yield strength increased with titanium content for these unaged specimens, but the tensile ductility was not appreciably affected by the titanium content for these pretest treatments.

![](images/74efbae122a072a01172d0ed318b7a1714e6455afe282099827ee5b3c000289f.jpg)  
Fig. 2. Effect of Titanium Content and Preaging Treatments on the Strength and Ductility of Modified Hastelloy N at $650^{\circ}\mathrm{C}$ .

# Effect of Aging on Ductility

Changes in tensile elongation with aging time are shown in Figs. 3 through 5 for both aging temperatures. Aging at either 650 or $760^{\circ}\mathrm{C}$ after a solution anneal at $1177^{\circ}\mathrm{C}$ enhanced the ductility at $650^{\circ}\mathrm{C}$ for the $1.2\%$ Ti heat and decreased it for the $0.15\%$ Ti heat. After a 1-hr solution anneal at $1260^{\circ}\mathrm{C}$ , the $1.2\%$ Ti heat lost ductility on aging at either aging temperature to the same extent as did the lowest titanium level, $0.15\%$ . Thus, the larger grain size or greater amount of solute in solid solution after the $1260^{\circ}\mathrm{C}$ treatment made the high-titanium heat susceptible to a detrimental aging reaction to which it was immune after the $1177^{\circ}\mathrm{C}$ anneal.

The effect of prestraining on the aging behavior is shown in Fig. 5. Samples were solution annealed $1\mathrm{hr}$ at $1177^{\circ}\mathrm{C}$ , prestrained $10\%$ at room temperature, aged at either 650 or $760^{\circ}\mathrm{C}$ , and then tested at $650^{\circ}\mathrm{C}$ . The variation in tensile ductility with aging time and titanium was similar to that shown in Fig. 3 for samples not prestrained; however, the overall ductility was lower for the prestrained material.

![](images/b3d9c7005ea0663fc57a0bb46554cc2a63fbad92a4c73aa4cf10160e028ade34.jpg)  
Fig. 3. Effect of Titanium Content and Aging Time on the Tensile Ductility at $650^{\circ}\mathrm{C}$ after a 1-hr Solution Anneal at $1177^{\circ}\mathrm{C}$ .

![](images/909bf356835db80f5eaa4de885b073e4f5db42429e3fe3182ade171370fa4700.jpg)  
Fig. 4. Effect of Titanium Content and Aging Time on the Tensile Ductility at $650^{\circ}\mathrm{C}$ after a 1-hr Solution Anneal at $1260^{\circ}\mathrm{C}$ .

![](images/420460c36b23f949f9ef959c1c8ed11da6eeab9e5cba4e6e3a1981ac3f89d502.jpg)  
Fig. 5. Effect of Titanium Content and Aging Time on the Tensile Ductility at $650^{\circ}\mathrm{C}$ for Samples Solution Annealed 1 hr at $1177^{\circ}\mathrm{C}$ and Prestrained $10\%$ at Room Temperature.

For aging at $650^{\circ}\mathrm{C}$ the intermediate $(0.45\%)$ and high $(1.2\%)$ titanium heats showed an increase in ductility with aging time. The low $(0.15\%)$ titanium heat exhibited a rapid loss in hot ductility with aging time at $650^{\circ}\mathrm{C}$ . Aging at $760^{\circ}\mathrm{C}$ affected the ductility of the low- and high-titanium heats the same as aging at $650^{\circ}\mathrm{C}$ , whereas the intermediate $(0.45\%)$ titanium heat showed a ductility deterioration with time at $760^{\circ}\mathrm{C}$ in contrast to the ductility enhancement found after aging at $650^{\circ}\mathrm{C}$ .

# Effect of Aging on the Strength

The changes in the yield strength on aging are shown for only the 1-hr solution anneal at $1260^{\circ}\mathrm{C}$ in Fig. 6. For aging at both 650 and

![](images/bdb6e357c57e35fe6d7acc6f95da268e970c7a0ba5a987a089540ca646caee26.jpg)  
Fig. 6. Yield Strength Changes as a Function of Aging Time and Titanium Content for a 1-hr Solution Anneal at $1260^{\circ}\mathrm{C}$ .

$760^{\circ}\mathrm{C}$ the largest strength increase occurred for the $1.2\%$ Ti heat. The intermediate $(0.45\%)$ titanium heat exhibited the smallest change in yield strength for aging at either temperature. The lower yield strength values in this $0.45\%$ Ti heat were most likely due to the lower carbon concentration for this heat $(0.04\%)$ as compared to $0.07\%$ .

The changes in yield strength for samples solution annealed at $1177^{\circ}\mathrm{C}$ before aging (not plotted) were comparable in most cases to those shown in Fig. 6. For the $1.2\%$ Ti heat solution annealed at $1177^{\circ}\mathrm{C}$ and aged at $650^{\circ}\mathrm{C}$ , the yield strength at $650^{\circ}\mathrm{C}$ peaked at 46,000 psi after 1500 hr aging and exhibited classical overaging by decreasing to 37,500 psi after 10,000 hr. The increase in strength on aging the $1.2\%$ Ti heat at $760^{\circ}\mathrm{C}$ after the $1177^{\circ}\mathrm{C}$ solution anneal was appreciably lower than for the $1260^{\circ}\mathrm{C}$ anneal. The yield strength peaked at 41,000 psi after 1500 hr and decreased to 37,000 psi after 10,000 hr.

The strength of the prestrained alloys did not increase on aging. The $1.2\%$ Ti heat actually showed a yield strength decrease with aging time at both 650 and $760^{\circ}\mathrm{C}$ , and the intermediate- and low-titanium heats did not show any large change in yield strength after aging.

# Stress-Strain Curves

The stress-strain curves for the two heats that showed the lowest and highest strengths are shown in Figs. 7 and 8. The engineering stress and strain are plotted up to the ultimate stress for the $0.45$ and $1.2\%$ Ti heats in Figs. 7 and 8, respectively. For the $0.45\%$ Ti heat

![](images/e92a0794316842089cb25412fd53a46f46e1baa0523d32dba14dcb2c65d6c143.jpg)  
Fig. 7. Stress-Strain Curves for the $0.45\%$ Ti Heat at $650^{\circ}\mathrm{C}$ for Various Heat Treatments.

![](images/c5ce34a649f948f565c3f919b5145f37bb74762b005365086570c570197e1505.jpg)  
Fig. 8. Stress-Strain Curves for the $1.2\%$ Ti Heat at $650^{\circ}\mathrm{C}$ for Various Heat Treatments.

ultimate tensile stresses from 50,000 to 90,000 psi and uniform elongations from approximately 15 to $40\%$ were achieved by the thermal-mechanical treatments investigated. The $1.2\%$ Ti heat (Fig. 8) exhibited a range of ultimate tensile strengths from 75,000 to 105,000 psi and uniform elongations from 8 to $40\%$ .

# Comparison of Measures of Ductility

Depending on the application, our criteria of usable ductility often vary. Thus, Fig. 9 compares three measures of the tensile ductility at $650^{\circ}\mathrm{C}$ for a l-hr anneal at $1177^{\circ}\mathrm{C}$ and aging at $650^{\circ}\mathrm{C}$ . This particular treatment produced a high total elongation for the 0.45 and

![](images/42003e8c3e30f69512656145e47c8dff70dd006c86eef0222f79d3ba2aafde74.jpg)  
Fig. 9. Comparison of Measures of Tensile Ductility for a 1-hr Solution Anneal at $1177^{\circ}\mathrm{C}$ and Aging at $650^{\circ}\mathrm{C}$ .

1.2% Ti levels, as previously discussed, but the 1.2% Ti heat actually deteriorated in uniform elongation from 35 to approximately 26% with aging time. Therefore, to account for the high total elongation observed, the nonuniform elongation must have increased to compensate for the observed decrease in uniform strain. That is to say, for this heat, which exhibited the maximum ductility after this particular treatment, we found a change in the stress-strain relationship induced by precipitation. The change corresponded to an increase in yield strength, an increase in reduction in area, and an increase in total elongation; however, it corresponded to a decrease in ultimate tensile strength and uniform elongation.

# Room-Temperature Tensile Properties

The effect of aging treatment on the room-temperature tensile properties is given in Table 3. The yield strengths and ductilities

Table 3. Room-Temperature Tensile Properties at 0.002/min Strain Rate for Titanium-Modified Hastelloy N After Various Heat Treatments   

<table><tr><td rowspan="2">Alloy</td><td colspan="3">Heat Treatment</td><td colspan="2">Strength, psi</td><td colspan="2">Elongation, %</td><td rowspan="2">Reduction in Area (%)</td><td rowspan="2">Specimen</td></tr><tr><td>Solution Anneal (°C)</td><td>Aging Time (hr)</td><td>Aging Temperature (°C)</td><td>Yield</td><td>Ultimate Tensile</td><td>Uniform</td><td>Total</td></tr><tr><td></td><td></td><td></td><td></td><td>×103</td><td>×103</td><td></td><td></td><td></td><td></td></tr><tr><td rowspan="3">466-535</td><td>1177</td><td>0</td><td></td><td>42.2</td><td>119.5</td><td>61.0</td><td>64.2</td><td>66.4</td><td>5292</td></tr><tr><td>1177</td><td>1500</td><td>650</td><td>61.5</td><td>135.9</td><td>40.5</td><td>40.8</td><td>29.5</td><td>5997</td></tr><tr><td>1177</td><td>1500</td><td>760</td><td>53.3</td><td>139.1</td><td>43.5</td><td>46.0</td><td>47.8</td><td>5998</td></tr><tr><td rowspan="3">466-541</td><td>1177</td><td>0</td><td></td><td>38.2</td><td>112.7</td><td>69.6</td><td>73.3</td><td>57.1</td><td>6093</td></tr><tr><td>1177</td><td>1500</td><td>650</td><td>54.3</td><td>125.6</td><td>52.5</td><td>53.7</td><td>41.9</td><td>6099</td></tr><tr><td>1177</td><td>1500</td><td>760</td><td>42.4</td><td>110.5</td><td>50.1</td><td>52.3</td><td>40.6</td><td>6100</td></tr><tr><td rowspan="3">466-548</td><td>1177</td><td>0</td><td></td><td>37.4</td><td>113.3</td><td>68.8</td><td>72.2</td><td>62.6</td><td>6270</td></tr><tr><td>1177</td><td>1500</td><td>650</td><td>47.6</td><td>124.1</td><td>57.4</td><td>59.0</td><td>41.8</td><td>6277</td></tr><tr><td>1177</td><td>1500</td><td>760</td><td>48.1</td><td>129.6</td><td>53.6</td><td>55.4</td><td>50.9</td><td>6278</td></tr><tr><td rowspan="5">467-548</td><td>1260</td><td>0</td><td></td><td>35.7</td><td>104.9</td><td>67.0</td><td>68.2</td><td>18.2</td><td>6344</td></tr><tr><td>1177</td><td>0</td><td></td><td>47.6</td><td>134.9</td><td>62.5</td><td>63.8</td><td>46.2</td><td>11416</td></tr><tr><td>1177</td><td>1500</td><td>650</td><td>61.3</td><td>145.6</td><td>50.5</td><td>52.0</td><td>41.2</td><td>6321</td></tr><tr><td>1177</td><td>1500</td><td>760</td><td>50.1</td><td>121.3</td><td>47.8</td><td>49.0</td><td>43.6</td><td>6322</td></tr><tr><td>1260</td><td>1500</td><td>760</td><td>59.6</td><td>122.6</td><td>41.6</td><td>41.7</td><td>36.7</td><td>6989</td></tr></table>

are similar for the various heats as solution annealed at $1177^{\circ}\mathrm{C}$ . Aging 1500 hr at $650^{\circ}\mathrm{C}$ increases yield strength more than at $760^{\circ}\mathrm{C}$ . However, the ductility decrease on aging was approximately the same for the two aging temperatures. These trends in strength and ductility were found for heats 466-535, 466-541, and 466-548. For heat 467-548 (1.2% Ti) we measured the effect of using a higher solution anneal temperature $(1260^{\circ}\mathrm{C})$ on the aging response. Aging 1500 hr at $760^{\circ}\mathrm{C}$ increased the room-temperature yield strength from 36,000 to 60,000 psi and decreased the creep elongation from 68 to $42\%$ strain. This change in the room-temperature tensile behavior for the $1260^{\circ}\mathrm{C}$ solution anneal was larger than that found after annealing at $1177^{\circ}\mathrm{C}$ . However, the microstructural differences found for this high-titanium (1.2% Ti, 467-548) heat are significant and have been discussed previously. The point is that, regardless of the differences in microstructure, the room-temperature properties are similar.

# Creep Properties After 3000 hr of Aging

The effect of titanium content on the creep properties of solution-annealed and aged alloys was measured for 36 specimens. Each test was conducted at $650^{\circ}\mathrm{C}$ and under 40,000 psi stress so that the rupture lives and creep rates indicate the effects of aging. Creep ductility in these tests reflected the influence of strain rate, which varied with the strength of the alloy under this constant-load creep test. The ductilities, rupture lives, and creep rates are given in Figs. 10 and 11 for some of the treatments used.

# Effect of Preage Treatments

For each alloy, except the $1.2\%$ Ti heat, the lowest rupture life and highest elongation corresponded to samples solution annealed at the higher temperature (i.e., 1 hr at $1260^{\circ}\mathrm{C}$ ). In most instances the lowest secondary creep rate, maximum rupture life, and minimum ductility corresponded to the samples prestrained $10\%$ at room temperature.

![](images/15fbf32630dba2b3c2254a8c9b16f44e3451b2da4875fc8bbe7dbc3a2211147e.jpg)  
Fig. 10. Variation in Rupture Life and Creep Rate with Titanium Content and Heat Treatment at $650^{\circ}\mathrm{C}$ and 40,000 psi Stress.

# Effect of Aging Temperature

In most cases (10 of 12 tests) the rupture life after aging 3000 hr at $760^{\circ}\mathrm{C}$ was reduced by from 20 to $90\%$ as compared with the unaged samples. Correspondingly, the creep rates were significantly increased by a factor of 3 to 10, depending on the alloy and heat treatment. The creep ductility of the samples aged 3000 hr at $760^{\circ}\mathrm{C}$ ranged from 6 to $37\%$ , with the higher values corresponding to the higher titanium level $(1.2\%)$ .

Less property deterioration was observed for aging 3000 hr at $650^{\circ}\mathrm{C}$ . In fact, several heats, notably the $0.45\%$ Ti heat, exhibited significantly enhanced rupture lives and fracture strains even though the creep rate was increased appreciably by the aging treatment. In general, the prestrained samples and those with the larger grain size (i.e., solution annealed at $1260^{\circ}\mathrm{C}$ ) showed the largest reduction in rupture life after aging at $760^{\circ}\mathrm{C}$ .

# Effect of Titanium

Generally, the creep-rupture lives and ductilities increased with increasing titanium content for both the solution-annealed and the aged samples. The creep rates decreased with increasing titanium content.

![](images/740d377284f11115f106ad36a6fcbaaf4e4420ca63c0d8910b9b2c4ede03677c.jpg)  
Fig. 11. Effect of Titanium Content and Heat Treatment on the 40,000-psi Creep Elongation at $650^{\circ}\mathrm{C}$ .

The titanium content influenced the magnitude of the aging effect. For most treatments, the alloy with the highest titanium content exhibited the smallest property deterioration after aging. However, solution annealing for 1 hr at $1260^{\circ}\mathrm{C}$ led to creep property changes on aging that were quite significant for all levels of titanium.

# Comparison of Tensile and Creep Results

Table 4 lists the heat treatments for each heat of material that corresponded to the maximum and minimum property value found in creep and tensile testing of the samples aged 3000 hr. Since three treatments were included in this study [i.e., solution anneals of (1) 1 hr at $1177^{\circ}\mathrm{C}$ (2) $1260^{\circ}\mathrm{C}$ , and (3) 1 hr at $1177^{\circ}\mathrm{C}$ plus $10\%$ prestrain at room temperature] the treatment that is not listed under either minimum or maximum in Table 4 would result in properties intermediate between the minimum and maximum values.

Table 4. Thermal-Mechanical Treatments That Produced the Maximum and Minimum Creep and Tensile Properties at $650^{\circ}\mathrm{C}$ for Various Heats of Titanium-Modified Hastelloy N   

<table><tr><td rowspan="3">Condition</td><td rowspan="3">Property</td><td colspan="4">Heat Treatmenta to Give Extreme Property</td></tr><tr><td colspan="4">for Each Titanium Content in Percent</td></tr><tr><td>0.15</td><td>0.27</td><td>0.45</td><td>1.2</td></tr><tr><td colspan="6">Tensile Resultsb</td></tr><tr><td rowspan="6">Unaged</td><td>Maximum yield strength</td><td>cw</td><td>cw</td><td>cw</td><td>cw</td></tr><tr><td>Minimum yield strength</td><td>1260</td><td>1260</td><td>1260</td><td>1260</td></tr><tr><td>Maximum ultimate strength</td><td>cw</td><td>cw</td><td>cw</td><td>cw</td></tr><tr><td>Minimum ultimate strength</td><td>1260</td><td>1260</td><td>1260</td><td>1260</td></tr><tr><td>Maximum total elongation</td><td>1260</td><td>1260</td><td>1260</td><td>1260</td></tr><tr><td>Minimum total elongation</td><td>cw</td><td>cw</td><td>cw</td><td>cw</td></tr><tr><td rowspan="6">Aged</td><td>Maximum yield strength</td><td>cw/650</td><td>cw/650</td><td>cw/650</td><td>cw/650</td></tr><tr><td>Minimum yield strength</td><td>1260/760</td><td>1177/760</td><td>1260/760</td><td>1177/760</td></tr><tr><td>Maximum ultimate strength</td><td>1177/760</td><td>cw/650</td><td>cw/650</td><td>cw/650</td></tr><tr><td>Minimum ultimate strength</td><td>1260/650</td><td>1260/650</td><td>1260/760</td><td>1260/760</td></tr><tr><td>Maximum total elongation</td><td>1177/760</td><td>1177/650</td><td>1177/650</td><td>1177/650, 760</td></tr><tr><td>Minimum total elongation</td><td>cw/650</td><td>1260/650</td><td>cw/760</td><td>1260/760</td></tr><tr><td colspan="6">Creep Resultsc</td></tr><tr><td rowspan="6">Unaged</td><td>Maximum rupture life</td><td>cw</td><td>1177</td><td>cw</td><td>1260</td></tr><tr><td>Minimum rupture life</td><td>1260</td><td>1260</td><td>1260</td><td>1177</td></tr><tr><td>Maximum secondary creep rate</td><td>1177</td><td>1260</td><td>1177</td><td>1177</td></tr><tr><td>Minimum secondary creep rate</td><td>cw</td><td>cw</td><td>cw</td><td>1260</td></tr><tr><td>Maximum creep elongation</td><td>1260</td><td>1260</td><td>1260</td><td>1177</td></tr><tr><td>Minimum creep elongation</td><td>cw</td><td>cw</td><td>cw</td><td>1260</td></tr><tr><td rowspan="6">Aged</td><td>Maximum rupture life</td><td>1260/650</td><td>cw/650</td><td>cw/650</td><td>cw/650</td></tr><tr><td>Minimum rupture life</td><td>1260/760</td><td>1260/760</td><td>cw/760</td><td>1177/760</td></tr><tr><td>Maximum secondary creep rate</td><td>1260/760</td><td>1260/760</td><td>1260/650</td><td>1177/760</td></tr><tr><td>Minimum secondary creep rate</td><td>1177/760</td><td>cw/650</td><td>cw/650</td><td>cw/650</td></tr><tr><td>Maximum creep elongation</td><td>cw/650</td><td>1177/650</td><td>1177/650</td><td>1177/650</td></tr><tr><td>Minimum creep elongation</td><td>cw/760</td><td>cw/760</td><td>cw/760</td><td>1260/760</td></tr></table>

aThe preage heat treatments are 1177, 1 hr at $1177^{\circ}C$ ; 1260, 1 hr at $1260^{\circ}C$ ; cw, 1 hr at $1177^{\circ}C$ , then cold worked. For aged specimens this is followed by the aging temperature in $^\circ C$ . Aging times were 3000 hr.   
bTensile properties measured at $650^{\circ}\mathrm{C}$ and 0.002/min strain rate.   
$^\mathrm{c}$ Creep properties measured at $650^{\circ}\mathrm{C}$ and 40,000-psi stress.

# Results of Unaged Samples

In each case the maximum yield strength and maximum ultimate tensile strength at $650^{\circ}\mathrm{C}$ were found for the $10\%$ prestrained samples. The minimum yield and ultimate strengths were found for the $1260^{\circ}\mathrm{C}$ treatment. The minimum and maximum tensile ductilities corresponded to the strongest and weakest alloys in tensile tests, with one exception, the $0.45\%$ Ti heat.

In creep the maximum resistance to rupture (maximum rupture life) corresponded to the prestrained sample in only two of the four heats, but prestrained samples crept at a lower rate in three of the four cases. Notably, the $1.2\%$ Ti heat exhibited the minimum and maximum creep resistance (as measured by the creep rate) for the 1177 and $1260^{\circ}\mathrm{C}$ anneals, respectively. This indicates that creep of this higher titanium heat was affected more by solution annealing treatment than by $10\%$ cold working. The minimum and maximum creep ductilities of the other alloys corresponded to the prestrained and to the $1260^{\circ}\mathrm{C}$ annealed material, respectively.

# Results for Aged Samples

The prestrained material aged 3000 hr at $650^{\circ}\mathrm{C}$ exhibited the maximum yield strength for each heat. The minimum yield strength corresponded to either 1177 or $1260^{\circ}\mathrm{C}$ samples aged 3000 hr at $760^{\circ}\mathrm{C}$ , depending on the alloy. The maximum ultimate strength was for prestrained samples aged 3000 hr at $650^{\circ}\mathrm{C}$ with one exception, the $0.15\%$ Ti heat. The lowest ultimate strength (UTS) was found for the $1260^{\circ}\mathrm{C}$ treatment; at lower titanium level an aging treatment of 3000 hr at $650^{\circ}\mathrm{C}$ caused the lowest UTS, and at the higher titanium levels aging 3000 hr at $760^{\circ}\mathrm{C}$ caused the lowest UTS. The rupture life was a maximum for prestrained samples aged at $650^{\circ}\mathrm{C}$ , and the treatment that produced the minimum rupture life differed for each alloy. An interesting point is that the $0.15\%$ Ti heat gave both the maximum and the minimum rupture life for the larger grain size $1260^{\circ}\mathrm{C}$ treatment, depending on whether it was aged at 650 or $760^{\circ}\mathrm{C}$ .

# Phases Identified in Aged Alloys

Table 5 lists the phases identified by Debye-Scherrer x-ray diffraction analysis of electrolytically extracted precipitate particles after 3000 hr of aging at the indicated temperatures. In the $0.15\%$ Ti heat a combination of MC and $\mathbf{M}_2\mathbf{C}$ type phases was present, but at $760^{\circ}\mathrm{C}$ only the $\mathbf{M}_2\mathbf{C}$ carbide was found. At the intermediate titanium level $(0.45\%)$ only MC was present at $650^{\circ}\mathrm{C}$ , while at $760^{\circ}\mathrm{C}$ a weak trace of MC and strong lines for $\mathbf{M}_2\mathbf{C}$ were found. At the highest titanium level investigated $(1.20\%)$ the MC structure was present after aging at either temperature. Thus, we conclude that the higher titanium content has stabilized the MC-type carbide at higher aging temperatures.

Table 5. Phases Identified in Ni-Mo-Cr-Ti Alloys by Debye-Scherrer Analysis   

<table><tr><td>Heat</td><td colspan="2">Heat Treatment</td><td>Titanium Content (%)</td><td>Phases Present</td></tr><tr><td rowspan="2">466-535</td><td colspan="2">1 hr 1177°C + 3000 hr at 650°C</td><td>0.15</td><td>\( MC^a + M_2C \)</td></tr><tr><td colspan="2">1 hr 1177°C + 3000 hr at 760°C</td><td>0.15</td><td>\( M_2C \)</td></tr><tr><td rowspan="4">466-548</td><td colspan="2">As annealed 1177°C</td><td></td><td>b</td></tr><tr><td colspan="2">As annealed 1260°C</td><td></td><td>b</td></tr><tr><td colspan="2">1 hr 1177°C + 3000 hr at 650°C</td><td>0.45</td><td rowspan="2">\( MC^a + M_2C \)</td></tr><tr><td colspan="2">1 hr 1177°C + 3000 hr at 760°C</td><td>0.45</td></tr><tr><td rowspan="6">467-548</td><td colspan="2">As annealed 1177°C</td><td>1.20</td><td>MC</td></tr><tr><td colspan="2">As annealed 1260°C</td><td>1.20</td><td>MC</td></tr><tr><td colspan="2">1 hr 1177°C + 3000 hr at 650°C</td><td>1.20</td><td>MC</td></tr><tr><td colspan="2">1 hr 1177°C + 3000 hr at 760°C</td><td>1.20</td><td>MC</td></tr><tr><td colspan="2">1 hr 1260°C + 3000 hr at 650°C</td><td>1.20</td><td>MC</td></tr><tr><td colspan="2">1 hr 1260°C + 3000 hr at 760°C</td><td>1.20</td><td>MC</td></tr></table>

aMinor amounts present.   
b. Too little precipitate to extract electrolytically.

The carbides found in these alloys were complex compounds involving chromium, molybdenum, and titanium, and in several cases we found two different lattice parameters that generally fit the hexagonal $\mathbf{M}_2\mathbf{C}$ -type structure with the same c/a ratio of 1.63. In the case of the MC

structure the lattice constant did not correspond to that of TiC (4.33 Å) but rather was significantly lower, which indicates that the smaller molybdenum or chromium atoms were substituting for titanium in the face-centered cubic MC structure.

# Metallography

# Initial Microstructures

The effect of solution annealing at $1177$ or $1260^{\circ}\mathrm{C}$ on the grain size for three of the four alloys is shown in Fig. 12. Annealing 1 hr at $1177^{\circ}\mathrm{C}$ did not produce a single-phase alloy for most of these heats. In the alloys containing 0.15 and $1.2\%$ Ti after an $1177^{\circ}\mathrm{C}$ anneal, large stringers of second-phase particles were evident. The 0.27 and $0.45\%$ Ti heats were virtually single phase after the $1177^{\circ}\mathrm{C}$ heat treatment. After 1 hr at $1260^{\circ}\mathrm{C}$ the grain size of each heat was 2 to 4 times that found after the $1177^{\circ}\mathrm{C}$ anneal. Also, fewer precipitate particles and stringers were present after 1 hr at $1260^{\circ}\mathrm{C}$ .

# Microstructures Developed During Aging

Typical structures obtained by interference contrast microscopy are shown in Fig. 13. This figure compares the precipitate distributions for samples solution annealed at $1177^{\circ}\mathrm{C}$ and aged 10,000 hr at either 650 or $760^{\circ}\mathrm{C}$ . These photographs were taken near the fracture sites of tensile samples tested at $650^{\circ}\mathrm{C}$ after aging at the indicated temperatures. After aging at $650^{\circ}\mathrm{C}$ the precipitate was generally finer, and the concentration of precipitate near grain boundaries appeared to be fairly heavy, particularly for the low-titanium alloy. After aging 10,000 hr at $760^{\circ}\mathrm{C}$ the precipitate was rather coarse, and the concentration of precipitate near the grain boundary was lower than that found at $650^{\circ}\mathrm{C}$ . The precipitate within the grain boundary was also coarse, as shown by the micrographs of the 0.27 and $0.45\%$ Ti heats in Fig. 13. Little precipitation occurred in the $1.2\%$ Ti heat, since the stringers evident in Fig. 13 were actually present to some extent even before aging; this was shown for the as-solution-annealed condition in Fig. 12.

![](images/106391432109baa5cbc7c62527b15440e2d9bc99d88a032196958f795efc4f1a.jpg)  
1 hr at 1177oC

![](images/07fb9245ff67ec921ff870230a1a24c155d2b2b66caea44dda90d278f69b82e2.jpg)

![](images/a81459ec02545da1d3355f71184bb790649430aec82624406014cbeaf06eed9e.jpg)

![](images/ff0f07c9715b49cceddd24803f0c9c88ae1dfb90efdebf80f49cb95fb965cade.jpg)  
1 hr at 1260°C

![](images/a19cd1a4b618e8317687d75328a011202c912ca67fcbd11e21ddf809bb90b756.jpg)

![](images/285e6fdfc2295d631a59218e1e998396fbcf981b6ecde9b870abf63be17fe661.jpg)  
Fig. 12. Microstructures of Titanium-Modified Alloys in the Solution-Annealed Condition. $100 \times$ Reduced $38\%$ .

![](images/8fe4340f91aa4a454b1167fe8e600b7b557ea00e5af04f0578d35f04bb096edd.jpg)  
Fig. 13. Microstructures Developed in Ni-12% Mo-7% Cr-0.07% C Alloys Modified with Titanium, Solution Annealed 1 hr at $1177^{\circ}\mathrm{C}$ , and Aged 10,000 hr. 1000x. Reduced 65%.

Microstructures developed during aging 10,000 hr after a 1-hr solution anneal at $1260^{\circ}\mathrm{C}$ are shown in Fig. 14. These structures are typical also of those developed in 1500 and 3000 hr of aging and indicate a large variation in optical microstructure with titanium content. Alloys with lower titanium contents exhibited relatively coarse precipitate distributions. The $1.2\%$ Ti alloy showed bands of precipitate stringers after aging at $650^{\circ}\mathrm{C}$ . Apparently, the stringers present initially along the hot-working direction of the rod stock were not completely eliminated even though the material was solution annealed at $1260^{\circ}\mathrm{C}$ . During subsequent aging these residual second-phase particles coarsened. Thus, the longitudinal cross section of these aged alloys exhibited a banded structure, which is similar to that found in the cold-worked rod before solution annealing. In the 0.45 and $1.2\%$ Ti heats during aging at $650^{\circ}\mathrm{C}$ , however, some additional precipitation occurred on both subgrain and grain boundaries.

The microstructures developed at $760^{\circ}\mathrm{C}$ after a $1260^{\circ}\mathrm{C}$ solution anneal, shown in Fig. 14, were actually quite similar to those found after the $1177^{\circ}\mathrm{C}$ anneal and $760^{\circ}\mathrm{C}$ age (Fig. 13). For the $1.2\%$ Ti heat,

![](images/81cd586da7bd59698a4fccbbd3d24f3b906953371a2835b9b6620b391b748ac3.jpg)  
Fig. 14. Microstructures Developed in Ni-12% Mo-7% Cr-0.07% C Alloys Modified with Titanium, Solution Annealed 1 hr at 1260°C, and Aged 10,000 hr. 1000x. Reduced 65%.

however, the structure developed after a $1260^{\circ}\mathrm{C}$ anneal was much different from that developed in samples annealed at $1177^{\circ}\mathrm{C}$ . The precipitation appeared to be a Widmanstätten distribution; however, the concentration of precipitate platelets shown in Fig. 14 varied within a given grain. Generally, a higher concentration of "platelets" was found near grain boundaries and near clusters of primary precipitate particles. This "platelet"-type precipitate, which forms primarily after the $1260^{\circ}\mathrm{C}$ solution anneal and $760^{\circ}\mathrm{C}$ age, has been shown<sup>10</sup> by transmission electron microscopy to result from precipitation on stacking faults.

# Structures Developed in Prestrained Material
