Repository: ondrejch/msr_kb

# MSR KB Bundle

## Purpose

This repository preserves a deterministic, provenance-backed knowledge base for historical molten-salt reactor research.

It has two complementary uses:

- **historical knowledge base** under `kb/` for document-grounded entities, topics, timelines, reports, and normalized claims
- **distilled research layer** under `kb/distilled/` and `kb/wiki/research-guides/` for reusable salts, materials, compatibility, reactor-physics, and system-dynamics knowledge

The pipeline is intentionally deterministic: all generated outputs are derived from OCRed source documents and should remain traceable back to specific documents, sections, and line ranges.

File: pdf/ORNL-TM-3866/ORNL-TM-3866/hybrid_ocr/ORNL-TM-3866.md (part 1 of 3)
![](images/21d47926519d1679e8984c4291d925f12b0fad58a3797a05df44e831a5cd03ca.jpg)

![](images/801a9bf6fb4698870446ef4b0a390438a0ddd1f4091540f60c3a0efdd54cdca1.jpg)

RECEIVED BY TIC OCT 09

![](images/d98f6410e06c0966b57a4a86add1d73ae05cee0b76b55d285540a4439b48a47c.jpg)

# CORROSION AND MASS TRANSFER

# CHARACTERISTICS OF $\mathsf{NaBF}_4$ NaF (92-8 mole %) IN HASTELLOY N

J.W.Koger

THIS DOCUMENT CONFIRMED AS UNCLASSIFIED

DIVISION OF CLASSIFICATION

BY 9H kaln I a m b.

ATTRIBUTION OF THIS DOCUMENT IS UNLIMITED

![](images/342d5bc7af92d5ac274933f46e3f078b9821f63a5e43067dc8ec667a9cf0ba3c.jpg)

![](images/06e6c5c79c47ff8440ab687531dac2c74af63ecd0fb6d15ddf1799b7f0c927b1.jpg)

This report was prepared as an account of work sponsored by the United States Government. Neither the United States nor the United States Atomic Energy Commission, nor any of their employees, nor any of their contractors, subcontractors, or their employees, makes any warranty, express or implied, or assumes any legal liability or responsibility for the accuracy, completeness or usefulness of any information, apparatus, product or process disclosed, or represents that its use would not infringe privately owned rights.

Contract No. W-7405-eng-26

METALS AND CERAMICS DIVISION

CORROSION AND MASS TRANSFER CHARACTERISTICS OF $\mathrm{NaBF}_4$ -NaF (92-8 mole %)

IN HASTELLOY N

J. W. Koger

# NOTICE

This report was prepared as an account of work sponsored by the United States Government. Neither the United States nor the United States Atomic Energy Commission, nor any of their employees, nor any of their contractors, subcontractors, or their employees, makes any warranty, express or implied, or assumes any legal liability or responsibility for the accuracy, completeness or usefulness of any information, apparatus, product or process disclosed, or represents that its use would not infringe privately owned rights.

# OCTOBER 1972

NOTICE This document contains information of a preliminary nature and was prepared primarily for internal use at the Oak Ridge National Laboratory. It is subject to revision or correction and therefore does not represent a final report.

OAK RIDGE NATIONAL LABORATORY

Oak Ridge, Tennessee 37830

operated by

UNION CARBIDE CORPORATION

for the

U.S. ATOMIC ENERGY COMMISSION

![](images/b7cbbb4d5aeaed3369f4909e790ab118bbcb026950a251cd20d80dafb1199cbb.jpg)

# CONTENTS

<table><tr><td></td><td>Page</td></tr><tr><td>Abstract</td><td>1</td></tr><tr><td>Introduction</td><td>1</td></tr><tr><td>Experimental Procedure</td><td>6</td></tr><tr><td>Equipment</td><td>6</td></tr><tr><td>Salt Preparation</td><td>8</td></tr><tr><td>Analyses</td><td>11</td></tr><tr><td>Operation and Results</td><td>11</td></tr><tr><td>Thermal Convection Loops NCL-13, NCL-13A, and NCL-14</td><td>11</td></tr><tr><td>Loop NCL-17</td><td>20</td></tr><tr><td>Loop NCL-20</td><td>27</td></tr><tr><td>FCL-1 Pump Loop</td><td>28</td></tr><tr><td>Runs 1 and 2</td><td>32</td></tr><tr><td>Run 3</td><td>37</td></tr><tr><td>Installation and Testing of Cold Finger During Run 3</td><td>38</td></tr><tr><td>Run 4</td><td>40</td></tr><tr><td>Run 5</td><td>42</td></tr><tr><td>Run 6</td><td>45</td></tr><tr><td>Run 7</td><td>48</td></tr><tr><td>Salt Chemistry</td><td>53</td></tr><tr><td>Purification</td><td>53</td></tr><tr><td>Analytical Chemistry</td><td>54</td></tr><tr><td>Discussion</td><td>54</td></tr><tr><td>Theory</td><td>54</td></tr><tr><td>Equations</td><td>61</td></tr><tr><td>Kinetics</td><td>62</td></tr><tr><td>Solid-State Diffusion Control</td><td>66</td></tr><tr><td>Solution Controlling</td><td>67</td></tr><tr><td>Experimental Data</td><td>68</td></tr><tr><td>Diffusion Calculations</td><td>70</td></tr><tr><td>Summary</td><td>76</td></tr><tr><td>Conclusions</td><td>78</td></tr><tr><td>Acknowledgment</td><td>79</td></tr></table>

![](images/0e1ae1c00667eb78a5a7087ef891e6c1b87d622160d8c8da3ad343bf738af1b7.jpg)

# IN HASTELLOY N

J. W. Koger

# ABSTRACT

A series of corrosion experiments in thermal convection and pump loops designed to test the compatibility of fused $\mathrm{NaBF}_4$ -8 mole % NaF with Hastelloy N has shown the extreme effect of impurities on the system mass transfer. The difficulty in keeping the melt sufficiently pure was also illustrated. Kinetic considerations showed that the mass transfer process is controlled either by solid-state diffusion or by the solution rate, depending on the amount of impurities allowed to enter the salt. The mass transfer behavior is very similar to that for the $\mathrm{Cr - UF_4}$ corrosion reaction (material removal in the hot section and deposition in the cold section), the differences being that alloy constituents other than chromium participate in the process and that the reaction rates are different. Because of these differences, the effective diffusion rate controlling the hot leg attack is larger than that obtained in typical diffusion experiments for chromium in Hastelloy N.

Titanium-modified Hastelloy N with less chromium and iron shows a greater resistance to attack in a fluoroborate salt with 500 ppm oxide impurity than does standard Hastelloy N. Its corrosion rate is doubled by increasing the oxide concentration to 1500 ppm. Average corrosion rates were low for all systems tested.

# INTRODUCTION

The successful development and operation of the molten salt reactor experiment (MSRE) have led to the present program for development of a molten salt breeder reactor (MSBR). In the MSRE the heat transferred from the fuel salt to the coolant salt was rejected to an air-cooled radiator. In the MSBR a secondary coolant will be required to remove heat from the fuel in the primary heat exchanger and transport this heat to supercritical steam at quite low temperatures.

This secondary coolant should have low viscosity and density and high heat capacity and thermal conductivity to permit use of acceptable heat exchangers, coolant pumps, and steam generators. The melting point must be low enough to meet the heat transfer temperature requirements, and the vapor pressure must be low at the temperature of operation. The salt must also be easily remelted, with no precipitation of high-melting compounds during cooling. The coolant must be commercially available in high purity, and the price should not be prohibitive. In nuclear systems the coolant must be stable under the radiation that it encounters. We also must consider the result of accidental mixing of the coolant fluid and steam and select a coolant in which the effects of this mixing will be minimized. Last but not least, the coolant must be compatible with the container materials of the system.

It now appears that the best choice for the MSBR secondary coolant is the eutectic mixture of 8 mole % NaF in $\mathrm{NaBF}_4$ , with a melting point<sup>1</sup> of $385^{\circ}\mathrm{C}$ ( $725^{\circ}\mathrm{F}$ ) as shown in Fig. 1. The salt is quite inexpensive

$^{1}$ C. J. Barton, L. V. Gilpatrick, H. Insley, and T. N. McVay, *MSR Program Semiann. Progr. Rept.* Feb. 29, 1968, ORNL-4254, p. 166.

![](images/f3e5c530176e31072beaf334f8278e6e6ca4568cfa62f66bc85c4767446c595a.jpg)  
Fig. 1. The System NaF-NaBF $_4$ .

(< $0.50/1b). At elevated temperatures the fluoroborates show an appreciable equilibrium pressure of gaseous BF₃; however, at the proposed maximum temperature of the MSBR secondary coolant (621°C) the pressure is only 252 torr. The equilibrium pressure² above a melt of NaBF₄-8 mole % NaF is given as a function of temperature by

$$
\log \mathrm {P} _ {\text {t o r r}} = 9. 0 2 4 - 5 9 2 0 / \mathrm {T} (^ {\circ} \mathrm {K}).
$$

Table 1 contains some of the pertinent physical properties for this mixture at temperatures of interest. Other possibilities for secondary coolants, such as fluorides, chlorides, and liquid metals, are discussed elsewhere.<sup>3</sup> Before our compatibility tests<sup>4,5</sup> with the sodium fluoro-borate mixture, little was known or reported about its corrosive behavior in the molten state.

Because of its appreciable vapor pressure at temperatures of interest, $\mathrm{BF}_3$ corrosion is of importance also. In corrosion experiments with gaseous $\mathrm{BF}_3$ , it was rapidly attacked by traces of moisture to give hydroxyfluoboric acid (HBF $_3$ OH) and HF. Also $\mathrm{BF}_3$ and glass reacted at an appreciable rate just above $200^{\circ}\mathrm{C}$ . Under the conditions of those experiments, $\mathrm{BF}_3$ did not appreciably attack a wide variety of metals or alloys examined at temperatures up to $200^{\circ}\mathrm{C}$ .

Table 1. Some Properties of the Mixture ${\mathrm{{NaBF}}}_{4} - 8$ mole % NaF   

<table><tr><td>Approximate melting point, °C</td><td>384</td></tr><tr><td>Vapor pressure at 621°C, torr</td><td>252</td></tr><tr><td>Density, a g/cm3:</td><td></td></tr><tr><td>at τ°C</td><td>ρ = 2.252 - 7.11 × 10-4τ</td></tr><tr><td>at 621°C</td><td>1.82</td></tr><tr><td>at 538°C</td><td>1.87</td></tr><tr><td>at 455°C</td><td>1.93</td></tr><tr><td>Viscosity, b centipoise:</td><td></td></tr><tr><td>at T°K</td><td>η = 0.0877 exp(2240/T)</td></tr><tr><td>at 621°C</td><td>1.1</td></tr><tr><td>at 538°C</td><td>1.4</td></tr><tr><td>at 455°C</td><td>1.9</td></tr><tr><td>Heat Capacity: c</td><td></td></tr><tr><td>c_p = 0.360 cal g-1°C-1</td><td></td></tr><tr><td>Thermal Conductivity: d</td><td></td></tr><tr><td>at 621°C:K = 0.0039 W cm-1°C-1</td><td></td></tr><tr><td>at 538°C:K = 0.0041 W cm-1°C-1</td><td></td></tr><tr><td>at 455°C:K = 0.0043 W cm-1°C-1</td><td></td></tr><tr><td>Latent Heat of Fusion = 31 cal/g</td><td></td></tr></table>

aS. Cantor, MSR Program Semiann. Progr. Rept. Aug. 31, 1969, ORNL-4449, p. 14.   
bS. Cantor, MSR Program Semiann. Progr. Rept. Aug. 31, 1969, ORNL-4449, p. 145.   
cA. S. Dworkin, MSR Program Semiann. Progr. Rept. Feb. 29, 1968, ORNL-4254, p. 168.   
dJ. W. Cooke, MSR Program Semiann. Progr. Rept. Aug. 31, 1969, ORNL-4449, p. 92.

All metal components of the MSRE in contact with molten salt were made of Hastelloy $^{7}$ N (formerly called INOR-8). Two decades of corrosion testing $^{8-15}$ and experience $^{16-19}$ with the MSRE have demonstrated the excellent compatibility of Hastelloy N and graphite with fluoride salts containing LiF, $\mathrm{BeF}_2$ , $\mathrm{UF}_4$ , and $\mathrm{ThF}_4$ . Hastelloy N, perhaps with some modification of composition, is quite likely to be the primary containment material for MSBR. Thus, it was of great interest to the molten salt program to determine the compatibility of the fluoroborate salt mixture with Hastelloy N and related alloys. Of special interest is temperature-gradient mass transfer, which must always be considered where corrosion in a heat exchanger is possible. Corrosion and deposition processes in flowing nonisothermal systems are interdependent, and each exerts considerable influence over the extent and characteristics of the other. Therefore, a performance analysis of a nonisothermal system must consider these processes as complementary and equal in significance to the overall system behavior. This paper is an up-to-date, open-ended report on these studies.

7Hastelloy N is the trade name of Cabot Corporation for a nickel-base alloy containing $16\%$ Mo, $7\%$ Cr, $5\%$ Fe, and $0.057\%$ C.   
8L. S. Richardson, D. C. Vreeland, and W. D. Manly, Corrosion by Molten Fluorides: Interim Report for September 1952, ORNL-1491 (April 20, 1953).   
G. M. Adamson, R. S. Crouse, and W. D. Manly, Interim Report on Corrosion by Alkali-Metal Fluorides: Work to May 1, 1953, ORNL-2337 (March 20, 1959).   
$^{10}$ G. M. Adamson, R. S. Crouse, and W. D. Manly, Interim Report on Corrosion by Zirconium-Base Fluorides, ORNL-2338 (Jan. 3, 1961).   
11W. B. Cottrell, T. E. Crabtree, A. L. David, and W. G. Piper, Disassembly and Postoperative Examination of the Aircraft Reactor Experiment, ORNL-1868 (April 2, 1958).   
$^{12}$ W. D. Manly, G. M. Adamson, Jr., J. H. Coobs, J. H. Devan, D. A. Douglas, E. E. Hoffman, and P. Patriarca, Aircraft Reactor Experiment-Metallurgical Aspects, ORNL-2349, pp. 2-24 (Dec. 20, 1957).   
$^{13}$ W. D. Manly, J. H. Coobs, J. H. Devan, D. A. Douglas, H. Inouye, P. Patriarca, T. K. Roche, and J. L. Scott, "Metallurgical Problems in Molten Fluoride Systems," Progr. Nucl. Energy Ser. IV 2: 164-79 (1960).

# EXPERIMENTAL PROCEDURE

# Equipment

In corrosion studies the thermal convection loop represents an intermediate stage of sophistication and complexity between simple capsule tests and a full-scale engineering pump loop experiment. It is particularly suited to small-scale tests that involve temperature-gradient mass transfer. The flow of the liquid is caused by its variation in density with temperature. The development of a modified thermal convection loop has permitted important strides in obtaining basic corrosion information. The thermal convection loop used in this work and shown in Fig. 2 permits unrestricted access to specimens and salt at any time without significantly disturbing loop operation or introducing air contamination. Access is provided by twin ball valve arrangements atop both the hot and cold legs of the loops. The molten salt sampling device illustrated in Fig. 3 was used in our thermal loops and can also

![](images/49bcec90374303900f3bb52edde601c188cf8c852f3b834185a277bc629ae07e.jpg)  
Fig. 2. MSRP Natural Circulation Loop and Salt Sampler.

![](images/4337360b009b42c1483b7639ed9d7136f7f46f06b8aa0132bc666b9dcb87ccee.jpg)  
Fig. 3. Molten Salt Sampling Device.

be used in pumped loops. Typical thermal convection loops in operation are shown in Fig. 4.

A forced convection loop was also used to evaluate the fluoroborate salt mixture and will be described later.

# Salt Preparation

The salt for these tests was processed by the Fluoride Processing Group of the Reactor Chemistry Division. Very pure (> 99.9%) starting materials were evacuated to about 380 torr, heated to $150^{\circ}\mathrm{C}$ in a vessel lined with nickel, and then held for about 15 hr under these conditions.

![](images/88d1d479bd6f5a3d4104aeec7f6bdfca64134441be562b8f1fdf08b4a1add7a4.jpg)  
Fig. 4. Thermal Convection Loops in Operation.

If the rise in pressure was not excessive (indicating no volatile impurities), the salt was heated to $500^{\circ}\mathrm{C}$ while still under vacuum and agitated for a few hours with bubbling helium. It was then transferred to the fill vessel and from it forced into the loops with helium pressure. In the case of the pumped loop the salt was transferred initially into a dump tank and then into the loop tubing.

The hot portion of each thermal convection loop was heated by sets of clamshell heaters, with the input power controlled by silicon controlled rectifiers (SCR units) and the temperature controlled by a Leeds and Northrup Speedomax H series 60 type CAT controller. The loop temperatures were measured by Chromel-P vs Alumel thermocouples spot welded to the outside of the tubing, covered first by quartz tape and then by stainless steel shim stock.

Each loop was degreased with ethyl alcohol, heated to $150^{\circ}\mathrm{C}$ under vacuum to remove moisture, and leak checked before filling with salt. All lines from the fill tank to the loop that were exposed to the fluoroborate salt were of the same material as the loop and were cleaned and tested in the same manner as the loop. All temporary line connections were made with stainless steel compression fittings.

Each loop was filled by heating it, the salt pot, and all connecting lines to at least $530^{\circ}\mathrm{C}$ and applying helium pressure to the salt pot to force the salt into the loop. Air was continuously blown on the freeze valves leading to the dump and flush tanks to provide a positive salt seal. Tubular electric heaters controlled by variable autotransformers heated the cold-leg portions. Once the loop was filled the heaters were turned off, and the proper temperature difference was obtained by removing some insulation to expose portions of the cold leg to ambient air.

The first charge of salt was circulated under a small temperature difference $(20^{\circ}\mathrm{C})$ for 24 hr and dumped. This flush removed surface oxides and other possible impurities. The loops were then refilled with new salt and put into operation. A helium cover gas under slight positive pressure (about 5 psig) was maintained over the salt in the loops during operation.

# Analyses

Several methods can be used to obtain quantitative data from a temperature-gradient mass transfer experiment relating to the kinetics of mass transfer, the thermodynamics of the process, or both. The most obvious and easiest to obtain are weight change measurements on specimens and liquid analyses. The weight changes allow the calculation of mass transfer rates in both legs. We may also analyze specimens and loop tubing with a microprobe to determine composition gradients, x-ray fluorescence to determine the surface composition, and spectrochemistry to determine overall composition. Standard metallographic examination is also helpful to determine the extent of attack or void formation in the hot leg or the amount of deposit in the cold leg.

# OPERATION AND RESULTS

The results of tests of the fluoroborate salt mixture in two thermal convection loops and in a series of capsule tests have already been reported.[20,21] In addition, four other thermal convection loops and one pumped loop have been operated. These latter tests are described below, and results of all the tests are reviewed.

# Thermal Convection Loops NCL-13, NCL-13A, and NCL-14

Thermal convection loops NCL-13 and NCL-14 (constructed of standard Hastelloy N) were started at the same time under the identical conditions of $605^{\circ}\mathrm{C}$ maximum temperature and a temperature difference of $145^{\circ}\mathrm{C}$ . These operating conditions were those proposed for the coolant circuit of the MSRE. During circulation each loop $(0.75\text{-in. - OD} \times 0.072\text{-in. - wall}$ tubing) contained about $2.7\mathrm{kg}$ of salt that contacted $1740~\mathrm{cm}^2$ (270 in. $^2$ )

of surface and traveled 254 cm around the harp. Typical flow under the above conditions was 7 ft/min. Loop NCL-13 contained standard Hastelloy N specimens, while loop NCL-14 had titanium-modified Hastelloy N suspended in the salt stream. The compositions of these alloys are given in Table 2. The modified alloy is being considered because of its superior mechanical properties under radiation at elevated temperature.

Table 2. Composition of Hastelloy N Alloys   

<table><tr><td rowspan="2">Alloy</td><td colspan="7">Content, wt %</td></tr><tr><td>Ni</td><td>Mo</td><td>Cr</td><td>Fe</td><td>Si</td><td>Mn</td><td>Ti</td></tr><tr><td>Standard Hastelloy N</td><td>70</td><td>17.2</td><td>7.4</td><td>4.5</td><td>0.6</td><td>0.54</td><td>0.02</td></tr><tr><td>Titanium-modified Hastelloy N</td><td>78</td><td>13.6</td><td>7.3</td><td>&lt; 0.1</td><td>&lt; 0.01</td><td>0.14</td><td>0.5</td></tr></table>

The weight changes measured for the specimens in NCL-13 and NCL-14 showed an increase in mass transfer rate between 3500 and $4300\mathrm{hr}$ of exposure to the salt (Fig. 5). This was accompanied by perturbations in salt composition. Analyses of the circulating salts from these loops showed that the oxide content increased to above 2000 ppm (from initially less than 1000 ppm), and the nickel and molybdenum contents exceeded 100 ppm (from below 25 ppm). Also, the chromium and iron contents increased "normally" with time, as shown in Fig. 6.

After 4700 hr of operation, the helium gas regulator that provided the overpressure to NCL-13 failed and caused a surge of gas to the loop, stopping the salt flow. Circulation of the salt could not be resumed until a vacuum was pulled on the loop, which we believe removed a gas pocket. Shortly after circulation was restored, an electrical short, which eventually burned out a heater, occurred and heated the bottom of the hot leg to $870^{\circ}\mathrm{C}$ (1600°F). This disrupted the flow and caused a loss of $\mathrm{BF}_3$ from the loop, which changed the salt composition and plugged all the gas lines. The loop was drained of all salt, and plugged lines were replaced or unplugged. Other necessary repairs to the loop were made, and the loop was filled with new salt. The loop was then designated as NCL-13A.

![](images/4d7102ad25e30ceb3ea7401cd92539b30d12a407cce4f1406aa84b11093c6311.jpg)  
Fig. 5. Weight Change Versus Time for Standard and Titanium-Modified Hastelloy N Specimens in NCL-13 and NCL-14 Exposed to Fluoroborate Salt at Various Temperatures.

![](images/a57fa8e5816aae7a254bd6f9bb310df83cb4682b12e8bedc4a4f644920608a2c.jpg)  
Fig. 6. Average Concentrations of Iron and Chromium in the Fluoroborate Salt in NCL-13 and NCL-14.

After new fluoroborate salt was added to loop NCL-13A, circulation could not be achieved. We concluded that previous overheating of the loop had caused $\mathrm{BF}_3$ to evolve and had made the salt much richer in NaF. This in turn caused the higher melting NaF to segregate in the loop. To bring the composition back to normal, we added $\mathrm{BF}_3$ gas to the melt through the surge tank. The initial amounts of gas were dissolved in the salt, and additions continued until a slight overpressure built up over the salt. (No devices were available to measure the amount of $\mathrm{BF}_3$ gas added.) Circulation of the salt was then attempted and was successful. Only a small temperature difference $(55^{\circ}\mathrm{C})$ was obtained at first. Further additions of $\mathrm{BF}_3$ as before lowered the temperature of the salt in the cold leg and increased the temperature difference to about $125^{\circ}\mathrm{C}$ . Since more $\mathrm{BF}_3$ did not cause immediate changes and did not appear to dissolve in the salt, the additions of gas were stopped. The loop has since operated satisfactorily.

Loops NCL-13A and NCL-14 have now operated for two and three years, respectively. Figure 7 gives the weight changes of specimens at various temperatures as functions of operating time. The overall corrosion rates at the maximum temperature, $605^{\circ}\mathrm{C}$ , are 0.5 and 0.7 mil/year for loops NCL-13A and NCL-14, respectively. The attack is general, and actual measurements of specimens show changes in thickness agreeing with those calculated from weight changes. We will now discuss the circumstances that have affected the mass transfer conditions.

The air leaks in loops NCL-13A and NCL-14 occurred at various mechanical joints in the system, such as ball valves, level probes, and pressure gages, all located in the cover gas space above the circulating salt. We had gained extensive experience with similar mechanical joints before testing fluoroborate salt mixtures and had encountered no leakage problems. Therefore, the frequency of leaks in these two fluoroborate loops strongly suggests that the $\mathrm{BF}_3$ atmosphere in these tests has deteriorated our mechanical seals. We are currently investigating the chemical nature of the $\mathrm{BF}_3$ to determine any possible contaminants which might have caused such deterioration. Despite the known problems of air leakage, these loops have operated for over two years with the fluoroborate salt, and the overall corrosion rate is within acceptable limits.

![](images/880f8c2f7d4b0ebdb905ece786db458a581b23398c6fe720d6048810e7e5c978.jpg)

![](images/aab7e9ab2865d37424e80c4e9600690b30cc6ac3f9f774998326b9ecc54152b5.jpg)  
Fig. 7. Weight Change Versus Time for Standard Hastelloy N Specimens in NCL-13A and Titanium-Modified Hastelloy N Specimens in NCL-14 Exposed to Fluoroborate Salt at Various Temperatures.

We also used loop NCL-14 to determine the corrosion properties of pure Cr, Fe, Mo, and Nickel 280 (commercially pure nickel with $\mathrm{Al}_{2}\mathrm{O}_{3}$ added as a grain refiner) at $600^{\circ}\mathrm{C}$ in the fluoroborate mixture. As a consequence of the air leaks discussed above, the oxide content of the salt in loop NCL-14 was at an abnormally high level and indicated fairly strongly oxidizing conditions. We initially examined the pure metal specimens after a 234-hr exposure. On removal, we found that the chromium and iron specimens had completely disintegrated. The molybdenum specimen showed no weight change, and the nickel specimen showed a slight weight gain. The chromium and iron specimens were replaced, and a second experiment was conducted for 23 hr. Again, the molybdenum specimen did not change weight, and the nickel specimen showed a slight weight gain. Very little of the chromium specimen remained, and the weight loss of the iron specimen was $40\mathrm{mg/cm}^2$ (70 mils/year). Close examination of the chromium specimen showed it to be coated with a black reaction layer about 0.015 in. thick. Laser spectroscopy of the outer surface of the black material showed iron and boron as major constituents and sodium and chromium as minor constituents. However, x-ray diffraction of the bulk coating showed it to be over $90\%$ $\mathrm{NaBF}_4$ . This black coating has been observed on Hastelloy N specimens exposed to impure $\mathrm{NaBF}_4 - 8$ mole % NaF in the past,[22] but in these cases it was too thin or too adherent to remove and identify.

Attack of Hastelloy N by impure fluoroborate salt tends to be nonselective; that is, all components of Hastelloy N suffer oxidation, and surfaces of the alloy appear to recede uniformly. However, in this experiment with pure metals, only the chromium and iron were noticeably attacked, the chromium more than iron. We conclude, therefore, that the pure chromium and iron specimens in this system inhibited the attack of the nickel and molybdenum specimens. The inhibition apparently is much less when chromium and iron are present as alloying additions in Hastelloy N, presumably because their chemical activity in the alloy is too low or the rate at which they can enter the salt is too slow, being limited by solid-state diffusion in the alloy. When the

oxidation potential of the salt is reduced, however, as would be the case in a purer fluoroborate salt, attack of Hastelloy N becomes more selective, and the buffering effect of chromium may become more important. In loop tests of nickel-molybdenum alloys containing Fe, Nb, or W, DeVan observed $^{23}$ that the concentration of these elements in FLINAK $^{24}$ salt was lowered by the presence of chromium in the alloy. These observations suggest that the incorporation of an active metal such as chromium would effectively inhibit attack in a Hastelloy N-fluoroborate circuit.

Figure 8 shows optical and scanning electron micrographs of specimens from the hot and cold leg of NCL-13. These specimens were exposed to $\mathrm{NaBF}_4 - 8$ mole % NaF for 4180 hr at 580 and $476^{\circ}\mathrm{C}$ . The hot-leg specimen lost $3.3\mathrm{mg/cm}^2$ , and the cold-leg specimen gained $3.2\mathrm{mg/cm}^2$ . The surface of the hot-leg specimen, as seen in Fig. 8 (left) has been attacked nonuniformly and is heavily contoured. Figure 8 (right) shows that the cold-leg specimen is coated with a discontinuous deposit, which is essentially analyzed as Hastelloy N slightly enriched in nickel and molybdenum.

The dumped salt from NCL-13 was chemically analyzed, and the results are given in Table 3. The Cr, Fe, Ni, Mo, O, and $\mathrm{H}_2\mathrm{O}$ contents of the salt all showed large increases. Increases in the nickel and molybdenum content of the salt often indicate the onset of stronger oxidizing conditions, usually due to increased water or oxygen content. Thus the most obvious explanation of the composition changes and increased weight changes was contamination by water, which produced HF, which in turn attacked all the constituents of the container material. This was substantiated by the discovery of a faulty helium line common to both loops. This line admitted air.

Loop NCL-14 initially operated about 3500 hr with the oxide content in the salt between 500 and 1000 ppm. During that period the weight changes were small and predictable as a function of time. Wet air then

![](images/07097dc334f843d58c3899477d88b586445abc9f40838853416aa37600d72dfb.jpg)

![](images/0e5035772546ba1c582b6469a02bec9ca04efeb8045c71c7600fb729b8a10d8b.jpg)

![](images/83047a1c6003caa27c78b6ff22dff225c6de1dc9a3414ff08f59d1cf20f8a6bd.jpg)

![](images/37fe043ba21317404e6874e85819fa4e59d2f746a34eba0c268a3950b966dd7f.jpg)  
Fig. 8. Hastelloy N Specimens from NCL-13 Exposed to $\mathrm{NaBF}_4$ -8 mole % NaF for 4180 hr. Left: in hot leg at $580^{\circ}\mathrm{C}$ ; weight loss $3.3\mathrm{mg/cm}^2$ . Right: in cold leg at $476^{\circ}\mathrm{C}$ ; weight gain $3.2\mathrm{mg/cm}^2$ . Top: optical micrographs at $500\times$ , etched with glyceria regia. Bottom: scanning electron micrographs at $3000\times$ (left) and $1000\times$ .

Table 3. Chemical Analyses of Fluoroborate Salt in NCL-13   

<table><tr><td rowspan="2">Sample</td><td colspan="5">Content, ppm</td><td colspan="3">Content, wt %</td></tr><tr><td>Cr</td><td>Fe</td><td>N1</td><td>Mo</td><td>O</td><td>Na</td><td>B</td><td>F</td></tr><tr><td>Salt before loop operation</td><td>19</td><td>223</td><td>28</td><td>&lt; 10</td><td>459</td><td>21.9</td><td>9.51</td><td>68.2</td></tr><tr><td>Dumped salt circulated for 4700 hr</td><td>348</td><td>650</td><td>95</td><td>125</td><td>3000</td><td>21.7</td><td>9.04</td><td>67.0</td></tr></table>

came in contact with the salt through the defective gas line, and the water content and corrosion rate increased dramatically. During the next 5000 hr the oxide content of the salt decreased, and the corrosion rate again decreased as a function of time. The maximum rate of weight loss during this 5000-hr period was about $1.5 \times 10^{-3} \, \text{mg cm}^{-2} \, \text{hr}^{-1}$ (0.65 mil/year). This corrosion rate is double that measured during the earlier operating period.

The concentration of impurities in the salt in loop NCL-14 is given as a function of operating time in Fig. 9. The second change in corrosion rate, at some time between 11,000 and 13,000 hr, was due to a leaking standpipe ball valve. This last intake of impurities illustrates a continuing problem of detection (other than the obvious after-the-fact increase of impurities and corrosion rate), since the loop overpressure did not change significantly. Apparently moisture from the air effuses into the relatively moisture-free atmosphere of the loop (equalization of partial pressure) without the need for a gradient in overall pressure. In this last corrosion rate increase period the analyzed oxide content of the salt increased from 1300 to 4500 ppm. The ball valve was repaired, and the loop continued to operate.

As we have shown, abrupt increases in the slope of the weight change curves (increased rates of gain and loss) indicated changes in the oxidation potential of the salt, which were caused by inadvertent air leaks into the system. These slope changes were accompanied by increases in Cr, Ni, Fe, and Mo contents in the salt, which would indicate general attack of the alloy. Under conditions where external impurities did not

![](images/c828ea2fc3cefe387b39c0ceb94a02a2894564e6d115d0a6494fcb4badd3c1e9.jpg)  
Fig. 9. Variation of Impurity Contents with Time in $\mathrm{NaBF}_4 - 8$ mole % NaF Thermal Convection Loop NCL-14.

enter the loops, chromium was the only element removed from the alloy, and corrosion rates during these periods fell to as low as 0.08 mil/year.

# Loop NCL-17

Loop NCL-17, constructed of commercial Hastelloy N with removable specimens in each leg, is being operated to determine the effect of steam inleakage in a fluoroborate salt-Hastelloy N circuit. The maximum temperature is $607^{\circ}\mathrm{C}$ with a temperature difference of $107^{\circ}\mathrm{C}$ . This experiment has run for over 10,000 hr and is continuing in order to provide information on the immediate and long-range corrosion of the system after steam injection. The loop was operated for 1050 hr, the specimens were removed and weighed, and steam was forced into the flowing salt system through a

16-mil hole in a closed 1/4-in. Hastelloy N tube, simulating a leaking heat exchanger. Steam was forced into the system until the pressure of the cover gas began to increase, thus indicating that no more steam was soluble in the salt. Figure 10 shows the weight changes and temperatures for the specimens in NCL-17. As usual, the changes depend on temperature, and the rates decrease with time after an initial rapid rate. The corrosion rate appears to have stabilized, and no plugging conditions have been noted. Figure 11 shows the specimens from the loop 424 hr after exposure to steam. The specimens with the etched appearance have lost weight, and those that are darkened have gained weight.

For the last 3500 hr of operation, as shown in Table 4, the concentrations of impurity constituents in the salt (Fe, Cr, Ni, Mo, and O) remained relatively constant. The present chromium level is about 320 ppm. The results of this test show that the Hastelloy N system

![](images/d415cc983a5c55bc32d6ef5cd84df0563a5ac6400661be7f3512d324cf7561ee.jpg)  
Fig. 10. Weight Change Versus Time for Hastelloy N Specimens in NCL-17 Exposed to $\mathrm{NaBF}_4 - 8$ mole % NaF at Various Temperatures.

![](images/c18bb7376265c4942682e6b083fd59122459a4dc621322d3490bbd5f5a8f896d.jpg)  
Fig. 11. Hastelloy N Specimens from NCL-17 Exposed to $\mathrm{NaBF}_4 - 8$ mole % NaF. Specimens were exposed to salt for 1050 hr before steam injection and for 424 hr after steam injection. The specimens on the left were in the hot leg, and those on the right were in the cold leg. Specimens with the etched appearance lost weight, and the darkened specimens gained weight.

Table 4. Concentration of Impurities in NCL-17 Salt   

<table><tr><td rowspan="2">Salt</td><td rowspan="2">Circulation Time (hr)</td><td colspan="5">Concentration in Salt, ppm</td></tr><tr><td>Cr</td><td>Fe</td><td>Ni</td><td>Mo</td><td>O</td></tr><tr><td></td><td>48</td><td>56</td><td>211</td><td>8</td><td>5</td><td></td></tr><tr><td></td><td>1179</td><td>82</td><td>204</td><td>&lt; 5</td><td>&lt; 5</td><td>630</td></tr><tr><td></td><td>1180</td><td></td><td></td><td>Added steam</td><td></td><td></td></tr><tr><td></td><td>1182</td><td>109</td><td>222</td><td>51</td><td>71</td><td>1400</td></tr><tr><td></td><td>1468</td><td>243</td><td>303</td><td>74</td><td>56</td><td>1900</td></tr><tr><td></td><td>1973</td><td>259</td><td>341</td><td>9</td><td>8</td><td></td></tr><tr><td></td><td>2880</td><td>320</td><td>375</td><td>11</td><td>12</td><td>3600</td></tr><tr><td></td><td>4324</td><td>310</td><td>356</td><td>15</td><td>3</td><td>3600</td></tr><tr><td></td><td>6239</td><td>317</td><td>362</td><td>11</td><td>&lt; 2</td><td>3500</td></tr></table>

containing fluoroborate salt can tolerate inleakage of steam and, once the leak is repaired, can continue to operate without extensive damage even if the salt is not repurified.

Figure 12 shows micrographs of the specimens in the hottest and coldest positions. The attack seen in the hot leg is general, as expected for impurity-controlled mass transfer processes. Micrometer measurements show a loss of about 1 mil from specimen surfaces at the maximum temperature position. In Fig. 12(b) we see a large amount (about 2 mils) of deposited material. This material has been analyzed with an electron beam microprobe, and Table 5 gives the results for the substrate and the deposit. These results show that very little chromium has deposited. The nickel and molybdenum concentrations reached maxima of 74 and 56 ppm, respectively, 288 hr after the steam addition, decreased, and quickly leveled off to about 10 ppm each. From the microprobe evidence much of the nickel and molybdenum apparently deposited in the cold leg, although not in the same ratio as they exist in Hastelloy N. One may conclude that under highly oxidizing conditions, during which large weight changes occur (NCL-14 during the air leak and NCL-17 after steam inleakage), most of the changes are attributable to the movement of the

![](images/0e46a06a0460d537f18d759c740ec2e424d9fb4493de2a88f0d4a4b6f6099869.jpg)

![](images/17436534cda629a11ad9f8ec381a7a857e7651169ffd55646274638e4f2da8c0.jpg)  
Fig. 12. Microstructure of Standard Hastelloy N Exposed to $\mathrm{NaBF}_4 - 8$ mole % NaF in NCL-17 for 3942 hr. Steam was injected into salt after 1054 hr. (a) $607^{\circ}\mathrm{C}$ , weight loss $26.8\mathrm{mg/cm}^2$ , as polished; (b) $495^{\circ}\mathrm{C}$ , weight gain $14.8\mathrm{mg/cm}^2$ , as polished. A relatively spongy surface layer on this sample is about 2 mils thick. $500\times$ .

Table 5. Microprobe Analysis of Specimen in Coldest Position (493°C) in Loop NCL-17 Exposed to Fluoroborate Salt for 4000 hr; Steam Injected into Salt 1000 hr after Beginning of Run   

<table><tr><td rowspan="2">Element</td><td colspan="2">Composition,a wt %</td></tr><tr><td>Substrate</td><td>Deposit</td></tr><tr><td>Ni</td><td>73.7</td><td>34.8</td></tr><tr><td>Mo</td><td>14.3</td><td>30.6</td></tr><tr><td>Cr</td><td>6.8</td><td>&lt; 0.5</td></tr><tr><td>Fe</td><td>3.8</td><td>2.9</td></tr><tr><td>P</td><td></td><td>3.0b</td></tr><tr><td>Undetermined</td><td></td><td>~ 30</td></tr></table>

$^{\mathbf{a}}$ Corrected for absorption, secondary fluorescence, and atomic number effects.   
bThin layer close to sample surface.

normally stable nickel and molybdenum. Any increased chromium removal from the hot leg is noted only as an increase in the chromium concentration in the salt. The phosphorus found in the deposit was apparently from a phosphate impurity in the steam.

Figure 13 shows optical and scanning electron micrographs of specimens from the hot and cold leg of NCL-17. The specimens at 593 and $500^{\circ}\mathrm{C}$ were exposed to the salt for 1050 hr, and then steam was injected into the loop. The specimens then remained in the loop for an additional 9000 hr. The total weight loss of the hot-leg specimen was $40.9\mathrm{mg/cm}^2$ , and the weight gain of the cold leg was $16.0\mathrm{mg/cm}^2$ . In Fig. 13 (top left) we see that the surface has receded uniformly, although a Widmanstätten precipitate was left in relief [Fig. 13 (lower left)]. Figure 13 (top right) shows a dark deposit on the cold-leg specimen, and the deposit exhibits a layered structure when viewed from above [Fig. 13 (lower right)].

![](images/5710addac38ba5201be1291785ff4d579cad5daaa78f088fc8c6d434b69637e2.jpg)

![](images/6c5ffab032e53576a8738821539221424727b8677f663ce42eeff0753716351f.jpg)

![](images/c64633c60ebba8a193cb3b3361771acb7309720abc10ae0bf4c8841203b52e32.jpg)

![](images/b163cdd42266960642e9df308213b483383b7c76958cf915c27e3fce365862d9.jpg)  
Fig. 13. Hastelloy N Specimens from NCL-17 Exposed to $\mathrm{NaBF}_4$ -8 mole % NaF for 10,050 hr (1050 hr before Steam Addition). Left: in hot leg at $593^{\circ}\mathrm{C}$ ; weight loss $40.9\mathrm{mg/cm}^2$ . Right: in cold leg at $500^{\circ}\mathrm{C}$ ; weight gain $16.0\mathrm{mg/cm}^2$ . Top: optical micrographs at $500\times$ , etched with glyceria regia Bottom: scanning electron micrographs at $1000\times$ .
