Repository: ondrejch/msr_kb

# MSR KB Bundle

## Purpose

This repository preserves a deterministic, provenance-backed knowledge base for historical molten-salt reactor research.

It has two complementary uses:

- **historical knowledge base** under `kb/` for document-grounded entities, topics, timelines, reports, and normalized claims
- **distilled research layer** under `kb/distilled/` and `kb/wiki/research-guides/` for reusable salts, materials, compatibility, reactor-physics, and system-dynamics knowledge

The pipeline is intentionally deterministic: all generated outputs are derived from OCRed source documents and should remain traceable back to specific documents, sections, and line ranges.

File: pdf/ORNL-TM-0326/ORNL-TM-0326/hybrid_ocr/ORNL-TM-0326.md (part 2 of 2)
![](images/3d8d3e1b57d12f28ca78e18580ea72a55d088ce771256a28cc504d757a0968cb.jpg)
It is felt that environments which cause nitriding enhance the creep properties through the same mechanisms just discussed for carburization. However, the conditions under which nitrogen is absorbed are important. During tests in pure nitrogen nitrides were formed at 1500 and $1700^{\circ}\mathrm{F}$ (816 and $927^{\circ}\mathrm{C}$ ) but those formed at $1500^{\circ}\mathrm{F}$ ( $816^{\circ}\mathrm{C}$ ) were only in areas that had undergone large deformation. At $1700^{\circ}\mathrm{F}$ ( $927^{\circ}\mathrm{C}$ ), nitride formation was more general and large quantities of nitrogen were introduced.

A series of tests at $1700^{\circ}\mathrm{F}$ ( $927^{\circ}\mathrm{C}$ ) in air showed that the formation of nitrides was a definite function of the strain rate and probably depended also upon the time of exposure (Table II). At $1500^{\circ}\mathrm{F}$ ( $816^{\circ}\mathrm{C}$ ) no nitride formation was observed in specimens tested for as long as 3025 hr in air. However, Dulis and Smith [4] describe a type 304 stainless steel specimen tested in air at $1500^{\circ}\mathrm{F}$ ( $816^{\circ}\mathrm{C}$ ) for 10,000 hr in which nitrides were formed. On the basis of the results just described it was concluded that the formation of nitrides in type 304 stainless steel tested in air was a function of the strain rate, the temperature, and the time of exposure. The combination of factors necessary to produce nitriding is one which will make a clean surface available to the nitrogen. If the

strain rate is not sufficient for the reactive metal surface to be exposed, extremely long times are required for the nitrogen to permeate or diffuse through the surface oxide.

The influence of oxygen on the creep properties was one of strengthening at $1700^{\circ}\mathrm{F}$ ( $927^{\circ}\mathrm{C}$ ), the mechanism probably being that of internal oxidation, but was somewhat deleterious at $1500^{\circ}\mathrm{F}$ ( $816^{\circ}\mathrm{C}$ ) (cf. Figs. 1 and 2). In an effort to better understand the influence of oxygen at $1500^{\circ}\mathrm{F}$ ( $816^{\circ}\mathrm{C}$ ) a series of tests at various oxygen partial pressures were run. A marked strengthening was observed at very low oxygen levels but subsequently became reduced at higher levels (Figs. 3 and 4). This difference was manifested both through an influence on the secondary creep rate and by the rupture life. The crack density increased as the oxygen concentration was increased (Fig. 5). The results of these tests are currently unexplainable since all of the oxygen pressures except the lowest resulted in surface oxidation. However, they cause strengthening by the mechanism of internal oxidation in this material at $1500^{\circ}\mathrm{F}$ ( $816^{\circ}\mathrm{C}$ ) and oxygen pressures near 1 atm to be viewed with skepticism.

In light of the observations made regarding the behavior of materials in pure oxygen at $1500^{\circ}\mathrm{F}$ ( $816^{\circ}\mathrm{C}$ ), there is some doubt as to the mechanism responsible for the enhancement of creep properties observed in air at this temperature. It was pointed out previously that no nitrides were visible in specimens tested in air at $1500^{\circ}\mathrm{F}$ ( $816^{\circ}\mathrm{C}$ ). Although vacuum-fusion analyses do not indicate a substantial increase in nitrogen, they do represent the average of a cross section of the specimen; consequently, the nitrogen concentration could be relatively high near the surface without raising the average. Therefore it is presently postulated that the

observed strengthening in air at $1500^{\circ}\mathrm{F}$ ( $816^{\circ}\mathrm{C}$ ) was due to nitrogen near the surface inhibiting the formation and propagation of cracks. At $1700^{\circ}\mathrm{F}$ ( $927^{\circ}\mathrm{C}$ ), however, oxidation did seem to provide some degree of strengthening, and the enhancement of creep properties in air may be a consequence of both nitriding and oxidation.

Oxidation also occurred in CO and $\mathrm{CO}_{2}$ environments. In light of the tests run in pure oxygen, it is felt that such strengthening was due primarily to carburization.

At $1500^{\circ}\mathrm{F}$ ( $816^{\circ}\mathrm{C}$ ) the creep properties were essentially the same in argon and hydrogen; at $1700^{\circ}\mathrm{F}$ ( $927^{\circ}\mathrm{C}$ ), however, they were inferior in hydrogen, probably because of the removal of carbon by the hydrogen.

An improvement in the creep resistance of type 304 stainless steel was obtained by the addition of carbon but was accompanied by a reduction in rupture ductility. The following generalizations concerning the influence of carbon content seem to be warranted:

1. The ductility was reduced as the carbon content was increased.   
2. Surface layers high in carbon served as nucleation sites for cracks which propagated across the test piece. Hence, for a given average carbon content, the ductility was higher if the carbon was uniformly distributed.

Although the ductility was not reduced to an alarming level by moderate carbon additions, the problem is worthy of serious consideration. It is conceivable that carbon concentrations in excess of 1 or 2 wt % may result over long periods of use in a carburizing environment. Another reason for concern is that the role of carbon distribution has not been

evaluated. Carbon distributions more embrittling in nature than those studied might easily be obtained as a result of the mechanical and thermal cycling that might be encountered during the operation of a reactor.

# Nickel-Base Alloys

The creep-rupture results for Inconel (Fig. 16) showed that the strengthening effect of an oxidizing environment was manifested principally through increasing the time of tertiary creep. It was shown further (Fig. 19) that severe cracking occurred in an oxidizing atmosphere but that none of the cracks were able to propagate to failure. Hence it was concluded that the strengthening effect in this material was due to the internal oxidation of impurities and the resulting dispersion of oxide particles, which retarded the propagation of nucleated cracks. Similar observations were made of "A" nickel and reported previously [7]. A significant observation made during the current work was that the creep behavior of Inconel is the same in air and in oxygen at $1500^{\circ}\mathrm{F}$ ( $816^{\circ}\mathrm{C}$ ). Different rates were observed for type 304 stainless steel under similar conditions.

Since Inconel can be carburized and nitrided in a manner similar to type 304 stainless steel, the introduction of significant quantities of carbon and nitrogen results in strengthening. Pure nickel and nickel-base alloys which do not contain carbide-forming elements cannot be significantly strengthened by these processes because of the very low solubility of carbon and nitrogen in these materials.

The creep properties of Inconel in hydrogen were inferior to those observed in argon (Fig. 20). It was also noted that the environmental

effect becomes greater as the strain rate decreases and that it does not result in any embrittlement of the metal. Data were obtained (Table IV) which showed that the environmental influence is reversible, at least for high-purity nickel.

Following these observations, proposal of a mechanism to account for the observed behavior is needed. Two obvious possibilities deserve attention: (1) some chemical change occurs; for example, subsurface oxides may be reduced by hydrogen to form water such as has been observed in copper [8], although this results in a loss of ductility, which is contrary to experimental observations in the present case; (2) carbon is removed by surface decarburization. Chemical analyses indicated that this second process does not occur at a detectable rate. The fact that an environmental effect was observed with high-purity nickel does not substantiate an impurity effect, nor does the reversible nature of the effect. However, sufficient work has not been done to completely eliminate the possibility of an impurity effect.

Another possibility, resulting from the mechanism proposed for low-temperature embrittlement [9], is that segregation of hydrogen around a crack nuclei is required for a crack to form. For example, Livshitz et al. [10] observed that welds in steels were embrittled by prolonged heating in hydrogen in the range 500 to $600^{\circ}\mathrm{C}$ . They proposed that this loss in toughness must be associated not only with the possibility of iron-carbide decomposition and the formation of methane but also with the hydrogen atoms diffused in the metal combining into molecules, causing stresses in microregions and embrittlement of the material. The quite high mobility of hydrogen [11] in nickel at elevated temperatures,

however, makes any mechanism which depends upon the segregation of hydrogen seem unrealistic.

A further discussion of how hydrogen influences the creep behavior of nickel-base alloys would require a clear picture of the creep process in the absence of hydrogen. Any review of the huge volume of work carried out in an effort to define and understand high-temperature creep processes is beyond the scope of this paper, and the reader is referred to the excellent review by Davies and Dennison [12]. However, the concept of high-temperature stress rupture, as presented by Cottrell [13], is worthy of brief mention because of its relevance. Cottrell envisions two processes which ultimately lead to intergranular failure: one occurring at high strain rates and involving the formation of cracks at triple points or at other points of high stress concentrations, and the other becoming operative when small stresses are applied for long periods of time. In the latter process small holes nucleate at grain boundaries and grow as a result of vacancy condensation. It is currently proposed that the first deformation process is not significantly influenced by the presence of hydrogen but that the second process is affected, possibly through a reduction of the surface energy. This would in turn increase the driving force for the growth of voids by vacancy condensation. There are numerous details of this hypothesis which must be filled in and work toward this end is currently in progress.

# Niobium

Work reported previously [3] illustrating the influence of oxygen, nitrogen, and hydrogen on the room-temperature bend strength of pure niobium is reviewed briefly here. Although oxygen is an effective

strengthener, concentrations in excess of 3000 ppm result in serious embrittlement. Nitrogen is a very potent strengthensener. For example, increasing the nitrogen content from 48 ppm to 460 ppm changes the yield strength from 41,000 psi to 84,200 psi. However, a concentration as high as 1000 ppm drastically reduces the rupture ductility. This may be due in part to the presence of a very thin nitride film on the surface. The homogenization treatment was not sufficient to effect complete homogenization.

Hydrogen concentrations in excess of 500 ppm seriously embrittle niobium at room temperature. A slight amount of strengthening is observed with the addition of small concentrations of hydrogen. The absorption rate of hydrogen in niobium seems to be greatest in the range 500 to $600^{\circ}\mathrm{C}$ , where a stable hydride is formed. The kinetics of formation of this hydride were observed to be quite rapid and the hydride was formed in all specimens cooled through the above temperature range in the presence of hydrogen or water vapor.

A very limited number of creep and tensile tests at approximately $1800^{\circ}\mathrm{F}$ (982°C) showed that moderate oxygen and nitrogen additions improved the high-temperature strength of niobium. The strength was decreased by the presence of hydrogen or water vapor.

The present studies showed that carbon additions did not result in gross improvements in the room-temperature strength of niobium. For example, increasing the carbon concentration from 140 to 2100 ppm increased the yield strength only from 41,000 to 47,400 psi. The material was not embrittled by this large quantity of carbon.

# SUMMARY AND CONCLUSIONS

The experimental observations which have been presented illustrate the effects of several gaseous environments on the mechanical properties of type 304 stainless steel, Inconel, high-purity nickel, and niobium. Type 304 stainless steel was studied over the range 1500 to $1700^{\circ}\mathrm{F}$ (816 to $927^{\circ}\mathrm{C}$ ) in environments of Ar, $\mathrm{H}_{2}$ , CO, $\mathrm{CO}_{2}$ , $\mathrm{N}_{2}$ , air, and $\mathrm{O}_{2}$ . To evaluate the influence of $\mathrm{CO}_{2}$ on rupture ductility, a series of tensile tests were run on samples which had been exposed to $\mathrm{CO}_{2}$ for various times over the range 1100 to $1700^{\circ}\mathrm{F}$ (593 to $927^{\circ}\mathrm{C}$ ). Inconel was studied in Ar, $\mathrm{H}_{2}$ , $\mathrm{N}_{2}$ , $\mathrm{O}_{2}$ , and air environments at $1500^{\circ}\mathrm{F}$ (816°C). High-purity nickel was studied in argon and hydrogen environments at 1500 and $1700^{\circ}\mathrm{F}$ (816 and $927^{\circ}\mathrm{C}$ ). A review is presented on the influence of additions of oxygen, nitrogen, and hydrogen on the room-temperature properties of niobium as evaluated by bend tests on samples containing controlled amounts of each impurity. Also reviewed are the high-temperature creep properties of niobium as evaluated in environments of dry hydrogen, wet hydrogen, wet argon, argon plus air, nitrogen, and pure argon. New data are presented on the effect of carbon additions to niobium on the room-temperature bend properties.

Type 304 Stainless Steel. - 1. Creep data determined in pure argon are conservative values for design purposes compared with data obtained in all environments except hydrogen and possibly pure oxygen.

2. Air and nitrogen increase the creep resistance at 1500 and $1700^{\circ}\mathrm{F}$ (816 and $927^{\circ}\mathrm{C}$ ). It is felt that nitrogen absorption is primarily responsible for the observed strengthening in air.

3. Carburization occurs in environments of CO and $\mathrm{CO}_{2}$ and both environments increase the creep resistance. Various types of carbide dispersions can be obtained by different mechanical and thermal treatments.   
4. The ductility is reduced as a result of carburization, with the extent dependent upon the quantity of carbon absorbed by the material and the distribution of the carbon.

Inconel. - 1. The creep-rupture life is improved by oxidizing conditions, manifested through an increase in the duration of tertiary creep. Equivalent creep rates are observed in air and in oxygen.   
2. The creep strength is improved in a nitrogen environment as a result of nitrogen absorption.   
3. The creep properties of several nickel-base alloys in a hydrogen environment were observed to be inferior to those in argon. This effect was manifested through both an increase in the secondary creep rate and a decrease in the time required for the initiation of tertiary creep. The rupture ductility is not significantly affected. Tests on high-purity nickel have shown the effect to be reversible.

Niobium. - 1. The room-temperature strength of pure niobium is improved by additions of oxygen, nitrogen, carbon, and hydrogen. Nitrogen seems to be the most potent strengthensener. Embrittlement results from additions of nitrogen greater than 1000 ppm, of oxygen in excess of 3000 ppm, and of hydrogen greater than 500 ppm. Carbon additions as high as 2100 ppm do not seriously reduce the ductility.

2. The creep properties of niobium at elevated temperatures are improved by environments which result in the absorption of oxygen or nitrogen.

The ductility reductions are not so severe as those observed at room temperature.

3. The high-temperature creep strength in a hydrogen environment is inferior to that observed in argon.

These results indicate that no material has a unique set of strength values, but rather that various properties are exhibited as the service environment is changed. They also show that all environmental influences are not undesirable. In fact, most materials exhibit their minimum strength in neutral or reducing conditions. Since environmental influences cannot be eliminated, it is important that the reactor designer understand these influences and use them to his advantage. It is hoped that the findings reported herein will contribute to a general understanding of gas-metal interactions and their influence on the mechanical behavior of metals.

# ACKNOWLEDGMENT

The author would like to acknowledge the able assistance of several service groups at the Oak Ridge National Laboratory in carrying out this research and in preparing this paper: the Analytical Chemistry Division, the Graphic Arts Department, and the Metallography and the Reports Office groups of the Metals and Ceramics Division. The mechanical property tests were conducted by E. Bolling, J. East, V. G. Lane, and C. Dollins. Annealing and metal compatibility tests were conducted by B. McNabb and K. W. Boling. The assistance through consultation of co-workers W. R. Martin and J. R. Weir is gratefully acknowledged.

# REFERENCES

1. P. N. Garay, "Hydrogen as a Reactor Coolant," Nuclear Power 5(51), 96 (July 1960).   
2. H. E. McCoy, W. R. Martin, and J. R. Weir, "Effect of Environment on the Mechanical Properties of Metals," p 163 in 1961 Proceedings of the Institute of Environmental Sciences National Meeting April 5, 6, 7, 1961, Washington, D. C.   
3. H. E. McCoy and D. A. Douglas, "Effect of Various Gaseous Contaminants on the Strength and Formability of Columbium," p 85 in Columbium Metallurgy, D. L. Douglass and F. W. Kunz, editors, Interscience Publishers, Inc., New York, 1961.   
4. E. J. Dulis and G. V. Smith, "Formation of Nitrides from Atmospheric Exposure During Creep Rupture of $18\%$ Cr, $8\%$ Ni Steel," Transactions of the American Institute of Mining and Metallurgical Engineers 194, 1083 (1952).   
5. R. W. Swindeman and D. A. Douglas, "Improvement of High-Temperature Properties of Reactor Materials After Fabrication," Journal of Nuclear Materials 1, 49-57 (1959).   
6. F. Garafalo et al., "The Creep Behavior of an Austenitic Stainless Steel as Effected by Carbides Precipitated on Dislocations," Transactions of the American Society for Metals 54, 430 (1961).   
7. D. A. Douglas, "The Effect of Environment on High-Temperature Creep Properties of Metals and Alloys," pp 429-447 in High-Temperature Materials, R. R. Hehemann and G. M. Ault, editors, John Wiley and Sons, New York, 1959.

8. F. N. Rhines, "Hydrogen Embrittlement of Pure Copper and of Dilute Copper Alloys by Alternate Oxidation and Reduction," Transactions of the American Institute of Mining and Metallurgical Engineers 143, 312 (1941).   
9. R. Troiano, "The Role of Hydrogen and Other Interstitials in the Mechanical Behavior of Metals," Transactions of the American Society for Metals 52, 54 (1960).   
10. L. S. Livshitz et al., "Effect of Heating in Hydrogen at High Temperature on the Embrittlement of Welds," Metallovedenie i Obrabotka Metallov 1959, No. 9, pp 52-55.   
11. M. L. Hill and E. W. Johnson, "The Diffusivity of Hydrogen in Nickel," Acta Metallurgica 3, 566 (1955).   
12. P. W. Davies and J. P. Dennison, "A Review of Intergranular Fracture Processes in Creep," Journal of the Institute of Metals 87, 119 (1958-59).   
13. A. H. Cottrell, "Theoretical Aspects of Fracture," p 38 in Fracture, ed. by B. L. Averback et al., Technology Press of Massachusetts Institute of Technology and John Wiley and Sons, New York, 1961.

.   
4   
  
  
.   
  
  
.

# DISTRIBUTION

l. Biology Library 28. J. H Frye, Jr.   
2-3. Central Research Library 29. A. E. Goldman   
4. Reactor Division Library 30. R. J. Gray   
5. ORNL - Y-12 Technical Library 31. B. L. Greenstreet Document Reference Section 32. H. O. Hornc

6-15. Laboratory Records 33-35. M. R. Hill

16. Laboratory Records, ORNL RC 36. N. E. Hinkle   
17. ORNL Patent Office 37. H. Inouye   
18. G. M. Adamson 38. H. G. MacPherson   
19. R. J. Beaver 39. W. D. Manly   
20. M. Bender 40. W. R. Martin   
21. B. Borie 41. R. W. McClung   
22. J. V. Cathcart 42-46. H. E. McCoy   
23. J. H. Coobs 47. C. J. McHargue   
24. J. L. Cook 48. P. Patriarca   
25. J. E. Cunningham 49. J. L. Scott   
26. J. H. Devan 50. O. Sisman   
27. D. A. Douglas 51. G. M. Slaughter

52. R. L. Stephenson   
53. W. C. Thurber   
54. G. M. Tolson   
55. J. Venard   
56. J. R. Weir   
57. W. J. Werner   
58. J. W. Woods

59-73. Division of Technical Information Extension (DTIE)

74. Research and Development Division AEC-ORO

75-76. D. F. Cope, AEC-ORO
