Repository: ondrejch/msr_kb

# MSR KB Bundle

## Purpose

This repository preserves a deterministic, provenance-backed knowledge base for historical molten-salt reactor research.

It has two complementary uses:

- **historical knowledge base** under `kb/` for document-grounded entities, topics, timelines, reports, and normalized claims
- **distilled research layer** under `kb/distilled/` and `kb/wiki/research-guides/` for reusable salts, materials, compatibility, reactor-physics, and system-dynamics knowledge

The pipeline is intentionally deterministic: all generated outputs are derived from OCRed source documents and should remain traceable back to specific documents, sections, and line ranges.

File: pdf/ORNL-TM-1853/ORNL-TM-1853/hybrid_ocr/ORNL-TM-1853.md (part 2 of 6)
# OAK RIDGE NATIONAL LABORATORY
near $700^{\circ}\mathrm{F}$ (see Fig. 1) but it is both viscous and expensive. The alkali metals, excellent coolants with real promise in other systems, are undesirable here since they react vigorously with both fuel and steam. Less noble metal coolants such as $\mathsf{Pb}^{\circ}$ or $\mathsf{Bi}^{\circ}$ might be tolerated, but they may not prove compatible with Hastelloy N.

Several binary chloride systems are known $^{19}$ to have eutectics melting below (in some cases much below) $700^{\circ}\mathrm{F}$ . These binary systems do not, however, appear especially attractive since they contain high concentrations of chlorides $\left[\mathrm{TlCl}_{2}, \mathrm{ZnCl}_{2}, \mathrm{BiCl}_{2}, \mathrm{CdCl}_{2}, \mathrm{or} \mathrm{SnCl}_{2}\right]$ , which are easily reduced and, accordingly, corrosive or chlorides $\left[\mathrm{AlCl}_{3}, \mathrm{ZrCl}_{4}, \mathrm{HfCl}_{4}, \mathrm{or} \mathrm{BeCl}_{2}\right]$ which are very volatile. The only binary systems of stable, non-volatile chlorides are those containing LiCl; LiCl-CsCl (330°C at 45 mole % CsCl), LiCl-KCl (355°C at 42 mole % KCl), LiCl-RbCl (312°C at 45 mole % RbCl). Such systems would be relatively expensive if made from ${}^{7}\mathrm{LiCl}$ , and they could lead to serious contamination of the fuel if normal LiCl were used.

Very few fluorides or mixtures of fluorides are known to melt at temperatures below $370^{\circ}\mathrm{C}$ . Stannous fluoride $(\mathrm{SnF}_2)$ melts at $212^{\circ}\mathrm{C}$ . This material is probably not stable during long term service in Hastelloy N; moreover, its phase diagrams with stable fluorides (such as NaF or KF) probably show high melting points at relatively low alkali fluoride concentrations.

Coolant mixtures of most interest at present are those based on fluoborates of the alkali metals. The binary system $\mathrm{NaF - NaBF}_4$ is described $^{19,20}$ as having a eutectic (at 60 mole $\%$ $\mathrm{NaBF}_4$ ) melting at $580^{\circ}\mathrm{F}$ . Preliminary unpublished studies at this Laboratory suggest strongly that this

published diagram is in error, and that the $\mathrm{NaF - NaBF}_4$ eutectic melts at near $716^{\circ}\mathrm{F}$ . There is some evidence to suggest that boric oxide substantially lowers the freezing point of $\mathrm{NaF - NaBF}_4$ mixtures and we believe that the Russian workers may have used quite impure materials. It is likely, however, that the material (perhaps even with a moderate amount of $\mathrm{B}_{2}\mathrm{O}_{3}$ ) may be useful. It should prove sufficiently stable to radiation for service as coolant, and the equilibrium pressure due to

$$
\mathrm {N a B F} _ {4 \ell} \neq \mathrm {B F} _ {3} + \mathrm {N a F} _ {\ell}
$$

should prove satisfactorily low. Estimates of the heat transfer and fluid properties of this material appear attractive. The extraordinarily high cross section of boron should permit small leaks in the heat exchanger to be recognized immediately, and removal of traces of $\mathsf{BF}_3$ from the fuel by continued treatment with HF should be possible. Compatibility of the NaF-NaBF $_4$ mixture with Hastelloy N will probably be satisfactory (see subsequent sections), but such compatibility remains to be demonstrated.

If the $\mathrm{NaF - NaBF_4}$ eutectic system proves unsuitable by virtue of its freezing point, preliminary data (see Fig. 11) suggests that freezing points below $700^{\circ}\mathrm{F}$ can be obtained in the ternary system $\mathrm{NaF - KF - BF}_3$ .

Should experience prove the $\mathrm{NaF - NaBF_4}$ mixture (or its close relatives) unsuitable, coolant compositions which will meet the low liquidus temperature specification may be chosen in the $\mathrm{NaF - BeF_2}$ systems. These materials are almost certainly compatible with Hastelloy N, and they possess adequate specific heats and low vapor pressures (see section below). They (especially those including LiF) are moderately expensive, and their viscosities at low temperature are certain-

![](images/f1c1c5c85df327b0f9cdd718dcd166f97a5f5ed102e40824c5630f326f82acce.jpg)  
Fig. 11. The System NaF-KF-BF<sub>3</sub> (Preliminary)

# Physical Properties of MSBR Liquids

Estimates of some of the physical properties of the proposed MSBR blanket and fuel salts are listed in Table 3. Estimated values for four possible secondary coolants are given in Table 4.

Table 3. Composition and Properties of Fuel and Blanket Salts   

<table><tr><td>Composition (mole %)</td><td colspan="2">Fuel</td><td colspan="2">Blanket</td></tr><tr><td></td><td>LiF</td><td>65.9</td><td>LiF</td><td>71</td></tr><tr><td></td><td>BeF2</td><td>33.9</td><td>ThF4</td><td>27</td></tr><tr><td></td><td>UF4</td><td>0.2</td><td>BeF2</td><td>2</td></tr><tr><td>Liquidus Temperature:</td><td></td><td></td><td></td><td></td></tr><tr><td>°C</td><td colspan="2">457</td><td colspan="2">560</td></tr><tr><td>°F</td><td colspan="2">855</td><td colspan="2">1040</td></tr><tr><td>Physical Properties:</td><td colspan="2">At 600°C</td><td colspan="2">At 600°C</td></tr><tr><td></td><td colspan="2">1112°F</td><td colspan="2">1112°F</td></tr><tr><td>Density, lb/ft3</td><td colspan="2">125</td><td colspan="2">280</td></tr><tr><td>Heat Capacity, Btu lb-1(°F)-1</td><td colspan="2">0.55</td><td colspan="2">0.22</td></tr><tr><td>Viscosity, centipoise</td><td colspan="2">8.6</td><td colspan="2">21</td></tr><tr><td>Vapor Pressure, mm</td><td colspan="2">Negligible</td><td colspan="2">Negligible</td></tr><tr><td>Thermal Conductivity, watts/(°C-cm)</td><td colspan="2">0.011</td><td colspan="2">0.077</td></tr></table>

ly higher than are desirable. It is possible that substitution of $\mathrm{ZrF}_4$ or even $\mathrm{AlF}_3$ for some of the $\mathrm{BeF}_2$ will provide liquids of lower viscosity at no real expense in liquidus temperature.

Table 4. Composition and Properties of Four   
Possible Secondary Coolants   

<table><tr><td>Composition (mole %)</td><td>A</td><td>B</td><td>C</td><td>D</td><td>E</td></tr><tr><td></td><td>NaF 4</td><td>NaF</td><td>7.7 LiF 5</td><td>LiF 23</td><td></td></tr><tr><td></td><td>NaBF496</td><td>NaBF4KBF4</td><td>83.65 NaF 53</td><td>NaF 41</td><td>NaF 57</td></tr><tr><td></td><td></td><td></td><td>8.65 BeF242</td><td>BeF236</td><td>BeF243</td></tr><tr><td>Liquidus Tem- perature:</td><td></td><td></td><td></td><td></td><td></td></tr><tr><td>°C</td><td>380</td><td>370</td><td>318</td><td>328</td><td>340</td></tr><tr><td>°F</td><td>716</td><td>700</td><td>604</td><td>622</td><td>634</td></tr><tr><td>Physical Proper- ties at 850°F 454°C)a</td><td></td><td></td><td></td><td></td><td></td></tr><tr><td>Density, 1b/ft3</td><td>130</td><td>130</td><td>138</td><td>136</td><td>139</td></tr><tr><td>Heat Capacity Btu. 1b-1(°F)-1</td><td>0.4</td><td>0.4</td><td>0.45</td><td>0.47</td><td>0.44</td></tr><tr><td>Viscosity, centi- poise</td><td colspan="2">15 (436°C) 25</td><td>50</td><td>35</td><td>55</td></tr><tr><td colspan="2">Vapor Pressure at 1125°F (607°C)b, mm 310c</td><td>253c</td><td>Negligible</td><td>Negligible</td><td>Negligible</td></tr><tr><td>Thermal Conductiv- ity (watts/°C-cm)</td><td>0.008</td><td>0.0075</td><td>0.01</td><td>0.01</td><td>0.01</td></tr></table>

Mean temperature of coolant going to the primary heat exchanger.   
bHighest normal operating temperature of coolant.   
cRepresents decomposition pressure due to $\mathsf{MBF}_4\to \mathsf{BF}_3 + \mathsf{MF}$

The densities were calculated from the molar volumes of the pure components by assuming the volumes to be additive. The heat capacities were estimated by assuming that each gram atom in the mixture contributes 8 calories per degree centigrade. The value of 8 is the approximate average from a set of similar fluoride melts.[22]

The viscosity of the fuel and coolants C, D, and E were estimated from other measured LiF-BeF $_2$ and NaF-BeF $_2$ mixtures;[23,24,25] the viscosity of the blanket salt was estimated from measurements[24] of mixtures which contained UF $_4$ instead of ThF $_4$ . The viscosity of coolant A could not be reliably estimated because of the absence of measurements on this composition. However, the viscosity of the major components, NaBF $_4$ , is about 14 cp at $436^{\circ}\mathrm{C}$ .[26]

The vapor pressures of the fuel, blanket, and coolants C, D, and E are considered negligible; extrapolation of measurements on similar mixtures yielded pressures less than 0.1 millimeter. The partial pressure of $\mathrm{BF}_3$ above the fluoroborate coolant mixture was calculated from measurements on pure $\mathrm{NaBF}_4$ , by assuming that NaF, $\mathrm{NaBF}_4$ , and $\mathrm{KBF}_4$ form an ideal (in the sense of Raoult's Law) solution.

The values given are unlikely to be in error to an extent sufficient to remove the fluid from consideration. It is clear from the fact that estimates, rather than experimentally determined values, are used in these tables that a program must be devoted to measurement of physical properties for the pertinent materials.

# CHEMICAL COMPATIBILITY OF MSRE MATERIALS

Successful operation of the MSRE requires compatibility of the molten fuel mixture with unclad graphite and Hastelloy N during years of rapid circulation of the fuel through an appreciable temperature gradient. Such compatibility must, moreover, be assured while the fission process produces its intense radiation field and the buildup of fission product species. To evaluate these implied problems has required a large research and development program in which many tests have been conducted over a period of several years.

Details and specific findings of the large program of corrosion testing are presented as a separate paper in this series.[28] In brief, compatibility of the MSBR materials is assured by choosing as melt constituents only fluorides that are thermodynamically stable toward the moderator graphite and toward the structural metal, Hastelloy N, a nickel alloy containing about $16\%$ Mo, $7\%$ Cr, and $5\%$ Fe. The fuel and blanket components $(\mathrm{LiF}, \mathrm{BeF}_2, \mathrm{UF}_4, \mathrm{and} \mathrm{ThF}_4)$ are much more stable than the structural metal fluorides $(\mathrm{NiF}_2, \mathrm{FeF}_2, \mathrm{and} \mathrm{CrF}_2)$ ; accordingly, the fuel and blanket have a minimal tendency to corrode the metal. Such selection, combined with proper purification procedures, provides liquids whose corrosivity is within tolerable limits. The chemical properties of the materials and the nature of their several interactions, both with and without radiation and fission, are described briefly in the following.

# Stability of $\mathbf{U}\mathbf{F}_3$ and $\mathbf{U}\mathbf{F}_4$

Pure, crystalline uranium trifluoride is stable, under an inert atmosphere, to temperatures in excess of $1000^{\circ}\mathrm{C}$ , but it disproportionates at

sufficiently high temperatures by

$$
4 U F _ {3} ^ {\neq} 3 U F _ {4} + U ^ {\circ}.
$$

Long, who studied the reaction

$$
\mathrm {U F} _ {4} + \frac {1}{2} \mathrm {H} _ {2} \rightleftarrows \mathrm {U F} _ {3} + \mathrm {H F}
$$

obtained data $^{28}$ which when combined with other accepted values indicate that the free energies (in kcal/mole) for the pure crystalline materials can be represented by

$$
\Delta F _ {U F} ^ {f} = - 3 5 1 + 5 2. 8 \times 1 0 ^ {- 3} T ^ {\circ} K
$$

and

$$
\Delta F _ {U F _ {3}} ^ {f} - \Delta F _ {U F _ {4}} ^ {f} = + 9 7. 0 - 1 5. 6 x 1 0 ^ {- 3} T ^ {\circ} K.
$$

However, uranium trifluoride is appreciably less stable in molten fluoride solutions than in the crystalline state. Long's data for the reaction in $2\mathrm{LiF} \cdot \mathrm{BeF}_2$ solution yield the following equations for activity coefficients of the materials in this solution

$$
\log \gamma_ {U F _ {3}} = - 1. 6 2 + 3. 7 7 \times 1 0 ^ {- 3} T o K
$$

and

$$
\log \gamma_ {U F _ {4}} = - 0. 9 9 + 1. 3 1 \times 1 0 ^ {- 3} T ^ {\circ} K.
$$

Uranium trifluoride is permissible in reactor fuels only insofar as the equilibrium activity of $\mathbf{U}^{\circ}$ which results is sufficiently low to avoid reaction with the moderator graphite or appreciable alloy formation with the Hastelloy N. Use of the activity coefficients shown above to predict at $1000^{\circ}\mathrm{K}$ ( $727^{\circ}\mathrm{C}$ ) the activity of uranium in equilibrium with melts containing various $\mathrm{U}^{+3} / \mathrm{U}^{+4}$ ratios leads to the data of Table 6. It is obvious that large quantities of $\mathrm{UF}_{4}$ must be reduced if appreciable uranium

activities are to be obtained. $\mathsf{UC}_2$ would form, for example, if $68\%$ of the $\mathsf{UF}_4$ were reduced to $\mathsf{UF}_3$ .

Table 6. Calculated Values of the Fraction of the Total Uranium in Solution Present in the Trivalent State (UF₃/Total U) in Equilibrium at 1000°K with Various Phases   
(Total uranium in solution = 1 mole %)   

<table><tr><td>Phase</td><td>U° Activity</td><td>UF3/Total U(%)</td></tr><tr><td>U Metal</td><td>1.0</td><td>&gt;99</td></tr><tr><td>UC</td><td>3 x 10-5</td><td>89</td></tr><tr><td>UC2</td><td>5 x 10-7</td><td>68</td></tr><tr><td>Ni alloy</td><td>10-8</td><td>49</td></tr><tr><td>Ni alloy</td><td>2 x 10-10</td><td>20</td></tr><tr><td>Ni alloy</td><td>1 x 10-15</td><td>1</td></tr></table>

In fuel processing, hydrogen reduction of the fuel mixtures (as described in the section on Production Technology below) should lead to reduction of no more than about $2\%$ of the $\mathrm{UF}_{4}$ . Corrosion reactions such as $2\mathrm{UF}_{4} + \mathrm{Cr} \stackrel{\rightarrow}{\mathrm{CrF}}_{2} + 2\mathrm{UF}_{3}$ would increase the $\mathrm{UF}_{3}$ concentration to a negligible extent above this value. Thus, under reactor conditions, it seems clear that the reduction of the $\mathrm{UF}_{4}$ normally encountered would introduce no problems; only through drastic and virtually unimaginable reduction could serious consequences arise.

# Oxidation (Corrosion) of Hastelloy $\mathbf{N}^{3-5}$

Blood<sup>30</sup> has made a careful study of the reaction

$$
\mathrm {M F} _ {2 (\mathrm {d})} + \mathrm {H} _ {2 (\mathrm {d})} \neq \mathrm {M} _ {(\mathrm {c})} + 2 \mathrm {H F} _ {(\mathrm {g})}
$$

where M represents Cr, Fe, or Ni, c, g, and d indicate that the species is crystalline solid, gaseous, or dissolved in molten LiF-BeF $_2$ mixture. His data (Table 7) when combined<sup>15</sup> with accepted values for HF, yield free

$$
\mathrm {M F} _ {2 (\mathrm {d})} + \mathrm {H} _ {2 (\mathrm {g})} \not \geq \mathrm {M} (\mathrm {c}) + 2 \mathrm {H F} (\mathrm {g})
$$

in LiF-BeF₂ Mixture Containing 62 mole % LiF

Table 7. Experimentally Determined Equilibrium Constants for the Reaction   

<table><tr><td>Temperature</td><td>KNfor CrF2</td><td>KNfor FeF2</td><td>KNfor NiF2</td></tr><tr><td>1000oK</td><td>4.4 x 10-4</td><td>1.9</td><td></td></tr><tr><td>800oC</td><td>1.3 x 10-4</td><td>0.80</td><td></td></tr><tr><td>700oC</td><td>7.5 x 10-5</td><td>0.53</td><td>7 x 105</td></tr><tr><td>600oC</td><td>1.2 x 10-5</td><td>0.13</td><td>1.5 x 104</td></tr><tr><td colspan="4">where KN = PF2HF/NM2xPH2</td></tr></table>

energies of formation (along with those of Long for $\mathbf{U}\mathbf{F}_{4}$ and $\mathbf{U}\mathbf{F}_{3}$ ) in Table 8.

Table 8. Free Energies ${}^{a}$ for Solutes in Molten 2LiF·BeF ${}_{2}$ (773-1000°K)   

<table><tr><td>Solute</td><td>ΔGf(kcal/mole)</td><td>ΔGf(1000°K)(kcal/F-)</td></tr><tr><td>U4+ + 4F-</td><td>444.6 - 58.1 x 10-3T0K</td><td>96.6</td></tr><tr><td>U3+ + 3F-</td><td>336.7 - 40.5 x 10-3T0K</td><td>98.7</td></tr><tr><td>Ni2+ + 2F-</td><td>146.9 - 36.3 x 10-3T0K</td><td>55.3</td></tr><tr><td>Fe2+ + 2F-</td><td>154.7 - 21.8 x 10-3T0K</td><td>61.5</td></tr><tr><td>Cr2+ + 2F-</td><td>171.8 - 21.4 x 10-3T0K</td><td>75.2</td></tr></table>

a The reference state is that hypothetical solution with the solute at unit mole fraction and with the activity coefficient it would have at infinite dilution.

These data reveal clearly that chromium is much more readily oxidized than iron or nickel. Accordingly, any oxidative attack upon Hastelloy N should be expected to show selective attack on the chromium. Such oxidation and selective attack follows from reactions such as the following:

1. Impurities in the melt

$$
\mathrm {C r} + \mathrm {N i F} _ {2} + \mathrm {C r F} _ {2} + \mathrm {N i}, \text {o r}
$$

$$
\mathrm {C r} + 2 \mathrm {H F} + \mathrm {C r F} _ {2} + \mathrm {H} _ {2}
$$

2. Oxide films on the metal

$$
\mathrm {N i} 0 + \mathrm {B e F} _ {2} \rightarrow \mathrm {N i F} _ {2} + \mathrm {B e O}
$$

followed by reaction of $\mathbf{NiF}_2$ with Cr

3. Reduction of $\mathbf{U}\mathbf{F}_{4}$ to $\mathbf{U}\mathbf{F}_{3}$

$$
\mathrm {C r} + 2 \mathrm {U F} _ {4} \neq 2 \mathrm {U F} _ {3} + \mathrm {C r F} _ {2}
$$

Reactions implied under (1) and (2) above will proceed essentially to completion at all temperatures within the MSBR circuit. Accordingly, such reactions can lead (if the system is poorly cleaned) to a noticeable rapid initial corrosion rate. however, these reactions do not give a sustained corrosive attack.

The reaction of $\mathrm{UF}_4$ with Cr, on the other hand, has an equilibrium constant with a small temperature dependence; hence, when the salt is forced to circulate through a temperature gradient, a possible mechanism exists for mass transfer and continued attack.

If nickel, iron, and molybdenum are assumed to be completely inert diluents for chromium (as is approximately true), and if the circulation rate in the MSBR is very rapid, the corrosion process can be simply described. At high flow rates, uniform concentrations of $\mathrm{UF}_3$ and $\mathrm{CrF}_2$ are maintained throughout the fluid circuit; these concentrations satisfy (at some intermediate temperature) the equilibrium constant for the reaction. Under these steady-state conditions, there exists some temperature intermediate between the maximum and minimum temperatures of the circuit, at which the initial surface composition of the structural metal is at equilibrium with the fused salt. Since the equilibrium constant for the chemical reaction increases with increasing temperature, the chromium concentration in the alloy surface tends to decrease at temperatures higher than T and tends to increase at temperatures lower than T. [In some melts (NaF-LiF-KF-UF $_4$ , for example) $\Delta G$ for the mass transfer reaction is quite large, and the equilibrium constant changes sufficiently as a function of temperature to cause formation of dendritic chromium crystals in the cold zone.] For MSBR fuel and other LiF-BeF $_2$ -UF $_4$ mixtures, the temperature

dependence of the mass-transfer reaction is small, and the equilibrium issatisfied at reactor temperature conditions without the formation of crystalline chromium.

Thus, in the MSBR, the rate of chromium removal from the salt stream by deposition at cold-fluid regions is controlled by the rate at which chromium diffuses into the cold-fluid wall; the chromium concentration gradient tends to be small, and the resulting corrosion is well within tolerable limits. In the hot-fluid region, the alloy surface becomes depleted in chromium, and chromium from the interior of the wall diffuses toward the surface. This rate of diffusion is dependent on the chromium concentration gradient. Since diffusion occurs by a vacancy process and in this particular situation is essentially monodirectional, an excess of vacancies can accumulate in the depleted region. These vacancies precipitate in areas of disregistry, principally at grain boundaries and impurities, to form voids. The voids in turn agglomerate and grow in size with increasing time and temperature. The resulting subsurface voids are not interconnected with each other or with the surface.

The mechanisms described above lead to such observations as (a) the complete independence of corrosion rate from flow rate for a given system and (b) the increase in corrosion with increase in temperature drop as well as with increase in mean temperature within a system.

The results of numerous long-term tests have shown that Hastelloy N has excellent corrosion resistance to molten fluoride mixtures at temperatures well above those anticipated in MSBR. The attack from mixtures similar to the MSBR fuel at temperatures as high as $1300^{\circ}\mathrm{F}$ is barely observable in tests of as long as 12,000 hr. A figure of 0.5 mil/yr might

be expected. $^{31}$ Even less corrosion occurs in the blanket where the $\mathrm{UF}_{4}$ concentration is very low. Further, the mechanical properties of Hastelloy N are virtually unaffected by long-time exposure to the molten fluoride fuel and blanket mixtures. Corrosion of the container metal by the reactor fuel and blanket does not seem to be an important problem in the MSBR.

This encouraging status for metal-salt compatibility certainly applies to the coolant mixture if a reasonable $\mathrm{NaF - BeF}_2$ or $\mathrm{NaF - LiF - BeF}_2$ mixture is chosen. It is likely that the $\mathrm{NaF - NaBF}_4$ coolant mixture will also prove compatible with INOR-8, but no detailed experimental proof of this is available. The free energy change for the chemical reaction

$$
\mathrm {B F} _ {3 (g)} + 3 / 2 \mathrm {C r} _ {(s)} \rightarrow 3 / 2 \mathrm {C r F} _ {2 (l)} + \mathrm {B} _ {(s)}
$$

is about $+30$ kcal at $800^{\circ}\mathrm{K}$ . The reaction is, therefore, quite unlikely to occur, and similar reactions with Fe, Mo, and Ni are much less so. In addition, the above reaction becomes even less likely (perhaps by 10 kcal or so) when one considers the energetics of formation of the compound $\mathrm{NaBF}_4$ and dilution of the $\mathrm{NaBF}_4$ by NaF. However, the following reaction

$$
\mathrm {B F} _ {3 (g)} + (x + 3 / 2) \mathrm {M} _ {(s)} \rightarrow \mathrm {M} _ {\mathbf {x}} \mathrm {B} _ {(s)} + 3 / 2 \mathrm {M F} _ {2 (l)}
$$

is almost certainly the one to be expected. Thermochemical data for the borides of Cr, Ni, Mo, and Fe do not seem to have been established. Very stable borides such as $\mathrm{TiB}_2$ and $\mathrm{ZrB}_2$ show free energies of formation of -67 and -68 kcal/mole (or about -34 kcal/boron atom) at $800^{\circ}\mathrm{K}$ .<sup>33</sup> The borides of Mg ( $\mathrm{MgB}_2$ and $\mathrm{MgB}_4$ ) show free energies of formation of less than -10 kcal per boron atom.<sup>33</sup> Unless the borides of the Hastelloy N constituents are very stable, it would appear that the alloy will prove resistant

to this coolant. However, such compatibility must be demonstrated by experiments.

# Compatibility of Graphite with Fluorides

Graphite does not react chemically with molten fluoride mixtures of the type to be used in the MSBR. Available thermodynamic data suggest that the most likely reaction:

$$
4 \mathrm {U F} _ {4} + \mathrm {C} \neq \mathrm {C F} _ {4} + 4 \mathrm {U F} _ {3}
$$

should come to equilibrium at $\mathrm{CF_4}$ pressures below $10^{-8}$ atm. $\mathrm{CF_4}$ concentrations over graphite-salt systems maintained for long periods at elevated temperatures have been shown $^{34}$ to be below the limit of detection ( $>1$ ppm) of this compound by mass spectrometry. Moreover, graphite has been used as a container material for many NaF-ZrF $_4$ -UF $_4$ , LiF-BeF $_2$ -UF $_4$ , and other salt mixtures with no evidence of chemical instability.

The MSBR will contain perhaps 20 tons of graphite. Several potential problems in addition to that of chemical stability have been considered. These include (1) hazardous increase in uranium content of core through permeations of the graphite by fuel, (2) reaction of fuel material with oxygenated gaseous species desorbed from the graphite, and (3) carburization of the Hastelloy N structure by carbon dissolved, suspended, or otherwise carried in the circulating salt. These possibilities have been studied experimentally and found to be inconsequential or to have practicable solutions.[4,5]

Graphite is not wetted by MSR fuel mixtures (or by other similar mixtures) at elevated temperatures. The extent to which graphite is permeated by the fuel is, accordingly, defined by well-known relationships among

applied pressure, surface tension of the nonwetting liquid (about 130 dynes/cm), and the pore size spectrum of the graphite specimen. However, since the void volume of the graphite may be about $16\%$ of the core fuel volume, detailed testing of permeation behavior has been necessary. Typical tests with MSRE graphite have exposed evacuated specimens to MSRE fuel mixtures at $1300^{\circ}\mathrm{F}$ ; applied pressures were set at 150 lb, a value of three times the reactor design pressure. The observed permeation did not change with time after a few hours. In these tests $0.18\%$ of the graphite bulk volume was permeated by the salt; such permeation is well within that considered tolerable during MSRE operation. Specimens permeated to this extent have been given 100 cycles between 390 and $1300^{\circ}\mathrm{F}$ without detectable change in properties or appearance.

# Radiation Effects1,3-5,34,36

A considerable body of information about the stability and compatibility of MSBR materials under irradiation from fissioning fuel has been obtained. These studies were motivated by the concern that neutrons, beta and gamma rays, and fission fragments might cause radiation damage to fuel, metal, and graphite structural components. Fission fragments, which should produce localized regions of dense ionization and radiolysis in the molten salt, might affect fuel stability and corrosion behavior.

# Early In-Pile Tests on NaF-ZrF $_{4}$ -UF $_{4}$ Fuels

The earliest studies of radiation effects on molten fluoride systems were done in the molten-salt ANP program. These tests used $\mathrm{NaF - ZrF_4 - UF_4}$ mixtures and Inconel containers. Such irradiations, with melts and metal chemically similar to those proposed for the MSBR, were performed over a

wider range of power density and temperature than were used in more recent irradiation work in support of the MSRE. More than 100 static capsule tests were carried out in thermal neutron fluxes from $10^{11}$ to $10^{14}$ neutrons $\mathrm{cm}^{-2} \sec^{-1}$ , with fission power densities from 80 to 8000 w/c, at temperatures from 1500 to $1600^{\circ}\mathrm{F}$ , and for irradiation times from 300 to 800 hr. Chemical, physical, and metallographic tests indicated no major changes in the fuel or the Inconel which could be attributed to the irradiation conditions. Corrosion of Inconel was comparable to that found in unirradiated controls. Three types of Inconel forced-circulation in-pile loops were operated with $\mathrm{NaF - ZrF_4 - UF_4}$ melts at fission power densities of 400 to 800 w/cc, maximum temperatures of 1500 to $1600^{\circ}\mathrm{C}$ , and for 235 to 475 hr at full power; corrosive attack on the Inconel was no greater than in corresponding out-of-pile tests (wall penetrations less than 3 mils). Early Tests on LiF-BeF $_2$ -UF $_4$ Fuels

The first irradiation test on an LiF-BeF $_4$ based fuel was a graphite-fuel compatibility test in the MTR. Two Inconel capsules containing graphite liners filled with LiF-BeF $_2$ -UF $_4$ (62-37-1 mole %) were irradiated at $1250^{\circ}\mathrm{F}$ for 1610 and 1492 hr, and at average power densities of 954 and 920 w/cc, respectively. The exposure resulted in no apparent damage to the graphite, and negligible corrosion to the Inconel which was exposed to the salt through small holes in the graphite liner.

In the next test, two small Hastelloy N capsules were filled with the same $\mathrm{LiF - BeF}_2\mathrm{-UF}_4$ mixture and irradiated for 5275 hr in a flux of 1 to $2\times 10^{14}$ neutrons $\mathrm{cm}^{-2}\mathrm{sec}^{-1}$ at an initial power density of 1170 w/cc and a temperature of $1250^{\circ}\mathrm{F}$ to an estimated $75\%$ burnup. The failure of one

capsule at this time forced termination of the experiment. The results of later tests suggest that fuel radiolysis at ambient reactor temperature during shutdowns may have contributed importantly to the capsule failure.

Two forced-circulation Hastelloy N loops containing the above LiF-BeF $_2$ -UF $_4$ mixture were also installed and operated in the MTR. These were designed to operate at $1300^{\circ}\mathrm{F}$ maximum temperature, 190 w/cc power density, and a linear flow velocity of 2.5 ft/sec. Pump failure terminated the first test after 860 hr and the second after 1000 hr. Metallographic examination of the metal from the first loop revealed a moderately eroded region (approximately 2 mils deep) in one of the sharp bends in the high-flux region. Metal specimens from the second loop showed a negligible degree of corrosive attack. Since later in-pile tests confirmed the good corrosion resistance of Hastelloy N, it is suspected that the first loop was fabricated from substandard alloy.

# Testing of MSRE Fuels

The ORNL-MTR-47- series of capsule irradiation experiments was designed to test the stability and compatibility of actual MSRE materials (graphite, Hastelloy N, and fuel salt) under conditions approximately those of the MSRE, with emphasis on the interfacial behavior of molten salt and graphite. The capsules were relatively large to provide adequate specimens of graphite, fuel, and Hastelloy N for thorough postirradiation examination.

In the 47-3 test, four Hastelloy N capsules (see Fig. 12) containing graphite boats holding a pool of fuel salt $(\mathrm{BeF}_2 - \mathrm{UF}_4 - \mathrm{LiF} - \mathrm{ThF}_4 - \mathrm{ZrF}_4, 23.2 - 1.4 - 69.0 - 1.2 - 5.2$ mole %) were irradiated for $1594\mathrm{hr}$ at maximum temperatures of $800^{\circ}\mathrm{C}$ and maximum power densities of $200\mathrm{W / cc}$ to a burnup of about

![](images/f366e68a17b08ce0183b668b1a9699844d1bda6729c0c4ceabd987973f18035f.jpg)  
ORNL-LR-DWG 56754R   
Fig. 12. MSRE Graphite-Fuel Capsule Test ORNL-MTR-47-3

$10\%$ . Each capsule also contained specimens of Hastelloy N, molybdenum, and a pyrolytic graphite attached to a graphite blade dipping into the shallow pool of fuel. Two of the graphite boats were initially impregnated with the fuel to provide a more extreme test of graphite-fuel compatibility at high temperature. When the capsules were dismantled, the frozen fuel exhibited nonwetting contact angles with the graphite boats, the graphite blades, and the pyrolytic graphite specimens. The graphite structure appeared undamaged visually and metallographically. However, there were definite observations that fuel radiolysis had taken place (generation of $\mathbf{F}_2$ and $\mathbf{CF}_4$ ). Because of these observations, subsequent tests studied the radiolytic instability of the fuel in detail: it was found that only when the irradiated fuel was allowed to freeze and cool below $100^{\circ}\mathrm{C}$ did radiolytic decomposition take place.

The $47-4$ irradiation assembly comprised of four large Hastelloy N capsules (see Fig. 13), each containing a 0.5-in.-diam graphite specimen surrounded by a 0.2-in. annulus of fuel, and two small Hastelloy N capsules containing a 0.5-in.-OD graphite cup nearly filled with fuel. The large capsules contained about $25\mathrm{g}$ of fuel $(\mathrm{BeF}_2 - \mathrm{UF}_4 - \mathrm{LiF} - \mathrm{ThF}_4 - \mathrm{ZrF}_4)$ , 22.6-0.7-71.0-1.0-4.7 mole %). One of the smaller capsules contained $10\mathrm{g}$ of the same fuel; the other $10\mathrm{g}$ of a similar fuel of higher $\mathrm{UF}_4$ concentration (1.4 mole %). The capsules were irradiated for 1553 hr at temperatures up to $800^{\circ}\mathrm{C}$ (900°C for the small 1.4 mole % $\mathrm{UF}_4$ capsule), at average power densities from 40 to 260 w/cc, and to burnups from 5 to $10\%$ . There was a gain evidence that fuel radiolysis occurred at low temperatures during reactor shutdown; however, metallographic examination of the Hastelloy N capsule walls showed no discernible corrosion, and the graphite appeared

![](images/e9d503c53154f51a00e5dbf9618175cd5d1d3edab4f908c5417b7fcd2496c44d.jpg)  
Fig. 13. Large Fuel Capsule from ORNL-MTR 47-4

undamaged except for the vapor-exposed region of the small high power density capsule.

To investigate the fuel radiolysis further, two capsules in the 47-5 assembly, of design similar to the large 47-4 capsules, were equipped with gas lines which permitted measurement of pressure within the capsule and withdrawal of cover gas samples while the irradiation was proceeding. Two large sealed capsules with widely different areas of graphite and metal exposed to the fuel, and two small capsules containing fuel-impregnated graphite rods suspended in helium completed the assembly. Four of the capsules contained salt having the composition $\mathrm{LiF - BeF_2 - ZrF_4 - UF_4}$ with mole ratios of 67.36-27.73-4.26-0.66. Salt with lower uranium concentration $(\mathrm{LiF - BeF}_2 - \mathrm{ZrF}_4 - \mathrm{UF}_4, 67.19 - 27.96 - 4.51 - 0.34)$ was used in one of the gas-swept capsules and in the low-flux, impregnated-rod capsule. The 47-5 capsules were irradiated for 4-1/2 months at average fluxes between $2 \times 10^{13}$ and $3 \times 10^{13}$ neutrons $\mathrm{cm}^{-2} \mathrm{sec}^{-1}$ to burnups between 7 and $15\%$ . Gas samples were taken from the purged capsules under a variety of operating conditions, with fuel temperatures varying from 190 to $1500^{\circ}\mathrm{F}$ and power densities from 3 to $80 \mathrm{~W} / \mathrm{cc}$ . During reactor shutdowns, when the assembly cooled to about $35^{\circ}\mathrm{C}$ , pressure rises were observed in the capsules equipped with gas lines, and gas samples indicated the presence of fluorine. With the reactor operating and the fuel molten, the isolated capsules showed no fluorine. In a few of the 60 gas samples, barely detectable traces of $\mathrm{CF}_4$ (approximately $5 \mathrm{ppm}$ ) were found; these were probably due to incomplete flushing of the system since the last reactor shutdown. In any case, the observed minute rates of $\mathrm{CF}_4$ generation represented negligible reduction of $\mathrm{UF}_4$ to $\mathrm{UF}_3$ and, accordingly, an inconsequential practical

problem. In later hot-cell studies of frozen irradiated fuel, it was established that the gas evolved was pure fluorine and that the G value at $35^{\circ}\mathrm{C}$ was 0.02 molecules of fluorine per 100 ev of fission product decay energy absorbed. The rate of radiolysis was greatest in the temperature range of 35 to $50^{\circ}\mathrm{C}$ ; it dropped to low values at $-70^{\circ}\mathrm{C}$ and to zero at temperatures above $80^{\circ}\mathrm{C}$ .

The 47-6 test was designed to allay any lingering doubts that fuel radiolysis and its consequences could be eliminated by maintaining the fuel molten even during reactor shutdown. Four cylindrical, Hastelloy N capsules were used (1 in. OD x 2.615 in. long). Heaters were provided for all capsules, and these turned on automatically when the fuel temperature approached the liquidus temperature, maintaining the fuel salt in a molten condition even when the reactor was shut down. The capsules contained cylindrical graphite cores which were 0.5 in. in diameter and 1.35 in. long; the cores were surrounded by 0.2 in. of fuel salt and pierced by a central Hastelloy N thermocouple well. Two of the capsules (see Fig. 14) were equipped with gas lines and differed from each other only in that half the graphite area in one was replaced by a Hastelloy N extension of the thermowell. These capsules were charged with an LiF-BeF $_2$ -ZrF $_4$ -UF $_4$ fuel similar to that in the 47-5 test but containing 0.9 mole % UF $_4$ . The two sealed capsules contained full-size graphite cores and similar fuels with 0.5 mole % and 4.0 mole % UF $_4$ .

The 47-6 assembly was irradiated in the MTR for 1500 hr to burnups from $1\%$ (in salt containing $0.5\% \mathrm{UF}_4$ ) to $5\%$ (salt with $4.0\% \mathrm{UF}_4$ ). Gas samples were taken at steady operation with the purged capsules at temperatures from 850 to $1300^{\circ}\mathrm{F}$ and at power densities from 20 w/cc to 75 w/cc.

![](images/c581e8d88aa9308ea9945f8a33cc7e4e00fc7d165dd96331522c9f36ced1e007.jpg)  
Fig. 14. Fuel Capsule from ORNL-MTR-47-6

The gas analyses detected no $\mathrm{CF}_4$ or other fluorine-containing gases in any of the 36 gas samples. $\mathrm{CF}_4$ deliberately added to the capsules during irradiation was radiolytically decomposed at a rate which decreased with temperature and seldom exceeded $1\% / \mathrm{hr}$ .

Particular care was given to the postirradiation examination of the graphite specimens. No uranium deposits were found by chemical analysis, by delayed neutron counting of neutron activated specimens, or by x-radiography of thin sections. It is therefore clear that uranium deposition on graphite is associated only with fuel radiolysis at low temperatures, and that the reaction does not take place between graphite and molten fission-ing fuel. In addition, visual, metallographic, and x-ray diffraction examinations of the 47-6 graphite specimens failed to reveal any differences between the irradiated graphite and unirradiated controls. Also, the Hastelloy N capsule wall specimens from run 47-6 appeared unaffected by the exposure based on visual and low-power magnification examination. Metallographic examination of unetched specimens revealed no change in wall thickness (less than 1 mil change).

Conclusions from In-File Testing of Molten Salts

In summary, the 47- series of irradiation studies has been generally reassuring as to the radiation stability and compatibility of Hastelloy N, graphite, and fuels based on lithium and beryllium fluorides. The corrosion that is known to occur, i.e., that due to mass transfer, does not seem to be influenced by power density. It has been shown that the principal disturbing effects are consequences of low-temperature fuel radiolysis which is easily suppressed by maintaining the irradiated fuel at a temperature above (conservatively) $200^{\circ}\mathrm{C}$ . On the basis of the 47- series

tests, the limits of this reassurance in regard to radiation effects on MSBR materials extend to temperatures of about $1400^{\circ}\mathrm{F}$ and power densities of about 100 w/cc.

The two previous loop tests on similar $\mathrm{LiF - BeF}_2$ fuels, described above, extend the limits of assurance to power densities of 200 w/cc at $1300^{\circ}\mathrm{F}$ with regard to corrosion of Hastelloy N in the absence of graphite. There has been no indication of the 47- series experiments that graphite introduces problems in addition to the expected one of Hastelloy N carburization (when the two are in close contact).

The previous capsule tests with $\mathrm{LiF - BeF}_2\text{-}UF_4$ fuels, carried out with no provisions to circumvent the low-temperature fuel radiolysis effect, suggested that salt power densities of at least $1\mathrm{kw / cc}$ may be permissible. Also, the numerous tests with $\mathrm{NaF - ZrF}_4\text{-}UF_4$ fuels in Inconel at temperatures up to $1600^{\circ}\mathrm{F}$ and power densities up to many kilowatts per cubic centimeter exhibited tolerable compatibility characteristics. With respect to radiation effects, there is no obvious chemical reason to suppose that a grossly different salt behavior would be observed using MSBR materials.

# BEHAVIOR OF FISSION PRODUCTS IN MOLTEN SALTS 3-5

Fission products will be produced in a 2225-Mw(th) MSBR at a rate of about $2.3\mathrm{kg/day}$ . In the reference MSBR design, the fuel salt volume is about $700\mathrm{ft}^3$ and the fissile inventory about $700\mathrm{kg}$ ; with these values the fission product concentration after 50 days accumulation would be about $15\%$ of the fissile concentration. Thus, it is clear that fission product concentrations can be significant even with high processing rates, and that fission product behavior needs to be considered in specifying reactor operating conditions.

# Physical Chemistry of Fission Products
