Repository: ondrejch/msr_kb

# MSR KB Bundle

## Purpose

This repository preserves a deterministic, provenance-backed knowledge base for historical molten-salt reactor research.

It has two complementary uses:

- **historical knowledge base** under `kb/` for document-grounded entities, topics, timelines, reports, and normalized claims
- **distilled research layer** under `kb/distilled/` and `kb/wiki/research-guides/` for reusable salts, materials, compatibility, reactor-physics, and system-dynamics knowledge

The pipeline is intentionally deterministic: all generated outputs are derived from OCRed source documents and should remain traceable back to specific documents, sections, and line ranges.

File: pdf/ORNL-TM-2043/ORNL-TM-2043/hybrid_ocr/ORNL-TM-2043.md (part 2 of 2)
![](images/e8541db140ff3c4588ee4e519e7edadb1f84c9951b972eb1c2c247b5c72de0b0.jpg)
<table><tr><td rowspan="2">Test Number</td><td rowspan="2">Test Temperature (°C)</td><td rowspan="2">Stress (psi)</td><td colspan="5">Time (hr) to Indicated Strain (%)</td></tr><tr><td>1</td><td>2</td><td>5</td><td>10</td><td>Rupture</td></tr><tr><td colspan="8">Heat 5911 AW-1</td></tr><tr><td>6185</td><td>650</td><td>65,000</td><td>0.2</td><td>1.4</td><td>6.5</td><td>9.4</td><td>9.4</td></tr><tr><td>6014</td><td>650</td><td>55,000</td><td></td><td></td><td>17.5</td><td>46</td><td>49.6</td></tr><tr><td>6013</td><td>650</td><td>47,000</td><td>3.0</td><td>17</td><td>90</td><td>175</td><td>206.5</td></tr><tr><td>6012</td><td>650</td><td>40,000</td><td>31.5</td><td>80</td><td>198</td><td>351</td><td>413.7</td></tr><tr><td>6186</td><td>650</td><td>40,000</td><td>62</td><td>113</td><td>260</td><td>445</td><td>598.2</td></tr><tr><td>6059</td><td>650</td><td>32,400</td><td>195</td><td>340</td><td>774</td><td>1322</td><td>1828.1</td></tr><tr><td>R-194</td><td>650</td><td>47,000</td><td>7.8</td><td></td><td></td><td></td><td>12.8</td></tr><tr><td>R-182</td><td>650</td><td>40,000</td><td></td><td></td><td></td><td></td><td>43.0</td></tr><tr><td>R-170</td><td>650</td><td>32,400</td><td></td><td></td><td></td><td></td><td>144.3</td></tr><tr><td>6126</td><td>760</td><td>30,000</td><td>1.0</td><td>2.1</td><td>5.7</td><td>11</td><td>21.8</td></tr><tr><td>6187</td><td>760</td><td>25,000</td><td>2.2</td><td>5</td><td>13</td><td>26</td><td>53.7</td></tr><tr><td>6023</td><td>760</td><td>20,000</td><td>9.5</td><td>17</td><td>41.5</td><td>73</td><td>147.7</td></tr><tr><td>6039</td><td>760</td><td>17,500</td><td>15</td><td>35</td><td>97</td><td>189</td><td>367.7</td></tr><tr><td>6024</td><td>760</td><td>15,000</td><td>30</td><td>63</td><td>152</td><td>277</td><td>607.2</td></tr><tr><td>6188</td><td>760</td><td>13,000</td><td>52</td><td>110</td><td>275</td><td>525</td><td>1198.9</td></tr><tr><td>R-177</td><td>760</td><td>10,000 ~105</td><td></td><td></td><td></td><td></td><td>104.6</td></tr><tr><td>R-196</td><td>760</td><td>8,000</td><td>645</td><td></td><td></td><td></td><td>834.8</td></tr><tr><td colspan="8">Heat 5911 TH-1</td></tr><tr><td>6042</td><td>650</td><td>55,000</td><td>3</td><td>8.5</td><td>25</td><td>42</td><td>48.9</td></tr><tr><td>6018</td><td>650</td><td>47,000</td><td>14</td><td>40</td><td>99</td><td>166</td><td>189.1</td></tr><tr><td>6017</td><td>650</td><td>40,000</td><td>44</td><td>95</td><td>230</td><td>430</td><td>706.3</td></tr><tr><td>6056</td><td>650</td><td>32,400</td><td>260</td><td>495</td><td>1090</td><td>1750</td><td>2082.1</td></tr><tr><td>6125</td><td>760</td><td>30,000</td><td>1.0</td><td>2.4</td><td>6.3</td><td>12</td><td>17.7</td></tr><tr><td>6190</td><td>760</td><td>25,000</td><td>1.8</td><td>4.3</td><td>12</td><td>23</td><td>27.7</td></tr><tr><td>6029</td><td>760</td><td>20,000</td><td>8.7</td><td>16</td><td>38.5</td><td>72</td><td>113.5</td></tr><tr><td>6043</td><td>760</td><td>17,500</td><td>7.9</td><td>27</td><td>76</td><td>142</td><td>161.4</td></tr><tr><td>6030</td><td>760</td><td>15,000</td><td>52</td><td>90</td><td>202</td><td>372</td><td>654.7</td></tr><tr><td>R-176</td><td>760</td><td>20,000</td><td></td><td></td><td></td><td></td><td>1.0</td></tr><tr><td>R-184</td><td>760</td><td>15,000 ~2</td><td></td><td></td><td></td><td></td><td>2.1</td></tr><tr><td>R-218</td><td>760</td><td>8,000</td><td>250</td><td></td><td></td><td></td><td>365.2</td></tr></table>

aSee Tables 5 and 6 for other details.

![](images/fd3edf0e3fe3741bf923a80f8ea3466af141b82c58b9848b96dba5d7b37f584a.jpg)  
Fig. 14. A Comparison of the Unirradiated and Irradiated Creep Rupture Behavior of Heats 5911 AW-1 and 5911 TH-1 at $650^{\circ}\mathrm{C}$ .

![](images/47d905434fd1afccf35c2813c98d960bae26b018071e32c76168d6ffde73da03.jpg)  
Fig. 15. A Comparison of the Creep-Rupture Properties of Heat 5911 AW-1 at $760^{\circ}\mathrm{C}$ in the Irradiated and Unirradiated Conditions.

![](images/ce51f91cdfd90396037f6d170a2e4c37fd38f4c53b7482a64c3fae7341def6ed.jpg)  
Fig. 16. A Comparison of the Creep-Rupture Properties of Heat 5911 TH-1 at $760^{\circ}\mathrm{C}$ in the Irradiated and Unirradiated Conditions.

strain rate. At high strain rates, the ductility is lower at $760^{\circ}\mathrm{C}$ than at $650^{\circ}\mathrm{C}$ and decreases with decreasing strain rate. A minimum is reached at a strain rate of about $10\% / \mathrm{hr}$ and an increase in ductility occurs as the strain rate is decreased further.

Our metallographic studies were confined to the unirradiated tensile specimens that were aged and tested at 650 and $760^{\circ}\mathrm{C}$ at a strain rate of $0.002\mathrm{min}^{-1}$ . The failures were all intergranular at $760^{\circ}\mathrm{C}$ . At $650^{\circ}\mathrm{C}$ extensive intergranular cracking occurred, and the failures were predominantly intergranular even though some areas failed by transgranular shear. The microstructure of a specimen from heat 5911 AW-anneal 1 after aging and testing at $650^{\circ}\mathrm{C}$ is shown in Fig. 18. The grain size is relatively coarse with stringers, probably of the $\mathrm{M}_{6}\mathrm{C}$ type. The microstructure of heat 5911 AW-anneal 3 is shown in Fig. 19. The cold working and recrystallization of this material has resulted in the formation of bands of small grains and a "ghost" structure in which fine precipitates mark the boundaries of the original grains before recrystallization. The coarse microstructure of heat 5911 AW-anneal 3A is shown in Fig. 20. The "feathery" growth is probably fine carbides that have reprecipitated. These were not visible in the specimen aged at $650^{\circ}\mathrm{C}$ . Small amounts of the same product were visible in the other heat 5911 AW specimens that were aged at $760^{\circ}\mathrm{C}$ . The microstructure of heat 5911 TH-anneal 1 after aging and testing at $650^{\circ}\mathrm{C}$ is shown in Fig. 21. The grain

Table 8. Tensile Properties of Heat 5911 AW-1 at Various Strain Rates   

<table><tr><td rowspan="2">Specification Number</td><td rowspan="2">Test Temperature (℃)</td><td rowspan="2">Strain Rate (min-1)</td><td colspan="2">Stress (psi)</td><td colspan="2">Elongation (%)</td><td rowspan="2">Reduction in Area (%)</td></tr><tr><td>Yield</td><td>Tensile</td><td>Uniform</td><td>Total</td></tr><tr><td>5167</td><td>650</td><td>2.0</td><td>34,200</td><td>79,500</td><td>60.1</td><td>68.6</td><td>53.4</td></tr><tr><td>5168</td><td>650</td><td>0.5</td><td>37,000</td><td>81,700</td><td>65.5</td><td>67.2</td><td>53.6</td></tr><tr><td>5169</td><td>650</td><td>0.2</td><td>26,500</td><td>80,300</td><td>55.3</td><td>57.9</td><td>40.8</td></tr><tr><td>5170</td><td>650</td><td>0.05</td><td>26,700</td><td>75,600</td><td>41.0</td><td>42.6</td><td>36.1</td></tr><tr><td>5171</td><td>650</td><td>0.02</td><td>26,300</td><td>74,000</td><td>38.9</td><td>40.5</td><td>32.4</td></tr><tr><td>5172</td><td>650</td><td>0.005</td><td>27,200</td><td>65,200</td><td>28.6</td><td>29.7</td><td>26.0</td></tr><tr><td>5173</td><td>650</td><td>0.002</td><td>26,900</td><td>61,900</td><td>26.5</td><td>27.6</td><td>23.6</td></tr><tr><td>5174</td><td>760</td><td>2.0</td><td>31,300</td><td>67,400</td><td>44.8</td><td>50.4</td><td>34.1</td></tr><tr><td>5175</td><td>760</td><td>0.5</td><td>25,900</td><td>68,300</td><td>36.5</td><td>38.4</td><td>30.6</td></tr><tr><td>5176</td><td>760</td><td>0.2</td><td>26,400</td><td>65,900</td><td>31.4</td><td>32.7</td><td>26.8</td></tr><tr><td>5177</td><td>760</td><td>0.05</td><td>26,400</td><td>62,800</td><td>26.8</td><td>28.2</td><td>20.7</td></tr><tr><td>5179</td><td>760</td><td>0.02</td><td>26,600</td><td>62,500</td><td>11.2</td><td>11.7</td><td>24.6</td></tr><tr><td>5180</td><td>760</td><td>0.005</td><td>26,000</td><td>55,600</td><td>15.6</td><td>21.9</td><td>18.4</td></tr><tr><td>5181</td><td>760</td><td>0.002</td><td>27,200</td><td>49,500</td><td>10.0</td><td>21.8</td><td>21.2</td></tr></table>

![](images/a33e49753ebff865461b10e467988d0c2a2b2a461cc5da957b25aed087020b84.jpg)  
Fig. 17. Influence of Strain Rate on the Rupture Strain of Heat 5911 AW-1 at 650 and $760^{\circ}\mathrm{C}$ .

![](images/57d86a9e0e5472f85a1057832e4fdb8f947c6a903f8a13d6f526a2cd3d06f113.jpg)  
Fig. 18. Photomicrograph of the Fracture of a Heat 5911 AW-Anneal 1 Specimen Tested at $650^{\circ}\mathrm{C}$ at a Strain Rate of $0.002\mathrm{min}^{-1}$ . Etchant: glyceria regia.

![](images/5691b4fc3278964aa5e372d5c315c4bf547676fc6be19b71dc7d103457b3c9d7.jpg)

![](images/65b3e03f9ae21ea964e98d57daac687ac08eaac99f5d9b6bc404f6d32c6735b9.jpg)  
Fig. 19. Photomicrographs of a Specimen from Heat 5911 AW-Anneal 3 Tested at $650^{\circ}\mathrm{C}$ at a Strain Rate of $0.002\mathrm{min}^{-1}$ . Etchant: glyceria regia.

![](images/d0f26b9453a3c204ddb5f690734e2bdb13c897a87a25c7920774cba5bf24a90c.jpg)

![](images/33bdd8b73d8abf6c57889d789ead75fc1ccc55c4acae74b9a0428f5f6a5d6ac8.jpg)  
Fig. 20. Photomicrographs of a Specimen from Heat 5911 AW-Anneal 3 Tested at $760^{\circ}\mathrm{C}$ at a Strain Rate of $0.002\mathrm{min}^{-1}$ . Etchant: glyceria regia.

![](images/71125bec29cab7961e91c002d47aa6df05aee1dd537ebe42e986111ae2af6a11.jpg)  
Fig. 21. Photomicrograph of the Fracture of a Specimen from Heat 5911 TH-Anneal 1 Tested at $650^{\circ}\mathrm{C}$ and at a Strain Rate of $0.002\mathrm{min}^{-1}$ . Etchant: glyceria regia.

size is quite similar to that of heat 5911 AW-anneal 1 (Fig. 18), but the curved twin boundaries are indicative of the more complex and extensive working of the tube hollow.

Heat 6252 AC was not homogenized adequately by any of the heat treatments used. This material was received as a section cut from an as-cast 12-in.-diam billet. Figure 22 shows the microstructure after anneal 2 and aging and testing at $650^{\circ}\mathrm{C}$ . A lamellar phase and the typical carbide stringers have been "smeared" through the metal in a very inhomogeneous manner. Figure 23 shows that the working of treatments $2 + 3$ improved the homogeneity but not sufficiently to yield a typical microstructure. Figure 24 shows that the higher temperature encountered in anneal 2A increased the grain size, but only increased the degree of segregation.

![](images/c541b3f46462f3885657ca7edd7cc4a71bb12032abbed620f4209235888921df.jpg)

![](images/b954b9b64b16e7b7feeb82084f7766b714fc37182e7ce479a5fa243f7a4a6fcb.jpg)  
Fig. 22. Photomicrographs of a Specimen from Heat 6252 AC-Anneal 2 Tested at $650^{\circ}\mathrm{C}$ at a Strain Rate of $0.002\mathrm{min}^{-1}$ . Etchant: glyceria regia.

![](images/046173c870720e306d72d7292339e90e6d3aed3bf05b4ed805799e94807e47e6.jpg)  
Fig. 23. Photomicrograph of the Fracture of a Specimen from Heat 6252 AC-Anneal $2 + 3$ Tested at $650^{\circ}\mathrm{C}$ and at a Strain Rate of $0.002\mathrm{min}^{-1}$ . Etchant: glyceria regia.

![](images/959f70bc6b1709f5b8e1654719b65e295bbe0ef797f3cd0b42cdaa3b1f8a226c.jpg)  
Fig. 24. Photomicrograph of the Fracture of a Specimen from Heat 6252 AC-Anneal 2A Tested at $760^{\circ}\mathrm{C}$ and at a Strain Rate of $0.002\mathrm{min}^{-1}$ . Etchant: glyceria regia.

# DISCUSSION OF RESULTS

The effects of several variables on the unirradiated properties of Hastelloy N were investigated. The dramatic decrease in tensile ductility with increasing test temperature is a characteristic of this alloy.<sup>4</sup> However, the exact mechanism of the ductility minimum is not understood. Our results showed that the ductility is very strain rate dependent over certain ranges of temperature and strain rate. For example, Fig. 17 shows that the rupture strain at high strain rates is greater at $650^{\circ}\mathrm{C}$ than at $760^{\circ}\mathrm{C}$ , and at low strain rates the converse is true. The changes in tensile properties as a result of varying the anneal and the aging treatment (650 or $760^{\circ}\mathrm{C}$ ) are relatively small for such a complex alloy. Although adequate work was not done to support this conclusion, these changes are probably due to variations in grain size and the concentration and morphology of grain-boundary carbides. Under creep conditions, all the variables investigated seem to have very minor effects (Figs. 3-8). Although the results obtained on heat 6252 AC generally agreed with those for the other materials, several tests exhibited low ductility. The photomicrographs shown in Figs. 22-24 demonstrate the inhomogeneous nature of heat 6252 AC. None of the mechanical and thermal treatments were adequate to homogenize the alloy. Thus, the scatter in test results is as expected.

The main object of these experiments was to determine the properties of Hastelloy N after irradiation. Irradiation changed the properties in the following ways:

1. At $650^{\circ}\mathrm{C}$ the yield stress was increased and the tensile stress was decreased.   
2. At $760^{\circ}\mathrm{C}$ the yield stress was unaffected and the tensile stress was reduced.   
3. The stress-rupture life was reduced, the effect being greater at $760^{\circ}\mathrm{C}$ than at $650^{\circ}\mathrm{C}$ .   
4. The minimum creep rate was unaffected at $650^{\circ}\mathrm{C}$ but was increased at $760^{\circ}\mathrm{C}$ .

5. The rupture strain was lowered in both tensile and creep-rupture tests, with the minimum strain occurring at a strain rate of 1 to $10\% / \mathrm{hr}$ .

We shall discuss each of these observations separately, after we have discussed high-temperature deformation in general terms.

At high temperatures there are at least two types of intergranular failures that are reported: (a) wedge or triple point fracture and (b) cavitation. The wedge crack forms when the stress concentration at the end of a sliding boundary is sufficient to locally exceed the fracture stress. Stroh $^{5,6}$ developed an analytical expression for the value of the critical shear stress, $\tau$ , required to form a crack under these conditions

$$
\tau = \sqrt {\frac {1 2 \mathrm {v G}}{\pi L}}, \tag {1}
$$

where

$\gamma =$ the effective surface energy

$\mathbf{G} =$ the shear modulus,

L = the length of the sliding interface (normally taken to be the grain diameter at high temperatures).

Cavitation is a term used to describe the formation of small intergranular voids and the linking of these voids to form cracks. Numerous mechanisms have been proposed for the nucleation of these voids, however, they all require plastic deformation. $^{7}$ Once nucleated, the cavities grow by the ingress of vacancies. Balluffi and Seigle $^{8}$ developed an expression for the stability of the void under an applied stress

$$
\sigma = \frac {2 \gamma}{r \cos^ {2} \theta}, \tag {2}
$$

where

$\sigma =$ the applied stress,

$\gamma =$ the surface tension,

$r =$ radius of the void,

$\theta =$ the angle between the applied stress and the normal to the plane in which the void lies.

When the stress becomes less than that required to satisfy this equality, the void will decrease in size. If the stress is greater, the void will grow as rapidly as the supply of vacancies will allow.

Hull and Rimmer<sup>9</sup> developed an expression for the kinetics of failure by the growth of these voids due to the stress induced diffusion of vacancies along the grain boundaries. Their model assumed a constant number of void nuclei that grew as spheres. The time to rupture, $t_r$ , was related to the applied stress, $\sigma$ , and other factors

$$
t _ {r} \cong \frac {k T a ^ {3}}{4 (D g z) (\sigma - P)} \Omega , \tag {3}
$$

where

$\mathbf{k} =$ Boltzman's constant,

$\mathbf{T} =$ the absolute temperature,

a = the void spacing,

$\mathbf{D}_{\mathbf{g}} =$ the atomic grain-boundary diffusion coefficient,

$\delta_{\mathbb{Z}} =$ the width of the grain boundary

$\Omega =$ the atomic volume,

$\mathbf{P} =$ the externally applied hydrostatic pressure.

Hull and Rimmer found in their experimental work with impure copper that it was necessary to allow the void spacing, a, to decrease with increasing stress in order to obtain reasonable agreement between Eq. (3) and their experimental data. The activation energy was found to be less than that for bulk diffusion, so grain-boundary diffusion was assumed to be the rate controlling process.

Although the wedge and the cavitation fractures appear distinctly different when viewed in the optical microscope, we recently performed

some work with tungsten $^{10}$ that makes us question whether they result from basically different mechanisms. The stressed tungsten specimens were fractured intergranularly and the surfaces replicated to study the details of the deformation. All of the cracks seemed to be nucleated by intergranular voids. At high stresses and relatively low temperatures, the voids linked together to form cracks that appeared wedge-shaped in the optical microscope. At low stresses and high temperatures, the voids grew to quite large sizes as voids and linked together primarily by impingement. Hence, the different appearance of cracks may be influenced more strongly by the local stress concentrations available to propagate them than by differences in the mechanism of crack nucleation. Thus, even though the cracks in the Hastelloy N specimens appear to be wedge-shaped, we should still be concerned with how voids nucleate and grow in this alloy.

Let us now consider how neutron irradiation can alter the high-temperature deformation processes in this material. When the alloy is irradiated at temperatures in excess of about one-half the absolute melting point, the atoms have high mobility and the atoms displaced by fast neutrons are able to return to their normal lattice positions. However, many experimenters have shown that structural materials irradiated even at high temperatures exhibit reduced rupture ductility when tested at elevated temperatures. This effect has been correlated with the thermal neutron exposure and more specifically with the helium that is formed by the $^{10}\mathrm{B}(n,\alpha)$ transmutation.[11] The boron, because of its size and low solubility, is initially segregated at the grain boundaries.[12] The recoil range of the $\alpha$ -particle produced by transmutation is $2\mu$ (ref. 13) so most of the helium will lie in the proximity of the grain boundaries. The solubility of the helium in the metal is very low and most of it will be precipitated as small bubbles along the grain boundaries. The size of a spherical gas bubble must satisfy the following equality

$$
P _ {O} = \frac {2 \gamma}{r _ {O}}, \tag {4}
$$

where

$P_{0} =$ the internal gas pressure,

$\mathbf{r}_{\circ} =$ the radius.

If a tensile stress, $\sigma$ , is now applied perpendicular to the boundary in which the bubble lies, the bubble will grow to a new radius, $r$ , and the internal gas pressure will be reduced to $P$ .

$$
\sigma + P = \frac {2 \gamma}{r}. \tag {5}
$$

It can be shown that the critical stress, $\sigma_{\mathrm{c}}$ , that must be applied for unlimited growth to occur is given by

$$
\sigma_ {c} = 0. 3 8 P _ {o} = 0. 7 6 \frac {\gamma}{r _ {o}}. \tag {6}
$$

By comparing Eqs. (2) and (6), it is apparent that the applied stress to allow a bubble to grow without bound is only about one-third that required for the growth of an empty void of the same size.

Thus, the presence of helium results in the formation of small gas bubbles that can serve as void nuclei. These nuclei can grow by the stress induced migration of vacancies and the applied stress necessary for their growth is reduced by the presence of helium. Russel and Vela<sup>14</sup> have attempted to develop an equation similar to that of Hull and Rimmer [Eq. (3)] for predicting the time to rupture with the complicating factors of a gas in the void and lenticular growth of the voids. They obtained:

$$
t _ {r} = \frac {k T d _ {o}}{5 . 4 D _ {p} \delta_ {z} \Omega [ \sigma + (2 n k T _ {p} / d _ {o}) - 2 \pi \gamma d _ {o} \rho ]}, \tag {7}
$$

where

$d_{\circ} =$ the bubble width perpendicular to the grain boundary,

$D =$ the diffusion coefficient (bulk or grain boundary),

$\rho =$ the number of bubbles per unit surface area,

n = the number of atoms within each bubble.

Although several questions have been raised about some of the assumptions on which this equation is based, $^{15}$ the factors being considered seem quite reasonable and the equation is probably valid for qualitative arguments. The temperature dependence shows up primarily in the diffusion coefficient that varies exponentially with temperature. At a given temperature, the factors that combine to determine whether a void can undergo growth are the applied stress, the gas pressure in the void, and the surface energy. These three factors appear in order in the bracketed portion of the denominator of Eq. (7).

Let us now discuss the various experimental observations that were made. The increase in the yield stress at $650^{\circ}\mathrm{C}$ after irradiating at $650^{\circ}\mathrm{C}$ was not anticipated on the basis of previous work.[16] However, the previous work involved air-melted materials irradiated at $700^{\circ}\mathrm{C}$ , and a direct comparison cannot be made with the results of the present study. This increase in yield stress is probably due to the formation of fine, generally dispersed precipitates during irradiation. Since $650^{\circ}\mathrm{C}$ is only approximately 0.55 of the absolute melting point of the alloy, there is also a possibility that some displacement defects such as dislocation loops may be present. At $760^{\circ}\mathrm{C}$ the yield stress is unaffected. The tensile stresses at both 650 and $760^{\circ}\mathrm{C}$ are reduced by irradiation. This does not reflect a basic difference in the shape of the initial portion of the stress-strain diagram for the irradiated and unirradiated specimens, but is due simply to the premature failure of the irradiated specimen before the normal tensile stress is reached.

The reduced rupture life under creep conditions is due to the effect of helium on the processes responsible for forming wedge-shaped cracks and for cavitation that we have just discussed in detail. The reason that the

effect is greater at $760^{\circ}\mathrm{C}$ than at $650^{\circ}\mathrm{C}$ is probably due to the greater atomic mobility at $760^{\circ}\mathrm{C}$ . The motion of helium to the grain boundaries, whether as atoms or small bubbles, will be quite sensitive to temperature. For example, studies by Bloom and Stiegler<sup>17</sup> on type 304 stainless steel have failed to disclose any bubbles in material irradiated at $650^{\circ}\mathrm{C}$ , but have shown that the same material irradiated at $800^{\circ}\mathrm{C}$ contains bubbles up to 700 A in diameter.

The convergence of the stress-rupture curves for the irradiated and unirradiated materials at low stresses can be rationalized from Eq. (2). The lower the stress, the larger a void must be to be stable. Thus, the number of void nuclei of sufficient size to undergo extensive growth is quite small in both irradiated and unirradiated materials and the deformation processes in both approach each other at low stresses.

The reduction in ductility under tensile and creep conditions is due basically to the accumulation of helium at the grain boundaries causing premature fracture. At high strain rates, such as those encountered in tensile tests, bulk deformation accounts for a large portion of the total strain. The bulk deformation characteristics do not seem to be affected significantly by irradiation at elevated temperatures and the fracture strains for irradiated materials are fairly high. As the strain rate is decreased, the conditions become more favorable for grain-boundary deformation<sup>18</sup> and the ductility of the irradiated material decreases rapidly. The minimum fracture strain observed in a creep test with a creep rate of 1 to $10\% / \text{hr}$ is likely due to the worst combination of two factors: (1) low enough stress that the ratio of grain boundary to bulk deformation is fairly high and (2) high enough stress to cause many of the helium bubbles to grow. Decreasing the stress level further causes the first factor to be more detrimental and the second factor less detrimental; the rate of change of the second factor apparently being less since the ductility improves slowly with decreasing stress level.

The higher minimum creep rate of the irradiated material at $760^{\circ}\mathrm{C}$ is difficult to explain, particularly since the rates converge at low stresses. Since the fraction of strain due to bulk deformation increases with stress and the grain boundary contribution decreases, it would appear that bulk deformation can occur more easily in the irradiated material. However, it would seem that this would result in a decrease in the yield stress, which was not observed. Thus, this result is not presently explained.

# SUMMARY AND CONCLUSIONS

We evaluated the mechanical behavior of two heats of vacuum-melted Hastelloy N in several metallurgical conditions before and after irradiation. The various mechanical-thermal treatments studied had some small effects on the tensile properties, but the creep-rupture properties were very similar.

The specimens were irradiated to a thermal dose of $2.3 \times 10^{20}$ neutrons/cm² at temperatures of 650 and $760^{\circ}\mathrm{C}$ . It was found that:

1. At $650^{\circ}\mathrm{C}$ the yield stress was increased and the tensile stress was decreased.   
2. At $760^{\circ}\mathrm{C}$ the yield stress was unaffected and the tensile stress was reduced.   
3. The creep-rupture life was reduced, the effect being greater at $760^{\circ}\mathrm{C}$ than at $650^{\circ}\mathrm{C}$ .   
4. The minimum creep rate was unaffected at $650^{\circ}\mathrm{C}$ but was increased at $760^{\circ}\mathrm{C}$ .   
5. The rupture strain was lowered in both tensile and creep-rupture tests, with the minimum occurring at a strain rate of 1 to $10\% / \mathrm{hr}$ .

These results are consistent with our understanding of how helium introduced by the $^{10}\mathrm{B}(n,\alpha)$ reaction should influence the properties.

# ACKNOWLEDGMENTS

This study would not have been possible without the assistance of several individuals and service groups. I gratefully acknowledge the following: J. R. Weir, E. E. Bloom, and J. O. Stiegler for reviewing this report and making several useful suggestions; B. C. Williams, N. O. Pleasant, and B. McNabb for running the tensile and creep tests; V. G. Lane, E. M. Thomas, and J. C. Feltner for data processing; H. R. Tinch for metallographic work; the Metals and Ceramics Division Reports Office for preparation of the manuscript; and Graphic Arts for preparation of the illustrations.

We also are pleased to acknowledge the assistance of Atomics International in supplying the materials used in this program and the support of the Division of Space Nuclear Systems of the AEC.

# INTERNAL DISTRIBUTION

1-3. Central Research Library   
4-5. ORNL - Y-12 Technical Library Document Reference Section   
6-25. Laboratory Records   
26. Laboratory Records, ORNL RC   
27. ORNL Patent Office   
28. G. M. Adamson, Jr.   
29. S.E.Beall   
30. D. S. Billington   
31. E. E. Bloom   
32. E. G. Bolhmann   
33. G. E. Boyd   
34. R. B. Briggs   
35. D.Canonico   
36. E. I. Compere   
37. J. E. Cunningham   
38. J.H.DeVan   
39. J. H Frye, Jr.   
40. R.E. Gelbach   
41. J. L. Gregg   
42. D. G. Harman   
43. W. O. Harms   
4-46. M.R.Hill   
47. N.E.Hinkle

48. H. Inouye   
49. P. R. Kasten   
50. C. R. Kennedy   
51. R. T. King   
52. A. P. Litman   
53. E. L. Long, Jr.   
54. H. G. MacPherson   
-59. H. E. McCoy, Jr.   
60. C.J.McHargue   
61. A.J.Miller   
62. A. R. Olsen   
63. P. Patriarca   
64. M. W. Rosenthal   
65. H. C. Savage   
66. J. L. Scott   
67. C. E. Sessions   
68. J. Stanley   
69. J. 0. Stiegler   
70. G. M. Slaughter   
71. D. A. Sundberg   
72. D. B. Trauger   
73-77. J.R.Weir, Jr.   
78. J. W. Woods   
79. M. S. Wechsler

# EXTERNAL DISTRIBUTION

80. G. G. Allaria, Atomics International   
81. J. G. Asquith, Atomics International   
82. D. F. Cope, RDT, SSR, AEC, Oak Ridge National Laboratory   
83. H. M. Dieckamp, Atomics International   
84. F. D. Haines, AEC, Washington   
85. C. E. Johnson, AEC, Washington   
86. W. L. Kitterman, AEC, Washington   
87. W. J. Larkin, AEC, Oak Ridge Operations   
88. P. J. Levine, Westinghouse Advanced Reactor Division, Waltz Mill Site, Madison, Pa.   
89. A. B. Martin, Atomics International   
90. D. G. Mason, Atomics International   
91. G. W. Meyers, Atomics International   
92. W. E. Ray, Westinghouse Advanced Reactor Division, Waltz Mill Site, Madison, Pa.   
93. D. E. Reardon, AEC, Canoga Park Area Office   
94. J. M. Simmons, AEC, Washington   
95. S. R. Stamp, AEC, Canoga Park Area Office   
96. G. A. Whitlow, Westinghouse Advanced Reactor Division, Waltz Mill Site, Madison, Pa.   
97. R. F. Wilson, Atomics International   
98. Laboratory and University Division, Oak Ridge Operations   
113. Division of Technical Information Extension
