Repository: ondrejch/msr_kb

# MSR KB Bundle

## Purpose

This repository preserves a deterministic, provenance-backed knowledge base for historical molten-salt reactor research.

It has two complementary uses:

- **historical knowledge base** under `kb/` for document-grounded entities, topics, timelines, reports, and normalized claims
- **distilled research layer** under `kb/distilled/` and `kb/wiki/research-guides/` for reusable salts, materials, compatibility, reactor-physics, and system-dynamics knowledge

The pipeline is intentionally deterministic: all generated outputs are derived from OCRed source documents and should remain traceable back to specific documents, sections, and line ranges.

File: pdf/ORNL-TM-2578/ORNL-TM-2578/hybrid_ocr/ORNL-TM-2578.md (part 2 of 3)
CRNL-TM-2578
Ultrasonic Level Probe. - The fuel storage tank contains an ultrasonic level probe to provide a single point check on the weigh cell calibration. This probe has a 1/2-in.-diam sensing element, which is better suited to the corrosive conditions during fluorination than the thin-walled conductivity-type probes used in the reactor drain tanks. The ultrasonic energy is transmitted through two force-insensitive mounts, one on the tank and another at the cell wall penetration, to the ultrasonic generator, transmitter, and receiver located just west of the fuel processing cell. The generator produces a signal in resonance with the system. When the salt contacted the probe, it caused a decrease in the reflected signal, thus operating a relay switch.

Difficulty was experienced with the drifting of the signal frequency away from the resonant peak; this resulted in a signal even though contact with salt had not been made. A similar difficulty had been experienced in 1965 during the flush salt treatment; in that instance, a satisfactory

signal was obtained when the salt was transferred to the tank but not when it left the tank. In 1966, the stability of the generator was improved by rewiring the unit with high-stability components. During the recent processing operation, a signal was again obtained when the flush salt was transferred to the fuel storage tank, but not when the salt left the tank. No signals were obtained for the fuel salt. For proper operation, the generator would probably require a constant temperature environment or a much broader signal output.

The salt weights obtained at probe contact are compared in Table 3.

Table 3. Performance of the Ultrasonic Level Probe   

<table><tr><td rowspan="2">Year</td><td colspan="2">Salt Weight at Probe Contact (1b)</td></tr><tr><td>Weigh Cell</td><td>Bubbler Instrument</td></tr><tr><td>1965</td><td>7880</td><td>Readings not taken</td></tr><tr><td>1968</td><td>6550a</td><td>7950</td></tr></table>

aThe weigh cell readings taken in 1968 were unreliable. They were consistently 5 to $10\%$ lower than the bubbler instrument readings and also the comparable readings in the reactor drain tanks.

# 5. OPERATING HISTORY

# 5.1 Fluorine Reactor Tests

In April 1968 (about two weeks after the reactor shutdown), the fluorine supply and excess fluorine disposal systems, which had not previously been operated, were tested. According to the original design of the disposal system, the excess fluorine was expected to react with sulfur dioxide in a fluorine reactor (Fig. 13) at temperatures above $400^{\circ}\mathrm{F}$ to form sulfuryl fluoride, $\mathrm{SO}_2\mathrm{F}_2$ , a relatively inert gas that could be safely passed through Fiberglas filters and discharged to the atmosphere. A backup alumina bed, originally unheated, had been installed between the fluorine reactor and the charcoal traps to detect and to remove traces of unreacted fluorine.

ORNL-DWG 65-2515R

![](images/fd501a7590c58f0e1f19951026f7a646d632a2963718640c3d5a29fc1da36c7b.jpg)  
F2 REACTOR   
Fig. 13. Fluorine Reactor and Preheaters.

Results of four fluorine disposal test runs are summarized in Table 4 and Fig. 14. The first run was started on April 2, but was interrupted after about $1 - 1 / 2$ hr by fluorine ignition of two Teflon plug valves. A total of 900 liters of fluorine had been used; however, the flow rate was very erratic because of the difficulty encountered in blending a low fluorine flow rate ( $\sim 7.5$ std liters/min) with a high helium flow rate ( $\sim 85$ std liters/min) to obtain dilute fluorine for conditioning the system. During the time that the fluorine was flowing, there was no evidence of a reaction in the fluorine reactor although the alumina bed was heated higher than $250^{\circ}\mathrm{F}$ . We believe that $\mathrm{SO}_2$ had condensed in the supply line because of excessive back pressure from check valves. After the flow of $\mathrm{SO}_2$ and fluorine was stopped, the temperature of the fluorine reactor rose to $520^{\circ}\mathrm{F}$ . This temperature rise was probably caused by the evaporation of $\mathrm{SO}_2$ , and its subsequent flow through the leaky check valves and reaction with fluorine being purged from the fuel storage tank.

The test was resumed three days later, after the plug valves had been replaced. When the helium purge was started, the temperature of the alumina trap again rose as the result of residual fluorine in the system. A reaction was also observed in the fluorine reactor, probably from a small amount of $\mathrm{SO}_2$ remaining in the system. When the $\mathrm{SO}_2$ and fluorine flows were started, the reactor temperature reading went off scale ( $>1000^{\circ}\mathrm{F}$ ) because of insufficient cooling from low-pressure steam. The alumina trap temperatures decreased, probably because the bed was exhausted and because some of the fluroine had reacted with the charcoal traps, causing an increase in pressure drop in the system.

The first test indicated the need for the following:

(1) Finer-mesh alumina and a heated alumina bed to increase the capacity and the reaction rate; additional thermocouples to permit the consumption of fluorine in the bed to be followed.   
(2) An $\mathrm{SO}_2$ flow until all fluorine has been purged from the system.   
(3) A greater excess of $\mathrm{SO}_2$ to compensate for poor flow control   
(4) Increased steam pressure on the fluorine reactor cooling coil for greater cooling capacity.   
(5) Check valves with lower pressure differential in the $\mathrm{SO}_2$ supply line.

Table 4. Summary of Fluorine Reactor Test Runs   

<table><tr><td rowspan="2">Run</td><td rowspan="2">Date</td><td colspan="3">Fluorine Flow</td><td colspan="2">Fluorine Reactor</td><td colspan="3">Alumina Trap</td><td rowspan="2">Remarks and Modifications Made After Run</td></tr><tr><td>Time (min)</td><td>Liters</td><td>Aver. Liters per (min)</td><td>Max. Temp. (°F)</td><td>Steam Pressure (psi)</td><td>Max. Temp. (°F)</td><td>Bed Pene- tration</td><td>Material</td></tr><tr><td>1A</td><td>4/2</td><td>100</td><td>900</td><td>9</td><td>520</td><td>10</td><td>&gt;250</td><td>~1/2</td><td>1/4-in. balls</td><td>Run interrupted by ignition of two Teflon plug valves.</td></tr><tr><td>1B</td><td>4/5</td><td>210</td><td>5100</td><td>24</td><td>&gt;1000</td><td>10</td><td>&gt;250</td><td>To CTa</td><td>1/4-in. balls</td><td>AATb reaction too slow; replaced AATb with finer AA and installed heaters and more thermocouples. Increased steam pressure for better FLR cooling. Improved insulation installed on SO2and F2preheaters and lines. Replaced SO2check valves.</td></tr><tr><td>2</td><td>5/1</td><td>130</td><td>2650</td><td>20</td><td>~1000</td><td>50 35 40 50</td><td>&gt;1000</td><td>~2/3</td><td>Inlet 2/3, 8-14 mesh; outlet 1/3; 60-100 mesh.</td><td>System performed sufficiently well to permit testing of iodine retention on charcoal in next run. Improved SO2Cylinder heating.</td></tr><tr><td>3</td><td>5/3</td><td>160</td><td>3900</td><td>24</td><td>&gt;1000</td><td>35 or 50</td><td>&gt;1000</td><td>To CTa</td><td>Inlet 2/3, 8-14 mesh; outlet 1/3, 60-100 mesh.</td><td>Iodine retention satisfactory. AATb heating major problem; preheaters added to AATb and FLRCinlets. FLRCsteam coil bonding damaged; added Thermond bypassed FST for next run.</td></tr><tr><td>4A</td><td>5/20</td><td>102</td><td>?</td><td>?</td><td>&gt;1000</td><td>50-30 -10</td><td>&gt;1500</td><td>~1/2</td><td>Inlet 2/3, 8-14 mesh; outlet 1/3, 60-100 mesh.</td><td>Run suspended when AAT temperature exceeded 1500°F, near end of fluorine conditioning, to allow cooling and readjustment of all temperatures.</td></tr><tr><td>4B</td><td>5/21</td><td>202</td><td>4400</td><td>20</td><td>1440</td><td>0-25</td><td>1480</td><td>To CTa</td><td>Inlet 2/3, 8-14 mesh; outlet 1/3, 60-100 mesh.</td><td>Fluorine reactor operation good, but alumi-na trap heating continued. Piping to be temporary modified for caustic scrubber test.</td></tr></table>

aCT = charcoal traps.   
bAAT = activated alumina trap.

cFLR $=$ fluorine reactor.

Heat transfer cement.

![](images/175d55c71208cc6ee43a7c90e71720f076cb5fb7f81d562bb9185f4ec4a6eb29.jpg)  
Fig. 14. Temperatures During Fluorine Reactor Tests.

The above equipment and procedural changes were effected, and the charcoal cannisters (in the inlet charcoal bed), which had reacted with fluorine, were replaced. Test run 2 was then started on May 1, 1968. About $1/2$ hr after the start of fluorine flow, the reactor inlet temperature started to rise, indicating a reaction; however, temperature points 16 in. and 32 in. downstream but still in the reaction zone) showed practically no heating. It is believed that the increased flow of steam overcooled the reaction zone, thereby causing the reaction rate to decrease and allowing unreacted fluorine to reach the alumina trap. The alumina trap was being heated at the rate of about $80^{\circ}\mathrm{F/hr}$ , but the temperature at a point 8 in. down the bed rose sharply, from $400^{\circ}\mathrm{F}$ to $>1000^{\circ}\mathrm{F}$ in less than 15 min, about 2 hr after the start of fluorine flow. The fluorine flow was then stopped, but the $\mathrm{SO}_2$ flow was continued while the system was being purged with helium. Two hours later, the temperature measured at points farther down the alumina bed rose from about $800^{\circ}\mathrm{F}$ to $>1000^{\circ}\mathrm{F}$ . Since the fluorine flow rate to the reactor should have been low at this time, it appears that the second temperature rise was due to an $\mathrm{SO}_2\mathrm{F}_2$ reaction. (Later, such a reaction was shown to occur above $800^{\circ}\mathrm{F}$ .) However, because at this time we were unaware of the $\mathrm{SO}_2\mathrm{F}_2$ -alumina reaction, efforts were directed to improving $\mathrm{SO}_2$ and $\mathrm{F}_2$ flow control.

One of the main objectives of the fluorine disposal tests was to demonstrate that iodine could be retained on charcoal when $\mathrm{SO}_2$ and $\mathrm{SO}_2\mathrm{F}_2$ were flowing through the beds. In the event that this could not be demonstrated, an alternative fluorine disposal method would have to be found. Therefore, although operation of the system was still not satisfactory, as shown by the tests described above, it was felt that the alumina trap had sufficient residual capacity to remove any unreacted fluorine and that iodine would be retained on the charcoal traps.

In the third run, a satisfactory heat of reaction was obtained in the fluorine reactor; this indicated the production of $\mathrm{SO}_2\mathrm{F}_2$ . Since heating was observed at the center of the alumina bed, but not at the exit, it appeared that no fluorine was leaving the bed. About 100 min after the start of fluorine flow, $30\mathrm{mc}$ of $\mathrm{CH}_3^{13}\mathrm{I}$ was injected into the gas stream upstream of the charcoal traps. The loading of the iodide was followed

by determination of the radiation levels with radiation monitors (see Fig. 15). Although fluorine flow was stopped $1\mathrm{hr}$ after the start of iodide injection, the fluorine reactor temperature remained above $400^{\circ}\mathrm{F}$ for 4 additional hours (from purged fluorine). After the first 72 min of the 2-hr iodide injection period, the summation of the levels indicated by the five radiation monitors on the charcoal traps reached a maximum and leveled off, indicating all the iodide had been loaded. During the third and fourth hour, there was a very slight increase in radiation at points CT-D and CT-E (see Fig. 9) and a corresponding reduction at CT-C. During this time, the temperature at the outlet of the alumina exceeded $1000^{\circ}\mathrm{F}$ , and there was some heating of the charcoal, indicating a reaction with fluorine (probably from $\mathrm{SO}_2\mathrm{F}_2$ decomposition). The slight shift in the location of the iodide could have been caused by fluorine rather than $\mathrm{SO}_2\mathrm{F}_2$ . The almost immediate penetration of some of the iodide through the first 12 in. of charcoal was not unexpected, as this type of behavior has been noted previously for organic iodides.

After the third run, the insulation was removed from the fluorine reactor to allow the cooling coils to be examined. [The copper coils were bonded to the Monel reactor with E-Z flow solder (flow point, $1328^{\circ}\mathrm{F}$ ) containing cadmium. At temperatures above $1300^{\circ}\mathrm{F}$ , alloying, along with the formation of cracks and weakening of the metal, can occur.] In runs 1 and 3, the thermowell temperatures exceeded $1000^{\circ}\mathrm{F}$ (maximum recorder temperature) for 3-1/2 hr and for 40 min, respectively. Examination revealed that the solder had melted, leaving the middle third of the 44-in. coil unbonded. Dye-checking revealed some cracks in the Monel. However, a pressure test showed that the reactor still had adequate strength to permit the remaining test runs to be made. A high-temperature heat transfer cement was applied around the coils, and the reactor was reinsulated.

Run 4A was started on May 20, 1968. A preheater had been installed on the fluorine reactor inlet to provide inlet temperatures above $400^{\circ}\mathrm{F}$ to ensure a reaction at low fluorine flows as well as at the start of fluorine flow. A preheater had also been installed at the alumina trap inlet to obtain more satisfactory temperature distribution and to improve the efficiency at the bed inlet (in run 3 no reaction occurred in the

![](images/22a32442939eb3cde137bc850012334a78a5ab6e11828764d3e8843677ceb4ec.jpg)  
Fig. 15. Charcoal Trap Radiation Levels During Addition of $\mathrm{CH}_3^{131}\mathrm{I}$ .

inlet half of the bed). The ranges on the two temperature recorders were increased from 0 - 1000 to 0 - 1500 and 0 - $2000^{\circ}\mathrm{F}$ . A temporary bypass line was installed around the fuel storage tank to eliminate its $120\text{-ft}^3$ volume between the fluorine supply and the fluorine reactor. This line had to be conditioned with dilute fluorine, which involved manual flow control. Control was erratic; however, the fluorine reaction started immediately and, soon thereafter, the alumina trap inlet began to heat up. The heated zone proceeded to the second thermowell, and the fluorine flow was stopped when an off-scale reading of $1500^{\circ}\mathrm{F}$ was obtained at this point. We decided to allow the alumina bed to cool and to resume the run the next day. The system was conditioned so that automatic flow control of $100\%$ fluorine could then be used.

The fourth test was resumed on May 21; our efforts were centered on trying to determine the cause of the alumina trap heating. To ensure a complete reaction of the fluorine with $\mathrm{SO}_2$ , the fluorine reactor inlet was preheated so that the temperature of the reaction zone was about $600^{\circ}\mathrm{F}$ ; steam cooling was delayed until the reactor temperature reached $1000^{\circ}\mathrm{F}$ . Then the steam pressure was carefully adjusted to maintain all temperatures above $400^{\circ}\mathrm{F}$ . A maximum fluorine flow of 25 std liter/min was used, with a minimum of $50\%$ excess $\mathrm{SO}_2$ . The flow control was good. In spite of satisfactory operation in the reactor, the alumina trap temperatures again increased as soon as the reaction started. We concluded that these increases could only have been caused by $\mathrm{SO}_2\mathrm{F}_2$ decomposition. When the exit of the alumina trap reached about $1000^{\circ}\mathrm{F}$ , iodide began to move down the charcoal bed. Most of the iodine left the first 12 in. of bed and accumulated at the inlet of the backup trap. Fluorine flow was stopped 20 min after this migration began, and thus no iodine left the trap. About 5 mc of iodide still remained at this time.

Laboratory tests $^{4}$ were made by W. S. Pappas* to verify the decomposition of $\mathrm{SO}_2\mathrm{F}_2$ . While these tests showed no gaseous decomposition products leaving the alumina bed, the laboratory bed was not completely exhausted as was the case at the MSRE. The cause of the iodine movement in the last run could, therefore, have resulted either from unreacted

fluorine passing through the exhausted alumina bed or from $\mathrm{SO}_2\mathrm{F}_2$ decomposition products leaving the exhausted bed. The movement was probably not due to $\mathrm{SO}_2\mathrm{F}_2$ since Pappas' work showed only partial trapping of $\mathrm{SO}_2\mathrm{F}_2$ below $1200^{\circ}\mathrm{F}$ . Also, $\mathrm{SO}_2\mathrm{F}_2$ was produced for 2 hr before the alumina bed temperature reached $1200^{\circ}\mathrm{F}$ , and no iodine movement was observed during this time.

With steam cooling of the fluorine reactor, it was not possible to maintain the reactor walls above $400^{\circ}\mathrm{F}$ . Thus the complete reaction of traces of fluorine could not be ensured. If work had been continued on the $\mathrm{SO}_2$ system, we would have installed controlled electric heat over the entire 8 ft of the reactor instead of steam heat over the first 3-2/3 ft. Future work would also have involved decreasing activated alumina trap temperatures (to 700 to $750^{\circ}\mathrm{F}$ ) to prevent the $\mathrm{SO}_2\mathrm{F}_2$ reaction. Some means of cooling would probably have been required to prevent a small fluorine reaction from heating the bed above the $\mathrm{SO}_2\mathrm{F}_2$ reaction temperature.

After this last fluorine reactor test, it was thought that the reactor could be operated at high efficiency; however, this could not be readily demonstrated. Since no highly efficient backup trap was available for the detection and removal of traces of fluorine in the presence of $\mathrm{SO}_2$ and $\mathrm{SO}_2\mathrm{F}_2$ , we decided to make a test run with KOH-KI solution in the caustic scrubber. Temporary piping changes were, therefore, made to place the backup alumina trap downstream of the caustic scrubber tank.

# 5.2 Caustic Scrubber Tests

Two weeks after the last fluorine reactor test was completed, the piping was modified to test disposal, using the scrubber. The scrubber was charged with a 2 M KOH -- 0.33 M KI solution, and 30 mc of $\mathrm{CH}_3^{13}\mathrm{I}$ was again loaded on the charcoal traps. The backup alumina trap material was replaced, and the trap was heated to $700 - 800^{\circ}\mathrm{F}$ . Fluorine diluted to less than $50\%$ with helium was used to condition the scrubber -- an operation requiring several hours. After about 50 min of conditioning the new or recently exposed piping with dilute fluorine the fluorine flow rate was stabilized at 35 std liters/min and diluted with an equal flow of helium upstream of the scrubber.

As soon as the fluorine flow began, the temperature near the exit of the alumina trap (containing 5-mesh alumina) began to increase slowly. There was no iodine movement; the other alumina bed temperatures were steady; and a gas sample downstream of the scrubber showed only a faint trace of fluorine. The temperature rise, was therefore, attributed to the increased gas flow due to oxygen formation in the scrubber. This was verified two days later by injection of 6 std liters of oxygen per minute into the system, using a helium flow equal to that used during the test run. The temperature rise was duplicated. Further confirmation was obtained by repeating the fluorine flow test; no additional temperature rise was obtained.

Following the successful test at the MSRE, the Fuel Processing Plant was converted from the $\mathrm{SO}_2$ system to the scrubber method of fluoro-rine disposal. The fluroine reactor, gas preheaters, and associated piping were removed from the cell. The Monel inlet distributor ring in the caustic scrubber was blanked and replaced by an Inconel dip tube. (Laboratory tests had shown that Inconel had much greater corrosion resistance than Monel.) Since dip tube plugging (by corrosion products) had occurred in laboratory tests, a spare dip tube was installed. Extension handle valves were supplied to permit dip tubes to be switched from the operating area. A contact microphone was installed on the scrubber tank to detect any abnormal reaction such as that which occurred in laboratory tests when a fluorine concentration of greater than $50\%$ was used.

A second scrubber test was made on July 4, 1968. The fuel storage tank bypass line was removed, and the tank was heated to $1100^{\circ}\mathrm{F}$ for a pressure test. The tank was maintained at this temperature during the scrubber test. After 70 min of fluorine flow, the pressure upstream of the scrubber started to increase. The flow was, at first, reduced from 35 to 25 std liters/min and, then, had to be stopped completely 15 min later to prevent the solution from leaving the scrubber tank. After the system had been purged overnight with helium at a low flow rate, the gas line from the scrubber was removed and found to be almost completely restricted by a white solid containing a high percentage of molybdenum.

Laboratory tests using $\mathrm{MoF_6}$ and KOH-KI solution produced a heavy mist that could be removed from the gas stream by a Fiberglas filter. A $50\text{-ft}^2$ filter was, therefore, installed downstream of the scrubber to remove such material. To prevent plugging of the connecting line, the size of the line was increased from 3/4-in. to 1-1/2 in., and all sharp bends were eliminated. The alumina backup trap was relocated downstream of the Fiberglas filter, and the alumina was replaced with soda-lime, which removes fluorine effectively at low temperatures. Both the filter and the soda-lime trap were steam heated to prevent condensation of the saturated gas stream from the scrubber.

Another equipment change resulting from the experience of the second scrubber test was the addition of means for heating the $\mathrm{UF_6}$ absorbers. The $\mathrm{MoF_6}$ was expected to be retained on these absorbers, which were at room temperature, instead of passing through to the scrubber. Follow-up laboratory tests showed a much slower reaction rate for both $\mathrm{MoF_6}$ and $\mathrm{UF_6}$ with low-surface-area NaF than with the high-surface-area material used in previous volatility processing. Heating and insulating the absorbers provided two advantages: (1) the amount of $\mathrm{UF_6}$ leaving a particular absorber before that absorber is fully loaded was reduced, and (2) the amount of coabsorbed molybdenum was minimized.

# 5.3 Fluorination of the Flush Salt

On August 1, the flush salt was transferred by gas pressure, from the fuel flush tank in the drain cell to the fuel storage tank in the fuel processing cell. The transfer required about $11 - 1 / 2$ hr. Following this transfer, the isolation freeze valves were frozen and leak-tested, and the flush salt was sampled. Analyses showed that fuel salt had been retained by the flush salt during the seven flushes of the reactor system. Each of these flushing operations contributed about $200~\mathrm{ppm}$ (or $1\mathrm{kg}$ ) of uranium to the flush salt, for a total of about $6 - 1 / 2\mathrm{kg}$ of uranium. Pertinent irradiation and decay data are shown in Table 5.

Fluorination of the flush salt was started on August 2. The salt was sparged with 25 std liters of fluorine per minute diluted with 20 std liters of helium per minute. An additional 15 std liters of helium per minute was used to purge the sample line. The reading on the inlet mass

Table 5. Fuel System Flushes   

<table><tr><td>Flush No.</td><td>Decay at Time of Fluorination (months)</td><td>Fuel Irradiation at Time of Flush (Mwhr)</td></tr><tr><td>1</td><td>37</td><td>&lt;1</td></tr><tr><td>2</td><td>25</td><td>7,800</td></tr><tr><td>3</td><td>21</td><td>~9,500</td></tr><tr><td>4</td><td>20-1/2</td><td>~10,000</td></tr><tr><td>5</td><td>14-3/4</td><td>33,000</td></tr><tr><td>6</td><td>12</td><td>~40,000</td></tr><tr><td>7</td><td>4-1/4</td><td>72,400</td></tr></table>

flowmeter rose rapidly and reached a maximum after 48 min of fluorine sparging. The peak reading corresponded to a fluorine utilization of about $15\%$ . The readings of the thermocouples on the No. 1 and No. 2 absorbers rose, but lagged the initial rise in the mass flowmeter reading by 20 to 30 min. The reading on the exit mass flowmeter rose as expected as the fluorine utilization decreased from its peak, but attained a much higher reading than expected. When the reading for this meter went off-scale, we decided to bypass the fluorine around the salt while we investigated the reason for this high reading. There was some concern that a uranium breakthrough had occurred; however, no temperature rise had been observed on any of the last three absorbers. It was finally concluded that $\mathrm{MoF_6}$ was the cause of the high reading; therefore, fluorine sparging was resumed after 95 min. After a total of 5 hr of fluorine sparging, the fluorine supply was exhausted. Since the reading on the inlet flowmeter had almost become constant, we decided to sample the salt while the fluorine trailer and the caustic scrubber solution were being replaced. Fluorination was resumed after the caustic solution was replenished; it was then terminated when a uranium analysis of 24 ppm was obtained for the flush salt, since fluorine sparging had been carried out for an additional 109 min and the reading of the inlet mass flowmeter had become constant. Analysis of a second salt sample, taken at this time indicated a uranium concentration of only 7 ppm (desired <10 ppm).

The absorbers were loaded with low-surface-area NaF for the flush salt processing and were heated to 200 - $250^{\circ}\mathrm{F}$ to increase the reaction rate (see Sect. 6.7). Since the amount of uranium in the flush salt was only about half the capacity of one absorber, very little uranium was expected to be deposited on the last four absorbers. However, almost $30\%$ was collected on the second absorber and possibly $3\%$ on the third, although no temperature rise was detected on the last three absorbers. For the fuel salt runs, it was, therefore, decided to use only high-surface-area material in the final three absorbers to permit operation with only one backup absorber. The temperature rise on the first absorber was only $39^{\circ}\mathrm{F}$ ; thus cooling air was not required.

Although some plugging of the caustic scrubber dip lines occurred, switching to the spare line for several minutes always cleared the line.

# 5.4 Reduction of the Flush Salt

After the analysis of the first fluorination salt sample (uranium, 24 ppm) was obtained, heatup of the salt for hydrogen reduction was started. During the heatup, the caustic scrubber dip lines were checked and found to be free of plugs. The caustic solution was left in the tank to neutralize the HF formed during $\mathrm{NiF_2}$ reduction. A period of 43 hr at maximum wattage was required to raise the salt temperature from 860 to $1220^{\circ}\mathrm{F}$ . August 5, 1968, hydrogen sparging was started. A mixture of hydrogen (30 std liters/min) and helium (20 std liters/min) was used in conjunction with a 10-standard-liter/min helium sample line purge. The hydrogen monitor in the off-gas line downstream of the charcoal beds was observed in order to determine the time at which hydrogen consumption by $\mathrm{NiF_2}$ ceased. After 2 hr, the rate of increase of the monitor was essentially zero, which indicated a nickel reduction rate of less than 3 ppm/hr. Hydrogen sparging was continued for a total of 10.8 hr.

Zirconium was then added through the salt sampler to reduce the $\mathrm{FeF_2}$ and $\mathrm{CrF_2}$ , as well as the remainder of the $\mathrm{NiF_2}$ . Three l-in.-diam cylinders of pressed zirconium shavings, weighing $604\mathrm{g}$ total, were dropped through the sample line with the manipulator. The contact microphone on the fuel storage tank provided an audible verification of the passage of the cylinder down the length of the sample line. Although there was some

concern that the cylinders would be held up by the valve or the bellows, this did not occur. The salt was then sparged with a mixture of hydrogen (30 std liters/min) and helium (10 std liters/min). An additional flow of helium (20 std liters/min) was used to purge the sample line. After 9 hr of sparging, the hydrogen flow was stopped; then the system was purged with (75 std liters/min) for 85 min before the salt was sampled. Two samples were obtained: a standard dip sample, and a filtered sample, using a capsule sealed with lithium-beryllium fluoride salt ("freeze-valve capsule"). Analyses of the samples indicated that, although the nickel concentration had been reduced to less than 50 ppm, there had only been a slight reduction in the iron and chromium concentrations. An additional $470\mathrm{g}$ of zirconium was added, and the salt was sparged with the same hydrogen-helium mixture (see above) for an additional 16 hr. After failure to obtain a sample with the freeze-valve capsule, the salt was transferred through the filter to the drain tank. In the drain tank, the salt was successfully sampled by using a new type of capsule, designed by A. I. Krakoviak,\* that relies on the vacuum produced by the cooling capsule to pull the salt sample through the filter. This eliminates the danger of losing vacuum by the melting of the frozen salt seal in the freeze-valve capsule. Analysis of the filtered portion of the salt showed that reduction was adequate and that the filter had removed the reduced metals.

# 5.5 Fluorination of the Fuel Salt

Results obtained during the processing of the flush salt pointed out the need for several equipment and procedural changes before the much more radioactive fuel salt was processed. These changes, which required about two weeks, consisted of the following:

(1) Enough high-surface-area NaF (1400 lb) was procured from ORGDP to load the last three absorbers in each run, and the first two absorbers in three of the six runs, to obtain a comparison between the performance of the two types of NaF.   
(2) Piping was installed to permit the helium diluent (required to limit the fluorine concentration to the caustic scrubber to less than $50\%$ ) to be introduced downstream of the absorbers instead of into the

fuel storage tank. This change increased the residence time in the absorbers, thus permitting more efficient absorption.

(3) The flow rate of the sample line purge gas was reduced from 15 to 10 std liters/min in run 1 and to 5 std liters/min thereafter to further increase the absorber residence time.   
(4) For more efficient absorber purging, a connection was provided at the absorber inlet to permit purging with pure helium instead of purging through the fuel storage tank.   
(5) A small soda-lime trap was installed in the absorber cubicle to allow the absorbers to be vented to atmospheric pressure instead of the scrubber liquid head.   
(6) Purge flow rates following fluorination were kept low to allow more efficient absorption of $\mathrm{UF}_6$ , which was being purged from the gas space.

While the above changes were in progress, the flush salt was returned to the reactor system and circulated to test the fuel pump sampler. The transfer of the fuel salt to the processing cell was started on August 17, 1968, after a difficulty with a restriction in the line at the cell wall penetration was resolved. The spare heaters at the penetration were energized, thereby raising the temperature from $1108^{\circ}\mathrm{C}$ to $1255^{\circ}\mathrm{C}$ , but the restriction persisted. However, when the drain tank was pressurized, the hot salt evidently thawed the plug, and transfer was started. This operation required about 11 hr at an average rate of 15 lb/min. After the transfer, a radiation level of about 2 r/hr was detected at the filter located upstream of the inlet mass flowmeter in the absorber cubicle. This radioactivity was caused by carryover of metallic ${}^{95}\mathrm{Nb}$ during the gas blowthrough at the end of the salt transfer. The filter was decontaminated to approximately 100 mr/hr to minimize contamination of the uranium product during fluorination. Analysis of the decontamination solutions confirmed that the principal activity present was ${}^{95}\mathrm{Nb}$ .

The caustic scrubber was emptied, rinsed, and recharged; then several salt samples were taken. The low-surface-area NaF in the trap for removing HF from the fluorine supply was replaced with high-surface-area material since agglomeration of pellets in the first flush salt absorber

indicated the presence of considerable HF in the gas stream. This HF could have resulted from the reaction of fluorine with the $\mathrm{Be(OH)_2}$ remaining in the flush salt after the previous $\mathrm{H}_2$ -HF treatment.

Because the fluorine supply system had been opened, it seemed advisable to condition this equipment with dilute fluorine (this was started on August 23). Conditioning and a period of steady flow to check the Hastings mass flowmeter readings were completed, and then salt sparging was started. After 30 min at a flow rate of 20 std liters/min, the fluorine flow was increased to 40 std liters/min for the conversion of $\mathrm{UF_4}$ to $\mathrm{UF_5}$ . Fluorine utilization was very high ( $\sim 70\%$ ) during this period. For almost 6 hr, the absorber inlet and outlet meters read the same, indicating that no absorbable compounds were volatilized. For the next 100 min, the readings on both meters rose (the inlet meter at the faster rate), but no absorber heating was noted. This was interpreted to indicate $\mathrm{MoF_6}$ (from Hastelloy-N by corrosion) volatilization and either decreasing fluorine utilization or incomplete absorption of the $\mathrm{MoF_6}$ on the NaF. After 7-1/2 hr, $\mathrm{UF_6}$ absorption was indicated by a temperature rise on the first absorber. Fluorine flow was decreased to increase fluorine utilization and absorber residence time. Twenty minutes before $\mathrm{UF_6}$ absorption began, the pressure in the absorber cubicle rose above the alarm point (-1 in. $\mathrm{H}_2\mathrm{O}$ ). It was found that the blower which normally maintains a negative pressure in the cubicle was inoperable, apparently because of a mechanical rather than an electrical malfunction. However, since the blower was located in the fuel processing cell, it could not be repaired. By careful adjustment of the cooling air, the pressure in the cubicle was kept from exceeding atmospheric pressure.

To ensure that essentially no uranium was lost to the caustic scrubber, we decided to use the fifth absorber only as backup and not for collecting uranium. Consequently, the first run was terminated when uranium broke through to the third absorber. Since no temperature rise was observed for the fourth absorber during purging, the second run was continued until uranium broke through to the fourth absorber. The third, fourth, and fifth runs were terminated after 60, 75, and 95 min, respectively, of loading on the fourth absorber without any temperature rise being observed on the fifth absorber. The sixth run completed the

operation; no uranium was found on the fourth or fifth absorber. Fluorine flow was stopped when the inlet mass flowmeter showed no further decrease for an hour (see Fig. 16). End point determination was somewhat difficult because of the almost continuous buildup of restrictions in the scrubber dip tubes, accompanied by an increase in system pressure and a decrease in fluorine flow. The increase in the reading of the exit meter at the end of the run was probably due to $\mathrm{MoF_6}$ being desorbed since the reading was too high to be accounted for by helium and fluorine. The neutron counter near the fuel storage tank provided another sensitive indication of the end point. The neutron count rate fell rapidly during the last few hours of fluorination but had become constant by the time the fluorine flow was stopped.

After run 6, analysis of a fuel salt sample indicated 26 ppm, or about $130\mathrm{g}$ , of uranium remaining in the salt. This is a very acceptable loss. The salt was, therefore, heated to $1225^{\circ}\mathrm{C}$ to reduce the structural metal fluorides.

# 5.6 Reduction of the Fuel Salt

The temperature of the fuel salt reached $1225^{\circ}\mathrm{C}$ on August 31, 1968 and a 30-standard-liter/min hydrogen sparge was started at this time. A low-flow hydrogen sparge had been used during the previous 15-hr heatup. A high radiation reading noted a few hours later at the absorber cubicle appeared to be centered at the metallic filter upstream of the inlet mass flowmeter. The unshielded radiation level at the cubicle wall was about 80 r/hr. The source of this radiation was later identified as ${}^{95}\mathrm{Nb}$ (Sect. 6.5).

It is known that niobium exited in the metal form during reactor operation and that, in this form, most of it plated out or left in the gas stream. After reactor shutdown, the $^{95}\mathrm{Nb}$ grew back in from $^{95}\mathrm{Zr}$ decay. After a decay period of five months, less than $0.1\%$ of this $^{95}\mathrm{Nb}$ would be required to produce the observed radiation level. The rest of the niobium probably plated out on the drain tank or on processing equipment surfaces, or was volatilized during fluorination. About $60\%$ of the $\mathrm{NbF}_5$ formed during fluorination would be carried from the salt by 60,000 liters of gas flow.

![](images/c00fc71ef5e86b6eb53f00389e1b5be7d7e1904578a9aa4394255b2639cd414d.jpg)  
Fig. 16. End of Run No. 6.

Because of the higher concentration of corrosion products in the fuel salt (than in the flush salt), a 24-hr hydrogen sparge was specified; however, frequent scrubber dip line plugging caused the sparge to be stopped after 17 hr. At this time, the scrubber solution that had been used during the last fluorination run was replaced with a KOH solution containing no KI or $\mathrm{K}_2\mathrm{B}_4\mathrm{O}_7$ . Because of frequent plugging of the lines, the flow rates were reduced below the planned 30 std liters/min for about $70\%$ of the time. A filtered salt sample was taken and analyzed while the scrubber solution was being replaced. As expected, there was no evidence of reduction of chromium or iron; however, the analysis showed that the nickel concentration had increased from 840 ppm to 1540 ppm. This increase in nickel concentration was thought to be the result of contamination by nickel oxide, originating from poorly purged welding of the nickel filter element in the freeze-valve capsule. After another 17 hr of sparging, the nickel concentration had only decreased to 520 ppm; again no chromium or iron was reduced. A third period of sparging for 17-1/2 hr decreased the nickel concentration further to 180 ppm. The remaining reduction was accomplished with zirconium metal.

Twenty-seven zirconium slugs, weighing an average of $180\mathrm{g}$ each, were charged through the sampler; two others rolled beyond the reach of the manipulator and could not be charged to the salt at this time. Approximately $5\mathrm{kg}$ of zirconium was added, and the salt was sparged for 24 hr with hydrogen at the rate of 10 std liters/min. Analysis of a filtered sample of salt taken at this time showed the nickel to be completely reduced and the chromium and iron reduced to about $100~\mathrm{ppm}$ . The salt had been agitated with helium prior to the sample analysis and then was sparged for 8 additional hr with hydrogen. Difficulties again prevented sampling before filtration.

The fuel salt was filtered without difficulty. A dip sample from the drain tank showed the chromium concentration to be 34 ppm; a second filtered sample showed only 29 ppm of chromium in solution. More details on the reduction are given in Sect. 6.

# 6. DISCUSSION OF DATA

# 6.1 Fluorine Utilization
