Repository: ondrejch/msr_kb

# MSR KB Bundle

## Purpose

This repository preserves a deterministic, provenance-backed knowledge base for historical molten-salt reactor research.

It has two complementary uses:

- **historical knowledge base** under `kb/` for document-grounded entities, topics, timelines, reports, and normalized claims
- **distilled research layer** under `kb/distilled/` and `kb/wiki/research-guides/` for reusable salts, materials, compatibility, reactor-physics, and system-dynamics knowledge

The pipeline is intentionally deterministic: all generated outputs are derived from OCRed source documents and should remain traceable back to specific documents, sections, and line ranges.

File: pdf/ORNL-TM-3258/ORNL-TM-3258/hybrid_ocr/ORNL-TM-3258.md (part 3 of 5)
![](images/e1be72165e0d80134a5333c2fc49d4731fd163664688c43428428cc222ef1efa.jpg)
# 5.6 Discussion of Data on Axial Dispersion

The variation of the axial dispersion coefficient with gas superficial velocity is shown in Fig. 17 for columns having diameters of 1.5, 2, and 3 in.

Table 2. Summary of Data on Axial Dispersion in a 1.5-in.-ID Open Bubble Column Tracer injection volume: $\sim 2\mathrm{cm}^3$   

<table><tr><td>Run No.</td><td>Gas Flow Ratea (cm3/sec)</td><td>Superficial Gas Velocity (cm/sec)</td><td>Relative Probe Positionb</td><td>t0.3 (sec)</td><td>t0.7 (sec)</td><td>Dispersion Coefficient (cm2/sec)</td></tr><tr><td>1</td><td>7.19</td><td>0.631</td><td>0.697</td><td>181.8</td><td>411.0</td><td>18.3</td></tr><tr><td>2</td><td>89.8</td><td>7.88</td><td>0.700</td><td>51.0</td><td>108.6</td><td>74.2</td></tr><tr><td>3</td><td>35.4</td><td>3.11</td><td>0.701</td><td>87.6</td><td>196.2</td><td>39.4</td></tr><tr><td>4</td><td>288.9</td><td>25.3</td><td>0.700</td><td>18.5</td><td>39.5</td><td>194</td></tr><tr><td>5</td><td>236</td><td>20.7</td><td>0.691</td><td>23.5</td><td>49.5</td><td>154</td></tr><tr><td>6</td><td>152.1</td><td>13.3</td><td>0.696</td><td>31.8</td><td>73.2</td><td>100.3</td></tr><tr><td>7</td><td>128.1</td><td>11.2</td><td>0.683</td><td>34.2</td><td>75.6</td><td>97.6</td></tr></table>

aMeasured under conditions at top of column.   
${}^{\mathrm{b}}$ Ratio of distance of probe from surface of gas-water mixture to total height of gas- water mixture.

Tracer injection volume: $\sim 2\mathrm{cm}^3$

Table 3. Summary of Data on Axial Dispersion in a 2-in.-ID Open Bubble Column   

<table><tr><td>Run No.</td><td>Gas Flow Ratea (cm3/sec)</td><td>Superficial Gas Velocity (cm/sec)</td><td>Relative Probe Positionb</td><td>t0.3 (sec)</td><td>t0.7 (sec)</td><td>Dispersion Coefficient (cm2/sec)</td></tr><tr><td>1</td><td>206</td><td>10.2</td><td>0.700</td><td>30.6</td><td>69.0</td><td>113.2</td></tr><tr><td>2</td><td>304</td><td>15.0</td><td>0.687</td><td>27.6</td><td>54.0</td><td>148</td></tr><tr><td>3</td><td>375</td><td>18.5</td><td>0.683</td><td>17.4</td><td>37.5</td><td>139</td></tr><tr><td>4</td><td>473</td><td>23.3</td><td>0.680</td><td>16.7</td><td>38.0</td><td>176</td></tr><tr><td>5</td><td>425</td><td>21.0</td><td>0.679</td><td>15.7</td><td>34.8</td><td>145</td></tr><tr><td>6</td><td>495</td><td>24.4</td><td>0.680</td><td>13.8</td><td>27.1</td><td>282</td></tr><tr><td>7</td><td>515</td><td>25.4</td><td>0.680</td><td>16.0</td><td>35.7</td><td>192</td></tr><tr><td>8</td><td>764</td><td>37.7</td><td>0.705</td><td>11.7</td><td>23.0</td><td>265</td></tr><tr><td>9</td><td>604</td><td>29.8</td><td>0.674</td><td>12.3</td><td>26.3</td><td>258</td></tr><tr><td>10</td><td>7.79</td><td>0.384</td><td>0.682</td><td>102</td><td>326</td><td>21.4</td></tr><tr><td>11</td><td>57.3</td><td>2.83</td><td>0.690</td><td>71.1</td><td>158.1</td><td>46.0</td></tr><tr><td>12</td><td>32.3</td><td>1.59</td><td>0.703</td><td>100.8</td><td>219.6</td><td>33.1</td></tr><tr><td>13</td><td>7.71</td><td>0.380</td><td>0.794</td><td>103.5</td><td>234.9</td><td>31.0</td></tr></table>

Measured under conditions at top of column.   
${}^{\mathrm{b}}$ Ratio of distance of probe from surface of gas-water mixture to total height of gas-water mixture.

Table 4. Summary of Data on Axial Dispersion in a 3-in.-ID Open Bubble Column Tracer injection volume: $\sim$ 2 cm<sup>3</sup>   

<table><tr><td>Run No.</td><td>Gas Flow Ratea (cm3/sec)</td><td>Superficial Gas Velocity (cm/sec)</td><td>Relative Probe Positionb</td><td>t0.3 (sec)</td><td>t0.7 (sec)</td><td>Dispersion Coefficient (cm2/sec)</td></tr><tr><td>1</td><td>488.0</td><td>10.7</td><td>0.701</td><td>27.0</td><td>61.8</td><td>123.6</td></tr><tr><td>2</td><td>832.8</td><td>18.3</td><td>0.696</td><td>19.6</td><td>45.0</td><td>164.0</td></tr><tr><td>3</td><td>882.1</td><td>19.3</td><td>0.692</td><td>18.0</td><td>37.6</td><td>207.1</td></tr><tr><td>4</td><td>168.6</td><td>3.70</td><td>0.700</td><td>45.0</td><td>99.0</td><td>74.0</td></tr><tr><td>5</td><td>334.0</td><td>7.32</td><td>0.709</td><td>39.0</td><td>87.0</td><td>94.2</td></tr><tr><td>6</td><td>31.9</td><td>0.700</td><td>0.684</td><td>67.2</td><td>153</td><td>43.0</td></tr><tr><td>7</td><td>218.0</td><td>4.78</td><td>0.700</td><td>44.1</td><td>99.0</td><td>78.9</td></tr><tr><td>8</td><td>528.3</td><td>11.6</td><td>0.692</td><td>25.9</td><td>56.5</td><td>131.8</td></tr><tr><td>9</td><td>505.6</td><td>11.1</td><td>0.695</td><td>25.5</td><td>60.0</td><td>119.4</td></tr></table>

Measured under conditions at top of column.   
b Ratio of distance of probe from surface of gas-water mixture to total height of gas-water mixture.

Table 5. Summary of Data on Gas Holdup in a 1.5-in.-ID Open Bubble Column   

<table><tr><td>Run No.</td><td>Superficial Gas Velocitya(cm/sec)</td><td>Number of Points</td><td>Gas Holdup</td><td>Standard Deviation</td><td>Relative Deviation (%)</td></tr><tr><td>1</td><td>5.26</td><td>5</td><td>0.140</td><td>0.00387</td><td>2.76</td></tr><tr><td>2</td><td>9.74</td><td>5</td><td>0.228</td><td>0.00537</td><td>2.36</td></tr><tr><td>3</td><td>15.2</td><td>5</td><td>0.320</td><td>0.00838</td><td>2.62</td></tr><tr><td>4</td><td>21.6</td><td>5</td><td>0.397</td><td>0.00852</td><td>2.15</td></tr><tr><td>5</td><td>26.4</td><td>5</td><td>0.460</td><td>0.00892</td><td>1.94</td></tr><tr><td>6</td><td>31.1</td><td>5</td><td>0.469</td><td>0.01017</td><td>2.17</td></tr><tr><td>7</td><td>3.03</td><td>5</td><td>0.0905</td><td>0.00291</td><td>3.22</td></tr><tr><td>8</td><td>4.28</td><td>5</td><td>0.119</td><td>0.00247</td><td>2.08</td></tr><tr><td>9</td><td>7.65</td><td>5</td><td>0.191</td><td>0.00406</td><td>2.13</td></tr><tr><td>10</td><td>12.5</td><td>5</td><td>0.278</td><td>0.00743</td><td>2.67</td></tr><tr><td>11</td><td>24.8</td><td>5</td><td>0.433</td><td>0.01269</td><td>2.93</td></tr><tr><td>12</td><td>18.4</td><td>5</td><td>0.371</td><td>0.01146</td><td>3.09</td></tr><tr><td>13</td><td>32.6</td><td>5</td><td>0.485</td><td>0.01500</td><td>3.09</td></tr><tr><td>14</td><td>27.2</td><td>5</td><td>0.445</td><td>0.01265</td><td>2.84</td></tr><tr><td>15</td><td>28.4</td><td>5</td><td>0.467</td><td>0.01326</td><td>2.84</td></tr></table>

Measured under conditions at top of column.

Table 6. Summary of Data on Gas Holdup in a 2-in.-ID Open Bubble Column   

<table><tr><td>Run No.</td><td>Superficial Gas Velocitya (cm/sec)</td><td>Number of Points</td><td>Gas Holdup</td><td>Standard Deviation</td><td>Relative Deviation (%)</td></tr><tr><td>16</td><td>0.260</td><td>5</td><td>0.0094</td><td>0.000446</td><td>0.47</td></tr><tr><td>17</td><td>1.90</td><td>4</td><td>0.0638</td><td>0.00268</td><td>4.20</td></tr><tr><td>18</td><td>3.88</td><td>4</td><td>0.109</td><td>0.00124</td><td>1.14</td></tr><tr><td>19</td><td>7.80</td><td>4</td><td>0.191</td><td>0.00336</td><td>1.76</td></tr><tr><td>20</td><td>13.4</td><td>4</td><td>0.277</td><td>0.00592</td><td>2.14</td></tr><tr><td>21</td><td>16.3</td><td>4</td><td>0.320</td><td>0.00857</td><td>2.68</td></tr><tr><td>22</td><td>19.5</td><td>4</td><td>0.356</td><td>0.00873</td><td>2.45</td></tr><tr><td>23</td><td>26.9</td><td>4</td><td>0.412</td><td>0.00996</td><td>2.42</td></tr><tr><td>24</td><td>14.3</td><td>4</td><td>0.294</td><td>0.00717</td><td>2.44</td></tr><tr><td>25</td><td>9.13</td><td>4</td><td>0.197</td><td>0.00450</td><td>2.28</td></tr><tr><td>26</td><td>9.32</td><td>3</td><td>0.197</td><td>0.00239</td><td>1.21</td></tr><tr><td>27</td><td>20.7</td><td>4</td><td>0.341</td><td>0.00851</td><td>2.50</td></tr><tr><td>28</td><td>6.02</td><td>5</td><td>0.151</td><td>0.00261</td><td>1.73</td></tr><tr><td>29</td><td>6.37</td><td>5</td><td>0.152</td><td>0.00222</td><td>1.46</td></tr><tr><td>30</td><td>5.92</td><td>5</td><td>0.145</td><td>0.00144</td><td>0.99</td></tr></table>

Measured under conditions at top of column.

Table 7. Summary of Data on Gas Holdup in a 3-in.-ID Open Bubble Column   

<table><tr><td>Run No.</td><td>Superficial Gas Velocity (cm/sec)</td><td>Number of Points</td><td>Gas Holdup</td><td>Standard Deviation</td><td>Relative Deviation (%)</td></tr><tr><td>31</td><td>12.6</td><td>7</td><td>0.249</td><td>0.00312</td><td>1.25</td></tr><tr><td>32</td><td>11.9</td><td>5</td><td>0.230</td><td>0.00455</td><td>1.98</td></tr><tr><td>33</td><td>11.0</td><td>5</td><td>0.217</td><td>0.00482</td><td>2.22</td></tr><tr><td>34</td><td>10.2</td><td>5</td><td>0.204</td><td>0.00360</td><td>1.76</td></tr><tr><td>35</td><td>9.32</td><td>5</td><td>0.189</td><td>0.00345</td><td>1.83</td></tr><tr><td>36</td><td>8.40</td><td>5</td><td>0.177</td><td>0.00290</td><td>1.64</td></tr><tr><td>37</td><td>7.61</td><td>6</td><td>0.165</td><td>0.00288</td><td>1.75</td></tr><tr><td>38</td><td>5.94</td><td>6</td><td>0.137</td><td>0.00259</td><td>1.89</td></tr><tr><td>39</td><td>9.03</td><td>5</td><td>0.154</td><td>0.00259</td><td>1.68</td></tr><tr><td>40</td><td>1.75</td><td>5</td><td>0.0481</td><td>0.00101</td><td>2.10</td></tr><tr><td>41</td><td>13.1</td><td>5</td><td>0.234</td><td>0.00299</td><td>1.28</td></tr><tr><td>42</td><td>7.57</td><td>5</td><td>0.146</td><td>0.000562</td><td>0.38</td></tr><tr><td>43</td><td>8.93</td><td>5</td><td>0.182</td><td>0.00108</td><td>0.59</td></tr><tr><td>44</td><td>11.0</td><td>5</td><td>0.209</td><td>0.00207</td><td>0.99</td></tr><tr><td>45</td><td>5.71</td><td>5</td><td>0.134</td><td>0.00203</td><td>1.51</td></tr><tr><td>46</td><td>5.08</td><td>5</td><td>0.134</td><td>0.00133</td><td>0.99</td></tr><tr><td>47</td><td>3.55</td><td>5</td><td>0.102</td><td>0.00125</td><td>1.23</td></tr><tr><td>48</td><td>2.65</td><td>5</td><td>0.0813</td><td>0.00161</td><td>1.98</td></tr><tr><td>49</td><td>1.86</td><td>6</td><td>0.0598</td><td>0.000613</td><td>1.03</td></tr><tr><td>50</td><td>0.988</td><td>5</td><td>0.0360</td><td>0.00112</td><td>3.11</td></tr><tr><td>51</td><td>14.0</td><td>5</td><td>0.237</td><td>0.00509</td><td>2.15</td></tr><tr><td>52</td><td>24.0</td><td>5</td><td>0.319</td><td>0.00508</td><td>1.59</td></tr><tr><td>53</td><td>15.2</td><td>5</td><td>0.248</td><td>0.00485</td><td>1.96</td></tr><tr><td>54</td><td>20.2</td><td>5</td><td>0.268</td><td>0.00476</td><td>1.78</td></tr><tr><td>55</td><td>7.50</td><td>5</td><td>0.152</td><td>0.00266</td><td>1.75</td></tr><tr><td>56</td><td>24.8</td><td>5</td><td>0.320</td><td>0.00662</td><td>2.07</td></tr><tr><td>57</td><td>33.0</td><td>5</td><td>0.378</td><td>0.00884</td><td>2.34</td></tr><tr><td>58</td><td>29.6</td><td>5</td><td>0.342</td><td>0.00554</td><td>1.62</td></tr><tr><td>59</td><td>21.6</td><td>5</td><td>0.291</td><td>0.00457</td><td>1.57</td></tr></table>

Measured under conditions at top of column.

![](images/9ac3a1d1ede7759020bb00088cb433b5f2efef78a2da074f8e4fab7f0981ad85.jpg)  
Fig. 17. Variation of Axial Dispersion Coefficient with Gas Superficial Velocity and Column Diameter in Open Bubble Columns Having Diameters of 1.5, 2, and 3 in.

The line shown for a column diameter of 2 in. is the same as that reported earlier, based on data obtained by use of the steady-state technique. In the present study, however, data have been obtained at higher gas flow rates than were previously used; these data show minimal scatter, and thus the curves for the various column diameters are more clearly defined. On the basis of these data, the transient technique appears to be far superior to the earlier steady-state technique in that (1) less scatter is observed in the dispersion coefficient data, and (2) data can be obtained much more rapidly with the transient technique. A typical run using the transient technique requires less than 10 min, whereas more than 2 hr is required for a run using the steady-state technique.

The data on axial dispersion obtained with the 1.5-in.-diam column are quite similar to those reported earlier. However, the high quality of the present data shows that, at high gas flow rates, the dispersion coefficient values obtained with the 1.5-in. column are slightly lower than values obtained with a 2-in.-diam column at the same superficial gas velocity. When the gas flow rate is increased sufficiently to produce a slugging condition, the dispersion coefficient data for the two column diameters result in parallel lines that are separated by about $15\%$ . At lower gas flow rates where bubbly flow occurs, the curves for the two column diameters have widely different slopes (as had been reported earlier). The slope of the curve for the 1.5-in.-diam column appears to change only slightly in moving from bubbly to slug flow.

Thus far, the principal advantage of using the transient technique has been improved axial dispersion coefficient data for the 3-in.-diam column. Although the scatter in the present data increases as the column diameter is increased, the data for the 3-in.-diam column appear to adequately define the dependence of axial dispersion coefficient on superficial gas velocity. There appear to be three distinct regions of operation, and the data from each region can be fit by a straight line as indicated in Fig. 17. In the first region, bubbly flow is observed for superficial gas velocities up to about $3\mathrm{cm/sec}$ . The second mode of operation consists of a transition region covering superficial gas veloc

ities from about 3 to about $25~\mathrm{cm / sec}$ . The third mode of operation consists of slug flow, which occurs at superficial gas velocities greater than $25~\mathrm{cm / sec}$ . The axial dispersion coefficient values measured with the 2- and 3-in.-diam columns in the slug flow region show little difference.

# 5.7 Discussion of Data on Gas Holdup

The variation of gas holdup with superficial gas velocity and column diameter is shown in Fig. 18. At low gas flow rates (in which bubbly flow occurs), gas holdup is proportional to the superficial gas velocity and is independent of the column diameter. At higher gas flow rates, gas hold-up data from the different column diameters begin to diverge and holdup increases, but in a more gradual manner, as the gas superficial velocity increases; for a given gas superficial velocity, holdup increases as the column diameter is decreased.

Davies and Taylor<sup>10</sup> report that the rate of rise of a single gas "slug" in a column filled with stationary liquid is given by the relation:

$$
v _ {1} = 0. 3 5 \sqrt {g d}, \tag {24}
$$

where

$\mathrm{V}_{\perp} =$ rate of rise of gas slug, $\mathbf{g} =$ gravitational acceleration, d $=$ column diameter.

In an open bubble column operating at steady state, a number of gas slugs will be essentially evenly spaced throughout the column. In this case, the relative velocity of the liquid between the gas slugs will be equal to the superficial gas velocity. If the slug velocity as defined by Davies and Taylor is assumed to be the relative velocity between liquid and gas in an open bubble column, the gas holdup would be given by the relation:

![](images/c59c3ffde50cd6a02ee9ac07fb7c096c8581bfb8123f40bdd9c4903c9341c34f.jpg)  
Fig. 18. Variation of Gas Holdup with Superficial Gas Velocity and Column Diameter in Open Bubble Columns.

$$
\begin{array}{l} \phi = \frac {V _ {g}}{V _ {g} + V _ {1}} \tag {25} \\ = \frac {v _ {g}}{v _ {g} + 0 . 3 5 \sqrt {g a}} \\ \end{array}
$$

where

$$
\begin{array}{l} \phi = \text {g a s} \\ V _ {g} = \text {s u p e r f i c i a l g a s v e l o c i t y}. \\ \end{array}
$$

A plot of the gas holdup data in the form suggested by Eq. (25) is shown in Fig. 19. It should be noted that the holdup data from the 1.5-, 2-, and 3-in.-diam columns are brought together on a single line which passes through the origin. However, the slope of the line is approximately 0.78, rather than the expected value of 1.0. Thus, while Eq. (25) does not produce an exact fit of the gas holdup data, it appears to be useful in suggesting a form for correlating the data. Because the slope of the resulting line is not unity, the theoretical basis for the correlation still must be established.

# 5.8 Conclusions

An improved experimental method for measuring axial dispersion coefficients in open bubble columns has been developed. This method, an unsteady-state technique, has been shown to be more accurate and to be applicable over a wider range of superficial gas velocities than the steady-state technique employed previously. In addition, use of the transient technique allows completion of an experiment in less than $10\%$ of the time required for the steady-state technique. Axial dispersion coefficient data obtained in columns having diameters of 1.5, 2, and 3 in. are in agreement with previously obtained data. A theoretical basis for correlating these data, as well as those on gas holdup in bubble columns, must be developed before such results can be used to predict gas holdup and the effect of axial dispersion in continuous fluorinators.

![](images/9fde12b433412fe4b265cace6a95be16243cedc91b410106dfc6c50d7170bca5.jpg)  
Fig. 19. Variation of Gas Holdup in 1.5-, 2-, and 3-in.-diam Open Bubble Columns with the Quantity $\frac{V_g}{V_g + 0.35\sqrt{gd}}$ .

The unsteady-state technique for measuring axial dispersion coefficients does not require water to be fed through the open bubble column, and it may prove especially useful in studying effects on axial dispersion resulting from changes in the physical properties of the continuous (water) phase. Since at least one measurement (and possibly several measurements) of the axial dispersion coefficient can be made with one column volume of the liquid phase, it should be possible to work with materials that would have been considered too expensive with the steady-state technique.

# 6. DEVELOPMENT OF THE METAL TRANSFER PROCESS

E. L. Youngblood L. E. McNeese

It has been found that rare earths distribute selectively into molten lithium chloride from bismuth solutions containing rare earths and thorium, and an improved rare-earth removal process based on this observation has been devised. We are currently engaged in a demonstration of all phases of the improved rare-earth removal method, which is known as the metal transfer process. In a previous engineering experiment (MTE-1), we studied the removal of rare earths from single-fluid MSBR fuel salt by this process. During this experiment, approximately $50\%$ of the lanthanum and $25\%$ of the neodymium originally present in the fluoride salt were removed at approximately the predicted rate. However, the lanthanum and neodymium that were removed from the fluoride salt did not accumulate in the lithium-bismuth solution used for removing these materials from lithium chloride as expected. Reaction of impurities in the system with the rare earths is believed to have caused this unexpected behavior. A second engineering experiment (MTE-2) is currently under way. The main objectives of this experiment are: (1) to demonstrate the selective removal of rare earths from fluoride salt containing thorium fluoride, (2) to collect the rare earths in a Li-Bi solution, and (3) to verify previous distribution coefficient data.

# 6.1 Equipment for Experiment MTE-2

Experiment MTE-2 is being carried out in a vessel made of 6-in.-diam carbon-steel pipe (see Fig. 20). The vessel is divided into two compartments by a partition that extends to within $1/2$ in. of the bottom of the vessel. The compartments are interconnected by a 2-in.-deep pool of thorium-saturated molten bismuth, which forms a seal between the two compartments. One compartment contains MSBR fuel carrier salt (72-16-12 mole $\%$ LiF- $BeF_2$ - $ThF_4$ ) to which tracer quantities of $^{147}\text{Nd}$ and sufficient $LaF_3$ to produce a lanthanum concentration of 0.3 mole $\%$ were added. The other compartment contains LiCl, Li-Bi solution (in a cup), and a pump for circulating the LiCl through the cup at a flow rate of about $25\text{cm}^3/\text{min}$ . The concentration of reductant (35 at. $\%$ Li) in the Li-Bi solution is sufficiently high to permit essentially all of the lanthanum and neodymium to be extracted from LiCl in equilibrium with the Li-Bi solution.

In order to obtain mixing in the main bismuth pool, about $10\%$ of the metal volume is forced to flow back and forth every 7 min through the 1/2-in. slot located below the partition between the fluoride and chloride compartments. This flow is effected by reducing the pressure of the argon cover gas in the fluoride compartment relative to that in the chloride compartment. Gas-lift sparge tubes are used to disperse droplets of bismuth in the salt phase to improve contact between the salt and bismuth phases in each compartment. Lumps of thorium metal (a total of $149\mathrm{g}$ ), measuring approximately 0.5 in. on a side, were placed in the bottom of the vessel in order to ensure that the bismuth phase is saturated with thorium. The amount of thorium added in this manner is about five times the amount that could dissolve in the bismuth. The lower section of the vessel is heated to the operating temperature (650 to $660^{\circ}\mathrm{C}$ ) by an 8-kW furnace. The flange and upper 6 in. of the vessel are wrapped with cooling coils through which water flows in order to maintain the flange at approximately $100^{\circ}\mathrm{C}$ . This provision prevents damage to the neoprene gasket used for sealing the flange to the vessel. The exterior of the vessel was spray coated with 20 mils of nickel aluminide to protect against air oxidation of the carbon steel.

ORNL DWG 70-12503

![](images/fd1b1fb322016b3a29ca7c8cb400a8df62fcc0a549eef0f3d19de600e5128816.jpg)  
Fig. 20. Carbon Steel Vessel Used for Metal Transfer Experiment MTE-2.

The pump used for circulating the LiCl through the cup containing the Li-Bi solution is constructed of carbon steel and uses molten bismuth as check valves (see Fig. 21). The quantity of LiCl pumped during one cycle of operation is controlled by level electrodes (in the pump chamber) that actuate a solenoid valve in a gas supply line to the pump chamber. A pressure of about 18 in. $\mathrm{H}_2\mathrm{O}$ is maintained in the LiCl compartment of the main vessel by the use of a mercury bubbler in the vessel off-gas. When the pressure in the pump chamber is decreased to near atmospheric pressure, LiCl flows into the pump chamber until the upper electrode is contacted by salt. At this point, the solenoid valve opens and argon is admitted into the pump chamber to discharge the LiCl. When the salt level falls below the lower electrode, the solenoid valve is closed and the pump chamber is again vented. The pumping rate is determined by the distance between the two electrodes and the frequency of the pumping cycle. An electrically operated counter is attached to the solenoid valve in order to record the number of pumping cycles that have occurred.

Provisions were made for obtaining filtered samples of the salt and bismuth phases in the experiment. The samplers, which are constructed of stainless steel, consist of 1/4-in.-OD, 1-in.-long stainless steel capsules that have a length of 1/16-in.-OD capillary tubing attached to one end and a porous metal filter (mean pore size, $20\mu$ ) attached to the other. In preparation for obtaining a sample, the capillary tubing is inserted through a hole in a Teflon plug located in a chamber above a ball valve leading into the system. The chamber is purged with argon before the ball valve is opened in order to prevent air from entering the system. The capillary tube is used to push the sample to the proper location within the vessel. An argon purge is maintained through the capillary tubing to prevent material from entering the sampler before the sampler reaches the level at which a sample is to be taken. When the sampler is in position, a sample is obtained by applying vacuum to the capillary tubing. The sample is then removed and prepared for analysis by removing the filter and capillary tubing and cleaning the outside surface of the sampler with emery cloth. The sample is analyzed for neodymium and radium by direct gamma counting; the lanthanum concentration is determined by a neutron activation technique after the sample has been dissolved.

![](images/3826fe4122c9a2f1a4f55d60d5637bfb9492a8d46865e88efd02de52b1fb69c8.jpg)  
Fig. 21. Carbon Steel Pump Having Molten Bismuth Check Valves Used to Circulate LiCl in Metal Transfer Experiment MTE-2.

# 6.2 Materials Used in Experiment MTE-2

The quantities of materials used in experiment MTE-2 are given in Table 8. The LiCl was purified prior to use by contact with thorium-saturated bismuth at $650^{\circ}\mathrm{C}$ . Both the carbon-steel vessel and the bismuth were treated with hydrogen at $650^{\circ}\mathrm{C}$ to remove oxides. The fluoride salt used in the experiment was purified by the Reactor Chemistry Division. The argon used as cover gas for the experiment was purified by passage through a bed of uranium turnings held at $600^{\circ}\mathrm{C}$ and a bed of molecular sieves.

Table 8. Materials Used in Metal Transfer Experiment MTE-2   

<table><tr><td rowspan="2">Material</td><td colspan="2">Quantity</td></tr><tr><td>cm3</td><td>g-moles</td></tr><tr><td>Fluoride salt
(LiF-BeF2-ThF4-LaF3, 72-15.7-12-0.3 mole %, 7 mCi 147NdF3)</td><td>789</td><td>40.7</td></tr><tr><td>Bismuth saturated with thorium</td><td>799</td><td>36.9</td></tr><tr><td>LiCl</td><td>1042</td><td>36.6</td></tr><tr><td>Li-Bi (35 at. % lithium)</td><td>164</td><td>9.5</td></tr></table>

# 6.3 Status of Experiment MTE-2

To date, experiment MTE-2 appears to be operating satisfactorily; however, no data are available at this time.

# 7. SEMICONTINUOUS REDUCTIVE EXTRACTION EXPERIMENTS IN A MILD-STEEL FACILITY

B. A. Hannaford C. W. Kee L. E. McNeese

We have continued operation of a facility in which a system constructed of mild steel can be used to carry out semicontinuous reductive extraction experiments.[12] Initial work with the facility was directed toward obtaining data on the hydrodynamics of countercurrent flow of molten salt and bismuth in an 0.82-in.-ID, 24-in.-long column packed with $1/4$ -in. molybdenum Raschig rings. We have been able to show that flooding data obtained with this column are in agreement with predictions from a correlation based on studies of the countercurrent flow of mercury and aqueous solutions in packed columns.[13] We have recently undertaken experiments for determining the mass transfer performance of the packed column. In the initial experiments, a salt stream containing $\mathrm{UF}_4$ was countercurrently contacted, over a wide range of operating conditions, with bismuth containing reductant. The first uranium mass transfer experiment (UTR-1) was very successful hydrodynamically and demonstrated that simultaneous samples of the bismuth and salt streams leaving the extraction column can be taken easily. However, the run failed to provide mass transfer data because of difficulties that prevented the addition of reductant to the bismuth prior to the experiment.[14] During the second uranium mass transfer run (UTR-2), bismuth containing reductant was fed to the column at the rate of $247~\mathrm{cm}^3/\mathrm{min}$ , and salt (72-16-12 mole % LiF- $\mathrm{BeF}_2$ -ThF₄) containing 3000 ppm of uranium as $\mathrm{UF}_4$ was fed to the column at the rate of $52~\mathrm{cm}^3/\mathrm{min}$ . The flow rates of bismuth and salt were both steady over a period of about 40 min, and 95% of the uranium was extracted from the salt.[14] The experiment represented the first known demonstration of the continuous extraction of uranium from molten salt into bismuth containing reductant and was encouraging in that it suggested that high uranium removal efficiencies can be obtained in a packed column having a reasonable length.

# 7.1 Preparation for Mass Transfer Run UTR-3

Following run UTR-2, the salt and bismuth were returned to the treatment vessel and $122.5\mathrm{g}$ of thorium metal was added to the graphite crucible through a 3/4-in.-diam tube. Periodically, bismuth samples were taken with graphite ladles. Analyses of these samples showed that the thorium concentration in the bismuth increased at the rate of about $2\mathrm{ppm/hr}$ , which is the same rate of increase observed following the earlier addition of thorium to the bismuth feed tank prior to run UTR-2. The thorium concentration in the bismuth was only $800\mathrm{ppm}$ after $250\mathrm{hr}$ , which is far below its solubility at $660^{\circ}\mathrm{C}$ (i.e., $3500\mathrm{ppm}$ ). The rate of dissolution appeared to be limited by poor contact of the bismuth with the 0.5-in. cubes of thorium. In order to improve the extent of contact between thorium and bismuth, a second charge of thorium metal $(119\mathrm{g})$ was loaded into a 1-in.-diam, 6-in.-long perforated steel basket and was lowered into the bismuth phase. After this addition, the observed thorium dissolution rate increased to about ten times the earlier rate (20 ppm/hr based on graphite ladles samples, and 25 ppm/hr based on change in weight of the addition basket). About $85\%$ of the thorium dissolved during a 22-hr period. After approximately 24 additional hours, the thorium concentration in a ladled bismuth sample was $1665\mathrm{ppm}$ , which is $95\%$ of the value expected from complete dissolution.

Surprisingly, bismuth samples taken 50, 100, and 350 hr after completion of the thorium addition showed a sharp decrease in thorium concentration (to 1000 ppm), which was followed by a slow increase in thorium concentration (to 1200 ppm). In order to check for a concentration gradient within the pool of bismuth, samples were taken with a ladle at a point about 1 in. from the bottom of the vessel and at a point close to the bismuth-salt interface (about 6 in. from the bottom of the vessel). Two pairs of samples showed that the thorium concentration was higher near the bottom of the vessel (17% higher in one case and 88% in the other). This behavior can be explained as follows. After thorium had been added to the bismuth, the composition of the bismuth phase changed slowly as the bismuth and salt

approached a state of chemical equilibrium. During this period, part of the thorium was oxidized from the bismuth phase by reaction with LiF from the salt and was replaced with the same number of equivalents of lithium. In the absence of mixing in the bismuth phase, a sharp density gradient would have been produced in which the least-dense material would occur at the top of the bismuth pool and the most-dense material would occur at the bottom of the bismuth pool. It was concluded that the mixing within the bismuth phase was inadequate to maintain a uniform composition.

Filtered samples of the bismuth phase were usually taken, using the stainless steel samplers, at the same time that samples were obtained with a graphite ladle. The thorium content of samples obtained in the stainless steel samplers was consistently lower than that of samples obtained with the graphite samplers. In order to check the possibility that the method for preparing the filtered samples for analysis might be at fault, two stainless steel samplers were cut into two or three segments and analyzed separately. The results showed that the thorium concentration in the bottom third of the sample capsule was much higher (about 1900 ppm) than in the upper third (about 300 ppm). This clearly confirmed our suspicion that thorium was concentrating in the bottom of the sample capsule during the slow freezing of the sample. Presumably, the observed concentration of thorium resulted from the fact that the density of thorium bismuthide $(11.4\mathrm{g/cm}^3)$ is greater than the density of bismuth $(9.66\mathrm{g/cm}^3)$ . Thus, the method for preparing samples taken in a stainless steel sampler, which involved discarding the bottom of the capsule (containing the porous metal filter and about $15\%$ of the bismuth), resulted in substantial errors in the measured thorium concentration. The sample preparation method was revised so that the outside surface of the porous metal frit was mechanically cleaned; however, the frit was left attached to the capsule. We have continued to rely primarily on samples obtained with a graphite ladle for analyzing for thorium in bismuth because the metal sample can easily be removed from the ladle and is not subject to difficulties peculiar to the leaching operation required for the filtered samples.

# 7.2 Mass Transfer Run UTR-3

Immediately prior to run UTR-3, about 5 liters of salt was transferred from the treatment vessel to the salt feed tank. On completion of this operation, a total of 15 liters of salt, in which the uranium concentration was about 2000 ppm, was present in the feed tank. About 15 liters of bismuth was then transferred from the treatment vessel to the bismuth feed tank. The experiment was initiated by setting the salt flow rate through the column at approximately the desired value; subsequently, the flow of bismuth through the column was initiated as shown in Fig. 22. During the initial part of the run, bismuth and salt were countercurrently contacted in the packed column at flow rates of 205 and $100\mathrm{cm}^3/\mathrm{min}$ , respectively. Five sets of samples were obtained from the salt and bismuth streams leaving the column at the times indicated in Fig. 22. The salt flow rate was then increased to 160 $\mathrm{cm}^3/\mathrm{min}$ , and a single set of salt and bismuth samples was taken after a salt volume equivalent to three column volumes had passed through the column. The salt flow rate was then increased to $220\mathrm{cm}^3/\mathrm{min}$ , and a final set of salt and bismuth samples was taken after three additional column volumes of salt had passed through the column. The temperature along the extraction column during the run varied from $627^\circ\mathrm{C}$ at the bottom of the column to $640^\circ\mathrm{C}$ at the top.

Data obtained during run UTR-3 are summarized in Table 9. The high uranium concentration in the first salt sample is probably the result of dilution in the salt effluent piping which initially contained salt with a uranium concentration equal to that in the feed tank. For this reason, the point corresponding to this sample was excluded from consideration in calculating the fraction of uranium that was transferred. As the bismuth-to-salt flow rate ratio was decreased, the fraction of the uranium removed from the salt decreased, as expected, from an average value of 0.91 during the first period of operation to 0.73 during the final period of operation. As in the previous run, the uranium concentration in the bismuth in the receiver tank (528 ppm) was significantly higher than that which would be calculated (about 440 ppm) by integrating the product of the uranium con

![](images/4cdc220fd351f9716cd65a1c3c79e5de609c7d4678c480c63c4fbe0fb60653fa.jpg)  
Fig. 22. Volumes of Bismuth and Salt Remaining in Feed Tanks vs Run Time, Run UTR-3. Volumetric flow rate (ml/min) for each indicated interval was inferred from the slope.

Table 9. Summary of Mass Transfer Data Obtained During Run UTR-3   

<table><tr><td rowspan="3">Sample</td><td rowspan="3">Uranium Conc. in Salt Phase (ppm)</td><td rowspan="3">Fraction of Uranium Remaining in Salt</td><td rowspan="3">Volumetric Flow Ratio, Bismuth/Salt</td><td colspan="8">Bismuth Phase</td><td></td></tr><tr><td colspan="2">U Conc.</td><td colspan="2">Zr Conc.</td><td colspan="2">Th Conc.</td><td colspan="2">Li Conc.</td><td rowspan="2">Sum meq/liter</td></tr><tr><td>ppm</td><td>meq/liter</td><td>ppm</td><td>meq/liter</td><td>ppm</td><td>meq/liter</td><td>ppm</td><td>meq/liter</td></tr><tr><td>Feed tanks</td><td>2100</td><td></td><td></td><td>200</td><td>32.4</td><td>40</td><td>6.6</td><td>1200</td><td>199</td><td>\( 30^a \)</td><td>41.4</td><td>280</td></tr><tr><td colspan="13">Flowing stream</td></tr><tr><td>1</td><td>461</td><td>0.220</td><td>2.05</td><td>475</td><td>77.1</td><td>57</td><td>9.4</td><td>254</td><td>42.3</td><td>34</td><td>47.3</td><td>176</td></tr><tr><td>2</td><td>103</td><td>0.049</td><td>2.05</td><td>405</td><td>65.8</td><td>37</td><td>6.1</td><td>420</td><td>70.0</td><td>37</td><td>51.5</td><td>193</td></tr><tr><td>3</td><td>160</td><td>0.076</td><td>2.05</td><td>404</td><td>65.6</td><td>47</td><td>7.7</td><td>300</td><td>50.0</td><td>40</td><td>55.7</td><td>179</td></tr><tr><td>4</td><td>158</td><td>0.075</td><td>2.05</td><td>362</td><td>58.8</td><td>43</td><td>7.1</td><td>208</td><td>34.6</td><td>36</td><td>50.1</td><td>151</td></tr><tr><td>5</td><td>326</td><td>0.155</td><td>2.05</td><td>420</td><td>68.2</td><td>54</td><td>8.9</td><td>282</td><td>47.0</td><td>35</td><td>48.7</td><td>173</td></tr><tr><td>6</td><td>445</td><td>0.217</td><td>1.22</td><td>458</td><td>74.4</td><td>55</td><td>9.0</td><td>192</td><td>32.0</td><td>27</td><td>37.6</td><td>153</td></tr><tr><td>7</td><td>561</td><td>0.267</td><td>0.91</td><td>502</td><td>81.5</td><td>53</td><td>8.7</td><td>226</td><td>37.6</td><td>27</td><td>37.6</td><td>165</td></tr><tr><td>Ave.</td><td></td><td></td><td></td><td></td><td></td><td></td><td></td><td></td><td></td><td></td><td></td><td>170</td></tr><tr><td>Receiver tanks</td><td>272</td><td></td><td></td><td>528</td><td>85.7</td><td></td><td></td><td>407</td><td>67.8</td><td>34</td><td>47.3</td><td>\( 209^b \)</td></tr><tr><td colspan="13">U balance,flowing stream samples = U entering Bi U leaving salt = 129 millimoles U U = 0.78</td></tr></table>

Equilibrium lithium concentration calculated from thorium analysis.   
bAssume zirconium concentration $= 8.1$ meq/liter.

centration in the flowing bismuth samples and the bismuth flow rate. A similar difference is also noted in the measured and calculated values for the total number of equivalents of transferrable materials (U, Th, Zr, and Li) per liter of bismuth. This quantity should be invariant during an experiment, except for changes resulting from the fact that the uranium in the exit salt has a valence of $3+$ rather than $4+$ as in the entering salt. However, this effect accounts for only about 5 meq of reductant per liter, or less than $2\%$ of the total milliequivalents of transferrable materials per liter of bismuth. Therefore, the observed variation in the number of milliequivalents of transferrable materials per liter of bismuth must be ascribed to errors in the sampling procedure or in the method of analysis, or to the presence of oxidants in the system. The uranium material balance during the run was $78\%$ , based on analysis of the flowing stream samples.

# 7.3 Preparation for Mass Transfer Run UTR-4

Following mass transfer run UTR-3, both the salt phase and the bismuth phase were transferred to the treatment vessel for a 16-hr equilibration period. After both phases were sampled, most of the salt was transferred to the salt feed tank. At this point, the treatment vessel contained about 15 liters of bismuth and about 2 liters of salt. Sufficient thorium metal was charged to the treatment vessel to produce a thorium concentration of about 1000 ppm, which is about $10\%$ greater than the solubility of thorium in bismuth at the bismuth feed tank operating temperature (900 ppm at $540^{\circ}\mathrm{C}$ ). A filtered sample of the bismuth taken $44\mathrm{hr}$ after addition of the thorium indicated a thorium concentration of 980 ppm, which is near the expected value. The rate of dissolution of the thorium, based on the observed thorium concentration, was about that observed prior to run UTR-3. However, visual inspection of the thorium addition basket showed that less than half of the thorium had dissolved in the bismuth. The basket was returned to the bismuth phase, and the temperature of the treatment vessel was increased from $600^{\circ}\mathrm{C}$ to $660^{\circ}\mathrm{C}$ . After a total period of 115 hr, the addition basket was removed and weighed. It was found that about $90\%$ of the thorium had dissolved. The bismuth was then sampled and transferred to the bismuth feed
